Repository: materialdigital/demo-orowan

# demo-orowan

This repository hosts a Jupyter notebook demonstrator that is based on an ontological framework. This framework is structured around the Platform MaterialDigital Core Ontology (PMDco), Tensile Test Ontology (TTO), and Precipitate Geometry Ontology (PGO). This approach allows for a nuanced exploration and demonstration of the Orowan correlation in materials science. This example is provided by the PMD core team.

For more information on these ontologies and the underlying framework, please visit:
- PMDco: [Platform MaterialDigital Core Ontology](https://github.com/materialdigital/core-ontology).
- The publication detailing PMDco can be found here: [PMD Core Ontology: Achieving semantic interoperability in materials science](https://www.sciencedirect.com/science/article/pii/S0264127523010195)
- TTO: [Tensile Test Ontology](https://github.com/materialdigital/application-ontologies/tree/main/tensile_test_ontology_TTO)
- PGO: [Precipitate Geometry Ontology](https://github.com/materialdigital/application-ontologies/tree/main/precipitate_geometry_ontology_PGO)

## Repository Contents

- **TEM_Data.rdf**: Contains RDF graph data representing the DF-TEM image analysis.
- **TEM_Data_Addition.rdf**: Provides additional RDF graph data derived from Delauney triangulation.
- **Tensile_Test_Data.rdf**: Contains RDF graph data representing the performed tensile tests.
- **orowan_mechanism_demo.ipynb**: This is the Orowan correlation Jupyter notebook demonstrator.
- **demo-orowan_RDF_graph_data**: This is the joint RDF graph.

File: data/TEM_data.csv (part 1 of 41)
specimenAgingtime;specimenAgingT;specimenCreepStress;specimenMaterialStateName;specimen_ID;tEMProcess;transmissionElectronMicroscope;manufacturerSeries;tEMManufacturer;calibrationFactor;dFImage_ID;precipitateGeometryMeasurement;particleNumber;particleArea;weightedXPositionCentralPoint;weightedYPositionCentralPoint;perimeter;elipseFitMajorAxis;elipseFitMinorAxis;particleRadius_nm;labDFImage_ID;softwareAgent;;;
0;0;0;T61;T61_1;tEMProcess_1;tEM;STEM_JEOL_JEM_2200_FS;JEOL;0.0225;T61_1_1;precipitateGeometryMeasurementProcess_1;T61_1_1_1;299;409.41;16.42;63.113;20.301;18.753;1.4633624839;L_T61_1_1;ImageJ;;;
0;0;0;T61;T61_1;tEMProcess_2;tEM;STEM_JEOL_JEM_2200_FS;JEOL;0.0225;T61_1_1;precipitateGeometryMeasurementProcess_2;T61_1_1_2;730;1007.125;21.76;101.154;33.43;27.803;2.2865344696;L_T61_1_1;ImageJ;;;
0;0;0;T61;T61_1;tEMProcess_3;tEM;STEM_JEOL_JEM_2200_FS;JEOL;0.0225;T61_1_1;precipitateGeometryMeasurementProcess_3;T61_1_1_3;595;1331.226;38.766;90.326;29.282;25.872;2.0643094732;L_T61_1_1;ImageJ;;;
0;0;0;T61;T61_1;tEMProcess_4;tEM;STEM_JEOL_JEM_2200_FS;JEOL;0.0225;T61_1_1;precipitateGeometryMeasurementProcess_4;T61_1_1_4;918;594.272;44.496;114.225;34.992;33.403;2.5641159683;L_T61_1_1;ImageJ;;;
0;0;0;T61;T61_1;tEMProcess_5;tEM;STEM_JEOL_JEM_2200_FS;JEOL;0.0225;T61_1_1;precipitateGeometryMeasurementProcess_5;T61_1_1_5;1129;1943.564;47.698;126.468;42.578;33.761;2.8435658747;L_T61_1_1;ImageJ;;;
0;0;0;T61;T61_1;tEMProcess_6;tEM;STEM_JEOL_JEM_2200_FS;JEOL;0.0225;T61_1_1;precipitateGeometryMeasurementProcess_6;T61_1_1_6;118;718.407;40.059;40.042;12.617;11.908;0.9193001402;L_T61_1_1;ImageJ;;;
0;0;0;T61;T61_1;tEMProcess_7;tEM;STEM_JEOL_JEM_2200_FS;JEOL;0.0225;T61_1_1;precipitateGeometryMeasurementProcess_7;T61_1_1_7;393;908.576;52.093;76.184;28.064;17.83;1.6776934072;L_T61_1_1;ImageJ;;;
0;0;0;T61;T61_1;tEMProcess_8;tEM;STEM_JEOL_JEM_2200_FS;JEOL;0.0225;T61_1_1;precipitateGeometryMeasurementProcess_8;T61_1_1_8;336;1185.827;88.057;67.841;21.745;19.674;1.5512648837;L_T61_1_1;ImageJ;;;
0;0;0;T61;T61_1;tEMProcess_9;tEM;STEM_JEOL_JEM_2200_FS;JEOL;0.0225;T61_1_1;precipitateGeometryMeasurementProcess_9;T61_1_1_9;787;956.336;114.862;103.983;32.559;30.776;2.3741255884;L_T61_1_1;ImageJ;;;
0;0;0;T61;T61_1;tEMProcess_10;tEM;STEM_JEOL_JEM_2200_FS;JEOL;0.0225;T61_1_1;precipitateGeometryMeasurementProcess_10;T61_1_1_10;401;236.809;118.143;75.012;25.231;20.235;1.6946831409;L_T61_1_1;ImageJ;;;
0;0;0;T61;T61_1;tEMProcess_11;tEM;STEM_JEOL_JEM_2200_FS;JEOL;0.0225;T61_1_1;precipitateGeometryMeasurementProcess_11;T61_1_1_11;559;526.044;136.967;86.669;27.49;25.891;2.0008854524;L_T61_1_1;ImageJ;;;
0;0;0;T61;T61_1;tEMProcess_12;tEM;STEM_JEOL_JEM_2200_FS;JEOL;0.0225;T61_1_1;precipitateGeometryMeasurementProcess_12;T61_1_1_12;484;1337.068;143.94;85.497;29.221;21.089;1.8618256257;L_T61_1_1;ImageJ;;;
0;0;0;T61;T61_1;tEMProcess_13;tEM;STEM_JEOL_JEM_2200_FS;JEOL;0.0225;T61_1_1;precipitateGeometryMeasurementProcess_13;T61_1_1_13;2481;1615.823;162.069;193.723;68.494;46.119;4.2153118060;L_T61_1_1;ImageJ;;;
0;0;0;T61;T61_1;tEMProcess_14;tEM;STEM_JEOL_JEM_2200_FS;JEOL;0.0225;T61_1_1;precipitateGeometryMeasurementProcess_14;T61_1_1_14;190;1022.1;144.889;50.527;17.7;13.668;1.1665225088;L_T61_1_1;ImageJ;;;
0;0;0;T61;T61_1;tEMProcess_15;tEM;STEM_JEOL_JEM_2200_FS;JEOL;0.0225;T61_1_1;precipitateGeometryMeasurementProcess_15;T61_1_1_15;434;1447.24;189.498;75.841;25.153;21.969;1.7630360287;L_T61_1_1;ImageJ;;;
0;0;0;T61;T61_1;tEMProcess_16;tEM;STEM_JEOL_JEM_2200_FS;JEOL;0.0225;T61_1_1;precipitateGeometryMeasurementProcess_16;T61_1_1_16;3028;884.702;216.359;223.38;72.035;53.521;4.6568715406;L_T61_1_1;ImageJ;;;
0;0;0;T61;T61_1;tEMProcess_17;tEM;STEM_JEOL_JEM_2200_FS;JEOL;0.0225;T61_1_1;precipitateGeometryMeasurementProcess_17;T61_1_1_17;4325;1138.127;221.322;253.279;83.48;65.965;5.5655665299;L_T61_1_1;ImageJ;;;
0;0;0;T61;T61_1;tEMProcess_18;tEM;STEM_JEOL_JEM_2200_FS;JEOL;0.0225;T61_1_1;precipitateGeometryMeasurementProcess_18;T61_1_1_18;763;1684.199;209.967;101.74;33.955;28.611;2.3376451765;L_T61_1_1;ImageJ;;;
0;0;0;T61;T61_1;tEMProcess_19;tEM;STEM_JEOL_JEM_2200_FS;JEOL;0.0225;T61_1_1;precipitateGeometryMeasurementProcess_19;T61_1_1_19;663;1021.262;227.029;95.497;29.545;28.572;2.1790795596;L_T61_1_1;ImageJ;;;
0;0;0;T61;T61_1;tEMProcess_20;tEM;STEM_JEOL_JEM_2200_FS;JEOL;0.0225;T61_1_1;precipitateGeometryMeasurementProcess_20;T61_1_1_20;289;1867.794;273.732;61.941;20.224;18.194;1.4386834380;L_T61_1_1;ImageJ;;;
0;0;0;T61;T61_1;tEMProcess_21;tEM;STEM_JEOL_JEM_2200_FS;JEOL;0.0225;T61_1_1;precipitateGeometryMeasurementProcess_21;T61_1_1_21;219;928.272;277.61;54.284;18.8;14.832;1.2523865075;L_T61_1_1;ImageJ;;;
0;0;0;T61;T61_1;tEMProcess_22;tEM;STEM_JEOL_JEM_2200_FS;JEOL;0.0225;T61_1_1;precipitateGeometryMeasurementProcess_22;T61_1_1_22;3168;47.65;364.766;210.794;68.203;59.141;4.7633106856;L_T61_1_1;ImageJ;;;
0;0;0;T61;T61_1;tEMProcess_23;tEM;STEM_JEOL_JEM_2200_FS;JEOL;0.0225;T61_1_1;precipitateGeometryMeasurementProcess_23;T61_1_1_23;427;841.289;399.05;77.255;27.615;19.688;1.7487601984;L_T61_1_1;ImageJ;;;
0;0;0;T61;T61_1;tEMProcess_24;tEM;STEM_JEOL_JEM_2200_FS;JEOL;0.0225;T61_1_1;precipitateGeometryMeasurementProcess_24;T61_1_1_24;130;627.908;411.108;41.213;13.513;12.249;0.9649126474;L_T61_1_1;ImageJ;;;
0;0;0;T61;T61_1;tEMProcess_25;tEM;STEM_JEOL_JEM_2200_FS;JEOL;0.0225;T61_1_1;precipitateGeometryMeasurementProcess_25;T61_1_1_25;53;1021.802;416.179;35.213;11.71;5.763;0.6161043250;L_T61_1_1;ImageJ;;;
0;0;0;T61;T61_1;tEMProcess_26;tEM;STEM_JEOL_JEM_2200_FS;JEOL;0.0225;T61_1_1;precipitateGeometryMeasurementProcess_26;T61_1_1_26;1883;1514.095;435.853;163.681;51.982;46.122;3.6723281584;L_T61_1_1;ImageJ;;;
0;0;0;T61;T61_1;tEMProcess_27;tEM;STEM_JEOL_JEM_2200_FS;JEOL;0.0225;T61_1_1;precipitateGeometryMeasurementProcess_27;T61_1_1_27;6482;145.128;475.332;330.919;122.841;67.186;6.8135090336;L_T61_1_1;ImageJ;;;
0;0;0;T61;T61_1;tEMProcess_28;tEM;STEM_JEOL_JEM_2200_FS;JEOL;0.0225;T61_1_1;precipitateGeometryMeasurementProcess_28;T61_1_1_28;122;298.156;480.615;40.284;13.041;11.912;0.9347516449;L_T61_1_1;ImageJ;;;
0;0;0;T61;T61_1;tEMProcess_29;tEM;STEM_JEOL_JEM_2200_FS;JEOL;0.0225;T61_1_1;precipitateGeometryMeasurementProcess_29;T61_1_1_29;62;999.097;485.5;31.213;12.652;6.24;0.6663649835;L_T61_1_1;ImageJ;;;
0;0;0;T61;T61_1;tEMProcess_30;tEM;STEM_JEOL_JEM_2200_FS;JEOL;0.0225;T61_1_1;precipitateGeometryMeasurementProcess_30;T61_1_1_30;444;554.779;494.773;77.598;24.725;22.864;1.7832318310;L_T61_1_1;ImageJ;;;
0;0;0;T61;T61_1;tEMProcess_31;tEM;STEM_JEOL_JEM_2200_FS;JEOL;0.0225;T61_1_1;precipitateGeometryMeasurementProcess_31;T61_1_1_31;87;1839.753;506.282;33.799;10.734;10.32;0.7893615155;L_T61_1_1;ImageJ;;;
0;0;0;T61;T61_1;tEMProcess_32;tEM;STEM_JEOL_JEM_2200_FS;JEOL;0.0225;T61_1_1;precipitateGeometryMeasurementProcess_32;T61_1_1_32;1934;1912.02;525.12;172.024;62.565;39.358;3.7217273808;L_T61_1_1;ImageJ;;;
0;0;0;T61;T61_1;tEMProcess_33;tEM;STEM_JEOL_JEM_2200_FS;JEOL;0.0225;T61_1_1;precipitateGeometryMeasurementProcess_33;T61_1_1_33;266;505.496;523.831;60.527;19.801;17.105;1.3802480461;L_T61_1_1;ImageJ;;;
0;0;0;T61;T61_1;tEMProcess_34;tEM;STEM_JEOL_JEM_2200_FS;JEOL;0.0225;T61_1_1;precipitateGeometryMeasurementProcess_34;T61_1_1_34;1425;744.705;546.751;140.61;44.443;40.824;3.1946534594;L_T61_1_1;ImageJ;;;
0;0;0;T61;T61_1;tEMProcess_35;tEM;STEM_JEOL_JEM_2200_FS;JEOL;0.0225;T61_1_1;precipitateGeometryMeasurementProcess_35;T61_1_1_35;382;1720.099;565.233;71.841;23.523;20.677;1.6540476026;L_T61_1_1;ImageJ;;;
0;0;0;T61;T61_1;tEMProcess_36;tEM;STEM_JEOL_JEM_2200_FS;JEOL;0.0225;T61_1_1;precipitateGeometryMeasurementProcess_36;T61_1_1_36;177;1791.353;574.556;61.941;24.4;9.236;1.1259081320;L_T61_1_1;ImageJ;;;
0;0;0;T61;T61_1;tEMProcess_37;tEM;STEM_JEOL_JEM_2200_FS;JEOL;0.0225;T61_1_1;precipitateGeometryMeasurementProcess_37;T61_1_1_37;1853;606.88;595.757;161.681;53.949;43.732;3.6429568937;L_T61_1_1;ImageJ;;;
0;0;0;T61;T61_1;tEMProcess_38;tEM;STEM_JEOL_JEM_2200_FS;JEOL;0.0225;T61_1_1;precipitateGeometryMeasurementProcess_38;T61_1_1_38;371;444.357;589.724;71.012;24.828;19.026;1.6300588256;L_T61_1_1;ImageJ;;;
0;0;0;T61;T61_1;tEMProcess_39;tEM;STEM_JEOL_JEM_2200_FS;JEOL;0.0225;T61_1_1;precipitateGeometryMeasurementProcess_39;T61_1_1_39;825;1126.541;621.808;128.225;33.865;31.018;2.4307668054;L_T61_1_1;ImageJ;;;
0;0;0;T61;T61_1;tEMProcess_40;tEM;STEM_JEOL_JEM_2200_FS;JEOL;0.0225;T61_1_1;precipitateGeometryMeasurementProcess_40;T61_1_1_40;1097;673.712;624.617;128.61;47.451;29.435;2.8029776606;L_T61_1_1;ImageJ;;;
0;0;0;T61;T61_1;tEMProcess_41;tEM;STEM_JEOL_JEM_2200_FS;JEOL;0.0225;T61_1_1;precipitateGeometryMeasurementProcess_41;T61_1_1_41;76;1649.868;621.645;32.971;11.415;8.477;0.7377736139;L_T61_1_1;ImageJ;;;
0;0;0;T61;T61_1;tEMProcess_42;tEM;STEM_JEOL_JEM_2200_FS;JEOL;0.0225;T61_1_1;precipitateGeometryMeasurementProcess_42;T61_1_1_42;203;1168.682;640.978;63.598;22.85;11.312;1.2057696319;L_T61_1_1;ImageJ;;;
0;0;0;T61;T61_1;tEMProcess_43;tEM;STEM_JEOL_JEM_2200_FS;JEOL;0.0225;T61_1_1;precipitateGeometryMeasurementProcess_43;T61_1_1_43;58;1148.397;641.741;34.87;13.446;5.492;0.6445109785;L_T61_1_1;ImageJ;;;
0;0;0;T61;T61_1;tEMProcess_44;tEM;STEM_JEOL_JEM_2200_FS;JEOL;0.0225;T61_1_1;precipitateGeometryMeasurementProcess_44;T61_1_1_44;190;1843.184;668.932;50.527;16.457;14.7;1.1665225088;L_T61_1_1;ImageJ;;;
0;0;0;T61;T61_1;tEMProcess_45;tEM;STEM_JEOL_JEM_2200_FS;JEOL;0.0225;T61_1_1;precipitateGeometryMeasurementProcess_45;T61_1_1_45;269;726.875;677.972;62.184;22.091;15.504;1.3880095771;L_T61_1_1;ImageJ;;;
0;0;0;T61;T61_1;tEMProcess_46;tEM;STEM_JEOL_JEM_2200_FS;JEOL;0.0225;T61_1_1;precipitateGeometryMeasurementProcess_46;T61_1_1_46;188;494.218;684.122;50.527;17.875;13.392;1.1603666742;L_T61_1_1;ImageJ;;;
0;0;0;T61;T61_1;tEMProcess_47;tEM;STEM_JEOL_JEM_2200_FS;JEOL;0.0225;T61_1_1;precipitateGeometryMeasurementProcess_47;T61_1_1_47;292;2016.801;682.969;64.527;24.774;15.007;1.4461313745;L_T61_1_1;ImageJ;;;
0;0;0;T61;T61_1;tEMProcess_48;tEM;STEM_JEOL_JEM_2200_FS;JEOL;0.0225;T61_1_1;precipitateGeometryMeasurementProcess_48;T61_1_1_48;4070;243.871;718.47;241.037;81.569;63.53;5.3990024845;L_T61_1_1;ImageJ;;;
0;0;0;T61;T61_1;tEMProcess_49;tEM;STEM_JEOL_JEM_2200_FS;JEOL;0.0225;T61_1_1;precipitateGeometryMeasurementProcess_49;T61_1_1_49;1028;1058.418;707.481;119.64;40.247;32.521;2.7133941231;L_T61_1_1;ImageJ;;;
0;0;0;T61;T61_1;tEMProcess_50;tEM;STEM_JEOL_JEM_2200_FS;JEOL;0.0225;T61_1_1;precipitateGeometryMeasurementProcess_50;T61_1_1_50;555;1455.068;741.242;88.326;29.827;23.691;1.9937137968;L_T61_1_1;ImageJ;;;
0;0;0;T61;T61_1;tEMProcess_51;tEM;STEM_JEOL_JEM_2200_FS;JEOL;0.0225;T61_1_1;precipitateGeometryMeasurementProcess_51;T61_1_1_51;208;890.168;745.053;53.113;18.019;14.697;1.2205286835;L_T61_1_1;ImageJ;;;
0;0;0;T61;T61_1;tEMProcess_52;tEM;STEM_JEOL_JEM_2200_FS;JEOL;0.0225;T61_1_1;precipitateGeometryMeasurementProcess_52;T61_1_1_52;90;181.944;748.344;34.627;11.664;9.825;0.8028558523;L_T61_1_1;ImageJ;;;
0;0;0;T61;T61_1;tEMProcess_53;tEM;STEM_JEOL_JEM_2200_FS;JEOL;0.0225;T61_1_1;precipitateGeometryMeasurementProcess_53;T61_1_1_53;702;1938.182;776.571;98.669;31.704;28.192;2.2422543683;L_T61_1_1;ImageJ;;;
0;0;0;T61;T61_1;tEMProcess_54;tEM;STEM_JEOL_JEM_2200_FS;JEOL;0.0225;T61_1_1;precipitateGeometryMeasurementProcess_54;T61_1_1_54;245;1723.671;786.716;58.87;20.177;15.46;1.3246445741;L_T61_1_1;ImageJ;;;
0;0;0;T61;T61_1;tEMProcess_55;tEM;STEM_JEOL_JEM_2200_FS;JEOL;0.0225;T61_1_1;precipitateGeometryMeasurementProcess_55;T61_1_1_55;535;1092.405;796.382;85.841;27.87;24.441;1.9574614313;L_T61_1_1;ImageJ;;;
0;0;0;T61;T61_1;tEMProcess_56;tEM;STEM_JEOL_JEM_2200_FS;JEOL;0.0225;T61_1_1;precipitateGeometryMeasurementProcess_56;T61_1_1_56;240;1334.908;807.254;71.255;20.863;14.647;1.3110581167;L_T61_1_1;ImageJ;;;
0;0;0;T61;T61_1;tEMProcess_57;tEM;STEM_JEOL_JEM_2200_FS;JEOL;0.0225;T61_1_1;precipitateGeometryMeasurementProcess_57;T61_1_1_57;1855;894.517;841.08;176.167;62.54;37.766;3.6449223414;L_T61_1_1;ImageJ;;;
0;0;0;T61;T61_1;tEMProcess_58;tEM;STEM_JEOL_JEM_2200_FS;JEOL;0.0225;T61_1_1;precipitateGeometryMeasurementProcess_58;T61_1_1_58;978;1854.696;824.802;118.468;39.827;31.266;2.6465844112;L_T61_1_1;ImageJ;;;
0;0;0;T61;T61_1;tEMProcess_59;tEM;STEM_JEOL_JEM_2200_FS;JEOL;0.0225;T61_1_1;precipitateGeometryMeasurementProcess_59;T61_1_1_59;790;1539.128;833.513;106.225;34.435;29.211;2.3786463013;L_T61_1_1;ImageJ;;;
0;0;0;T61;T61_1;tEMProcess_60;tEM;STEM_JEOL_JEM_2200_FS;JEOL;0.0225;T61_1_1;precipitateGeometryMeasurementProcess_60;T61_1_1_60;545;596.162;834.172;86.083;27.097;25.608;1.9756707669;L_T61_1_1;ImageJ;;;
0;0;0;T61;T61_1;tEMProcess_61;tEM;STEM_JEOL_JEM_2200_FS;JEOL;0.0225;T61_1_1;precipitateGeometryMeasurementProcess_61;T61_1_1_61;551;1034.351;847.366;90.912;32.545;21.556;1.9865162506;L_T61_1_1;ImageJ;;;
0;0;0;T61;T61_1;tEMProcess_62;tEM;STEM_JEOL_JEM_2200_FS;JEOL;0.0225;T61_1_1;precipitateGeometryMeasurementProcess_62;T61_1_1_62;230;248.5;845.3;55.113;17.941;16.322;1.2834538017;L_T61_1_1;ImageJ;;;
0;0;0;T61;T61_1;tEMProcess_63;tEM;STEM_JEOL_JEM_2200_FS;JEOL;0.0225;T61_1_1;precipitateGeometryMeasurementProcess_63;T61_1_1_63;53;801.538;844.217;26.042;9.108;7.409;0.6161043250;L_T61_1_1;ImageJ;;;
0;0;0;T61;T61_1;tEMProcess_64;tEM;STEM_JEOL_JEM_2200_FS;JEOL;0.0225;T61_1_1;precipitateGeometryMeasurementProcess_64;T61_1_1_64;732;774.393;870.671;99.74;32.487;28.688;2.2896645661;L_T61_1_1;ImageJ;;;
0;0;0;T61;T61_1;tEMProcess_65;tEM;STEM_JEOL_JEM_2200_FS;JEOL;0.0225;T61_1_1;precipitateGeometryMeasurementProcess_65;T61_1_1_65;304;1890.674;870.086;65.012;20.404;18.97;1.4755472278;L_T61_1_1;ImageJ;;;
0;0;0;T61;T61_1;tEMProcess_66;tEM;STEM_JEOL_JEM_2200_FS;JEOL;0.0225;T61_1_1;precipitateGeometryMeasurementProcess_66;T61_1_1_66;442;57.525;876.367;78.669;27.586;20.401;1.7792110100;L_T61_1_1;ImageJ;;;
0;0;0;T61;T61_1;tEMProcess_67;tEM;STEM_JEOL_JEM_2200_FS;JEOL;0.0225;T61_1_1;precipitateGeometryMeasurementProcess_67;T61_1_1_67;373;1323.698;892.277;73.012;25.325;18.753;1.6344466097;L_T61_1_1;ImageJ;;;
0;0;0;T61;T61_1;tEMProcess_68;tEM;STEM_JEOL_JEM_2200_FS;JEOL;0.0225;T61_1_1;precipitateGeometryMeasurementProcess_68;T61_1_1_68;406;352.18;898.695;75.841;26.741;19.331;1.7052157665;L_T61_1_1;ImageJ;;;
0;0;0;T61;T61_1;tEMProcess_69;tEM;STEM_JEOL_JEM_2200_FS;JEOL;0.0225;T61_1_1;precipitateGeometryMeasurementProcess_69;T61_1_1_69;136;1040.89;913.331;41.698;14.022;12.349;0.9869286964;L_T61_1_1;ImageJ;;;
0;0;0;T61;T61_1;tEMProcess_70;tEM;STEM_JEOL_JEM_2200_FS;JEOL;0.0225;T61_1_1;precipitateGeometryMeasurementProcess_70;T61_1_1_70;197;115.18;916.835;51.113;16.045;15.632;1.1878167243;L_T61_1_1;ImageJ;;;
0;0;0;T61;T61_1;tEMProcess_71;tEM;STEM_JEOL_JEM_2200_FS;JEOL;0.0225;T61_1_1;precipitateGeometryMeasurementProcess_71;T61_1_1_71;643;676.304;923.516;95.74;34.076;24.025;2.1459609219;L_T61_1_1;ImageJ;;;
0;0;0;T61;T61_1;tEMProcess_72;tEM;STEM_JEOL_JEM_2200_FS;JEOL;0.0225;T61_1_1;precipitateGeometryMeasurementProcess_72;T61_1_1_72;2889;1153.6;950.596;219.137;65.701;55.987;4.5487293145;L_T61_1_1;ImageJ;;;
0;0;0;T61;T61_1;tEMProcess_73;tEM;STEM_JEOL_JEM_2200_FS;JEOL;0.0225;T61_1_1;precipitateGeometryMeasurementProcess_73;T61_1_1_73;355;1051.945;948.021;71.598;26.433;17.1;1.5945219396;L_T61_1_1;ImageJ;;;
0;0;0;T61;T61_1;tEMProcess_74;tEM;STEM_JEOL_JEM_2200_FS;JEOL;0.0225;T61_1_1;precipitateGeometryMeasurementProcess_74;T61_1_1_74;1963;1448.823;976.421;216.108;78.4;31.88;3.7495268899;L_T61_1_1;ImageJ;;;
0;0;0;T61;T61_1;tEMProcess_75;tEM;STEM_JEOL_JEM_2200_FS;JEOL;0.0225;T61_1_1;precipitateGeometryMeasurementProcess_75;T61_1_1_75;151;1558.46;951.427;47.598;16.942;11.348;1.0399316508;L_T61_1_1;ImageJ;;;
0;0;0;T61;T61_1;tEMProcess_76;tEM;STEM_JEOL_JEM_2200_FS;JEOL;0.0225;T61_1_1;precipitateGeometryMeasurementProcess_76;T61_1_1_76;279;125.977;965.959;62.184;20.617;17.23;1.4135735957;L_T61_1_1;ImageJ;;;
0;0;0;T61;T61_1;tEMProcess_77;tEM;STEM_JEOL_JEM_2200_FS;JEOL;0.0225;T61_1_1;precipitateGeometryMeasurementProcess_77;T61_1_1_77;1904;581.879;998.369;168.024;58.792;41.234;3.6927490470;L_T61_1_1;ImageJ;;;
0;0;0;T61;T61_1;tEMProcess_78;tEM;STEM_JEOL_JEM_2200_FS;JEOL;0.0225;T61_1_1;precipitateGeometryMeasurementProcess_78;T61_1_1_78;207;1009.935;1000.543;54.284;18.333;14.376;1.2175911855;L_T61_1_1;ImageJ;;;
0;0;0;T61;T61_1;tEMProcess_79;tEM;STEM_JEOL_JEM_2200_FS;JEOL;0.0225;T61_1_1;precipitateGeometryMeasurementProcess_79;T61_1_1_79;875;1760.645;1026.818;109.154;35.105;31.736;2.5033429418;L_T61_1_1;ImageJ;;;
0;0;0;T61;T61_1;tEMProcess_80;tEM;STEM_JEOL_JEM_2200_FS;JEOL;0.0225;T61_1_1;precipitateGeometryMeasurementProcess_80;T61_1_1_80;309;1626.5;1019.536;66.527;23.858;16.491;1.4876321735;L_T61_1_1;ImageJ;;;
0;0;0;T61;T61_1;tEMProcess_81;tEM;STEM_JEOL_JEM_2200_FS;JEOL;0.0225;T61_1_1;precipitateGeometryMeasurementProcess_81;T61_1_1_81;786;1662.099;1037.922;103.397;32.684;30.619;2.3726167700;L_T61_1_1;ImageJ;;;
0;0;0;T61;T61_1;tEMProcess_82;tEM;STEM_JEOL_JEM_2200_FS;JEOL;0.0225;T61_1_1;precipitateGeometryMeasurementProcess_82;T61_1_1_82;570;1897.093;1037.095;89.841;28.747;25.246;2.0204762533;L_T61_1_1;ImageJ;;;
0;0;0;T61;T61_1;tEMProcess_83;tEM;STEM_JEOL_JEM_2200_FS;JEOL;0.0225;T61_1_1;precipitateGeometryMeasurementProcess_83;T61_1_1_83;252;253.476;1040.397;58.527;18.928;16.952;1.3434347973;L_T61_1_1;ImageJ;;;
0;0;0;T61;T61_1;tEMProcess_84;tEM;STEM_JEOL_JEM_2200_FS;JEOL;0.0225;T61_1_1;precipitateGeometryMeasurementProcess_84;T61_1_1_84;803;827.93;1046.791;104.569;34.502;29.633;2.3981375833;L_T61_1_1;ImageJ;;;
0;0;0;T61;T61_1;tEMProcess_85;tEM;STEM_JEOL_JEM_2200_FS;JEOL;0.0225;T61_1_1;precipitateGeometryMeasurementProcess_85;T61_1_1_85;701;1523.792;1058.745;99.64;34.729;25.7;2.2406567519;L_T61_1_1;ImageJ;;;
0;0;0;T61;T61_1;tEMProcess_86;tEM;STEM_JEOL_JEM_2200_FS;JEOL;0.0225;T61_1_1;precipitateGeometryMeasurementProcess_86;T61_1_1_86;376;1887.069;1106.941;72.184;24.974;19.169;1.6410062880;L_T61_1_1;ImageJ;;;
0;0;0;T61;T61_1;tEMProcess_87;tEM;STEM_JEOL_JEM_2200_FS;JEOL;0.0225;T61_1_1;precipitateGeometryMeasurementProcess_87;T61_1_1_87;1448;1209.181;1127.173;146.267;47.081;39.159;3.2203316742;L_T61_1_1;ImageJ;;;
0;0;0;T61;T61_1;tEMProcess_88;tEM;STEM_JEOL_JEM_2200_FS;JEOL;0.0225;T61_1_1;precipitateGeometryMeasurementProcess_88;T61_1_1_88;516;350.32;1129.293;84.426;27.837;23.601;1.9223885608;L_T61_1_1;ImageJ;;;
0;0;0;T61;T61_1;tEMProcess_89;tEM;STEM_JEOL_JEM_2200_FS;JEOL;0.0225;T61_1_1;precipitateGeometryMeasurementProcess_89;T61_1_1_89;504;1478.544;1137.165;83.841;28.92;22.189;1.8999037105;L_T61_1_1;ImageJ;;;
0;0;0;T61;T61_1;tEMProcess_90;tEM;STEM_JEOL_JEM_2200_FS;JEOL;0.0225;T61_1_1;precipitateGeometryMeasurementProcess_90;T61_1_1_90;86;1387.453;1143.477;33.213;11.139;9.83;0.7848118435;L_T61_1_1;ImageJ;;;
0;0;0;T61;T61_1;tEMProcess_91;tEM;STEM_JEOL_JEM_2200_FS;JEOL;0.0225;T61_1_1;precipitateGeometryMeasurementProcess_91;T61_1_1_91;6956;1919.63;1183.01;327.563;110.495;80.154;7.0582349271;L_T61_1_1;ImageJ;;;
0;0;0;T61;T61_1;tEMProcess_92;tEM;STEM_JEOL_JEM_2200_FS;JEOL;0.0225;T61_1_1;precipitateGeometryMeasurementProcess_92;T61_1_1_92;1325;541.267;1190.594;151.338;54.054;31.21;3.0805216250;L_T61_1_1;ImageJ;;;
0;0;0;T61;T61_1;tEMProcess_93;tEM;STEM_JEOL_JEM_2200_FS;JEOL;0.0225;T61_1_1;precipitateGeometryMeasurementProcess_93;T61_1_1_93;69;447.746;1171.92;30.042;9.871;8.901;0.7029765987;L_T61_1_1;ImageJ;;;
0;0;0;T61;T61_1;tEMProcess_94;tEM;STEM_JEOL_JEM_2200_FS;JEOL;0.0225;T61_1_1;precipitateGeometryMeasurementProcess_94;T61_1_1_94;350;51.58;1190.271;69.012;23.49;18.971;1.5832530921;L_T61_1_1;ImageJ;;;
0;0;0;T61;T61_1;tEMProcess_95;tEM;STEM_JEOL_JEM_2200_FS;JEOL;0.0225;T61_1_1;precipitateGeometryMeasurementProcess_95;T61_1_1_95;89;1091.612;1188.185;37.213;12.795;8.857;0.7983830829;L_T61_1_1;ImageJ;;;
0;0;0;T61;T61_1;tEMProcess_96;tEM;STEM_JEOL_JEM_2200_FS;JEOL;0.0225;T61_1_1;precipitateGeometryMeasurementProcess_96;T61_1_1_96;1139;1354.228;1206.428;130.569;46.195;31.393;2.8561314060;L_T61_1_1;ImageJ;;;
0;0;0;T61;T61_1;tEMProcess_97;tEM;STEM_JEOL_JEM_2200_FS;JEOL;0.0225;T61_1_1;precipitateGeometryMeasurementProcess_97;T61_1_1_97;296;444.064;1213.389;64.184;20.963;17.978;1.4560026930;L_T61_1_1;ImageJ;;;
0;0;0;T61;T61_1;tEMProcess_98;tEM;STEM_JEOL_JEM_2200_FS;JEOL;0.0225;T61_1_1;precipitateGeometryMeasurementProcess_98;T61_1_1_98;565;1605.996;1215.408;93.74;32.319;22.259;2.0115949960;L_T61_1_1;ImageJ;;;
0;0;0;T61;T61_1;tEMProcess_99;tEM;STEM_JEOL_JEM_2200_FS;JEOL;0.0225;T61_1_1;precipitateGeometryMeasurementProcess_99;T61_1_1_99;387;294.42;1231.474;72.77;25.373;19.42;1.6648373296;L_T61_1_1;ImageJ;;;
0;0;0;T61;T61_1;tEMProcess_100;tEM;STEM_JEOL_JEM_2200_FS;JEOL;0.0225;T61_1_1;precipitateGeometryMeasurementProcess_100;T61_1_1_100;387;1818.084;1238.203;74.426;26.751;18.42;1.6648373296;L_T61_1_1;ImageJ;;;
0;0;0;T61;T61_1;tEMProcess_101;tEM;STEM_JEOL_JEM_2200_FS;JEOL;0.0225;T61_1_1;precipitateGeometryMeasurementProcess_101;T61_1_1_101;163;116.764;1242.021;46.87;15.368;13.505;1.0804635614;L_T61_1_1;ImageJ;;;
0;0;0;T61;T61_1;tEMProcess_102;tEM;STEM_JEOL_JEM_2200_FS;JEOL;0.0225;T61_1_1;precipitateGeometryMeasurementProcess_102;T61_1_1_102;217;1250.915;1245.44;54.77;18.301;15.097;1.2466547314;L_T61_1_1;ImageJ;;;
0;0;0;T61;T61_1;tEMProcess_103;tEM;STEM_JEOL_JEM_2200_FS;JEOL;0.0225;T61_1_1;precipitateGeometryMeasurementProcess_103;T61_1_1_103;1227;918.964;1258.466;131.782;46.149;33.852;2.9644122829;L_T61_1_1;ImageJ;;;
0;0;0;T61;T61_1;tEMProcess_104;tEM;STEM_JEOL_JEM_2200_FS;JEOL;0.0225;T61_1_1;precipitateGeometryMeasurementProcess_104;T61_1_1_104;79;1658.449;1250.677;33.456;10.639;9.455;0.7521940060;L_T61_1_1;ImageJ;;;
0;0;0;T61;T61_1;tEMProcess_105;tEM;STEM_JEOL_JEM_2200_FS;JEOL;0.0225;T61_1_1;precipitateGeometryMeasurementProcess_105;T61_1_1_105;408;1211.429;1261.419;76.426;27.536;18.865;1.7094106456;L_T61_1_1;ImageJ;;;
0;0;0;T61;T61_1;tEMProcess_106;tEM;STEM_JEOL_JEM_2200_FS;JEOL;0.0225;T61_1_1;precipitateGeometryMeasurementProcess_106;T61_1_1_106;2038;1974.707;1328.162;188.894;65.3;39.737;3.8204842404;L_T61_1_1;ImageJ;;;
0;0;0;T61;T61_1;tEMProcess_107;tEM;STEM_JEOL_JEM_2200_FS;JEOL;0.0225;T61_1_1;precipitateGeometryMeasurementProcess_107;T61_1_1_107;8986;1535.031;1373.089;380.676;112.388;101.802;8.0223116580;L_T61_1_1;ImageJ;;;
0;0;0;T61;T61_1;tEMProcess_108;tEM;STEM_JEOL_JEM_2200_FS;JEOL;0.0225;T61_1_1;precipitateGeometryMeasurementProcess_108;T61_1_1_108;775;1925.416;1343.665;107.64;39.081;25.249;2.3559559929;L_T61_1_1;ImageJ;;;
0;0;0;T61;T61_1;tEMProcess_109;tEM;STEM_JEOL_JEM_2200_FS;JEOL;0.0225;T61_1_1;precipitateGeometryMeasurementProcess_109;T61_1_1_109;363;701.665;1352.012;70.184;22.824;20.25;1.6123882893;L_T61_1_1;ImageJ;;;
0;0;0;T61;T61_1;tEMProcess_110;tEM;STEM_JEOL_JEM_2200_FS;JEOL;0.0225;T61_1_1;precipitateGeometryMeasurementProcess_110;T61_1_1_110;3505;1365.889;1379.295;235.238;68.832;64.835;5.0102608115;L_T61_1_1;ImageJ;;;
0;0;0;T61;T61_1;tEMProcess_111;tEM;STEM_JEOL_JEM_2200_FS;JEOL;0.0225;T61_1_1;precipitateGeometryMeasurementProcess_111;T61_1_1_111;149;391.742;1378.654;44.284;13.866;13.682;1.0330217294;L_T61_1_1;ImageJ;;;
0;0;0;T61;T61_1;tEMProcess_112;tEM;STEM_JEOL_JEM_2200_FS;JEOL;0.0225;T61_1_1;precipitateGeometryMeasurementProcess_112;T61_1_1_112;369;1273.966;1392.213;73.598;24.402;19.254;1.6256591986;L_T61_1_1;ImageJ;;;
0;0;0;T61;T61_1;tEMProcess_113;tEM;STEM_JEOL_JEM_2200_FS;JEOL;0.0225;T61_1_1;precipitateGeometryMeasurementProcess_113;T61_1_1_113;499;1217.847;1427.37;83.255;29.207;21.753;1.8904560950;L_T61_1_1;ImageJ;;;
0;0;0;T61;T61_1;tEMProcess_114;tEM;STEM_JEOL_JEM_2200_FS;JEOL;0.0225;T61_1_1;precipitateGeometryMeasurementProcess_114;T61_1_1_114;342;1034.883;1431.123;67.598;21.759;20.012;1.5650541761;L_T61_1_1;ImageJ;;;
0;0;0;T61;T61_1;tEMProcess_115;tEM;STEM_JEOL_JEM_2200_FS;JEOL;0.0225;T61_1_1;precipitateGeometryMeasurementProcess_115;T61_1_1_115;727;508.279;1446.206;100.569;32.725;28.286;2.2818312741;L_T61_1_1;ImageJ;;;
0;0;0;T61;T61_1;tEMProcess_116;tEM;STEM_JEOL_JEM_2200_FS;JEOL;0.0225;T61_1_1;precipitateGeometryMeasurementProcess_116;T61_1_1_116;376;1852.896;1445.468;72.184;24.55;19.501;1.6410062880;L_T61_1_1;ImageJ;;;
0;0;0;T61;T61_1;tEMProcess_117;tEM;STEM_JEOL_JEM_2200_FS;JEOL;0.0225;T61_1_1;precipitateGeometryMeasurementProcess_117;T61_1_1_117;6327;1642.98;1489.489;310.049;97.987;82.213;6.7315525418;L_T61_1_1;ImageJ;;;
0;0;0;T61;T61_1;tEMProcess_118;tEM;STEM_JEOL_JEM_2200_FS;JEOL;0.0225;T61_1_1;precipitateGeometryMeasurementProcess_118;T61_1_1_118;87;853.638;1469.408;39.698;12.963;8.545;0.7893615155;L_T61_1_1;ImageJ;;;
0;0;0;T61;T61_1;tEMProcess_119;tEM;STEM_JEOL_JEM_2200_FS;JEOL;0.0225;T61_1_1;precipitateGeometryMeasurementProcess_119;T61_1_1_119;580;478.052;1484.06;88.912;30.96;23.852;2.0381226692;L_T61_1_1;ImageJ;;;
0;0;0;T61;T61_1;tEMProcess_120;tEM;STEM_JEOL_JEM_2200_FS;JEOL;0.0225;T61_1_1;precipitateGeometryMeasurementProcess_120;T61_1_1_120;157;103.869;1500.85;46.284;14.942;13.379;1.0603912829;L_T61_1_1;ImageJ;;;
0;0;0;T61;T61_1;tEMProcess_121;tEM;STEM_JEOL_JEM_2200_FS;JEOL;0.0225;T61_1_1;precipitateGeometryMeasurementProcess_121;T61_1_1_121;603;422.857;1509.331;91.154;30.552;25.13;2.0781408472;L_T61_1_1;ImageJ;;;
0;0;0;T61;T61_1;tEMProcess_122;tEM;STEM_JEOL_JEM_2200_FS;JEOL;0.0225;T61_1_1;precipitateGeometryMeasurementProcess_122;T61_1_1_122;722;1241.634;1519.496;99.154;32.041;28.691;2.2739709983;L_T61_1_1;ImageJ;;;
0;0;0;T61;T61_1;tEMProcess_123;tEM;STEM_JEOL_JEM_2200_FS;JEOL;0.0225;T61_1_1;precipitateGeometryMeasurementProcess_123;T61_1_1_123;541;586.544;1519.415;86.669;28.422;24.236;1.9684072469;L_T61_1_1;ImageJ;;;
0;0;0;T61;T61_1;tEMProcess_124;tEM;STEM_JEOL_JEM_2200_FS;JEOL;0.0225;T61_1_1;precipitateGeometryMeasurementProcess_124;T61_1_1_124;177;124.195;1527.421;48.87;15.64;14.41;1.1259081320;L_T61_1_1;ImageJ;;;
0;0;0;T61;T61_1;tEMProcess_125;tEM;STEM_JEOL_JEM_2200_FS;JEOL;0.0225;T61_1_1;precipitateGeometryMeasurementProcess_125;T61_1_1_125;114;279.807;1539.658;39.799;13.467;10.778;0.9035844499;L_T61_1_1;ImageJ;;;
0;0;0;T61;T61_1;tEMProcess_126;tEM;STEM_JEOL_JEM_2200_FS;JEOL;0.0225;T61_1_1;precipitateGeometryMeasurementProcess_126;T61_1_1_126;2342;1314.137;1605.9;184.409;55.991;53.257;4.0955267613;L_T61_1_1;ImageJ;;;
0;0;0;T61;T61_1;tEMProcess_127;tEM;STEM_JEOL_JEM_2200_FS;JEOL;0.0225;T61_1_1;precipitateGeometryMeasurementProcess_127;T61_1_1_127;1455;2013.264;1599.91;142.267;43.511;42.577;3.2281062403;L_T61_1_1;ImageJ;;;
0;0;0;T61;T61_1;tEMProcess_128;tEM;STEM_JEOL_JEM_2200_FS;JEOL;0.0225;T61_1_1;precipitateGeometryMeasurementProcess_128;T61_1_1_128;102;134.706;1591.882;36.042;11.96;10.859;0.8547053228;L_T61_1_1;ImageJ;;;
0;0;0;T61;T61_1;tEMProcess_129;tEM;STEM_JEOL_JEM_2200_FS;JEOL;0.0225;T61_1_1;precipitateGeometryMeasurementProcess_129;T61_1_1_129;242;278.574;1596.38;57.113;19.13;16.107;1.3165095253;L_T61_1_1;ImageJ;;;
0;0;0;T61;T61_1;tEMProcess_130;tEM;STEM_JEOL_JEM_2200_FS;JEOL;0.0225;T61_1_1;precipitateGeometryMeasurementProcess_130;T61_1_1_130;66;946.288;1593.061;29.213;10.591;7.934;0.6875246766;L_T61_1_1;ImageJ;;;
0;0;0;T61;T61_1;tEMProcess_131;tEM;STEM_JEOL_JEM_2200_FS;JEOL;0.0225;T61_1_1;precipitateGeometryMeasurementProcess_131;T61_1_1_131;1252;967.218;1622.578;162.995;46.968;33.94;2.9944598000;L_T61_1_1;ImageJ;;;
0;0;0;T61;T61_1;tEMProcess_132;tEM;STEM_JEOL_JEM_2200_FS;JEOL;0.0225;T61_1_1;precipitateGeometryMeasurementProcess_132;T61_1_1_132;524;1924.885;1622.878;84.669;27.985;23.841;1.9372334805;L_T61_1_1;ImageJ;;;
0;0;0;T61;T61_1;tEMProcess_133;tEM;STEM_JEOL_JEM_2200_FS;JEOL;0.0225;T61_1_1;precipitateGeometryMeasurementProcess_133;T61_1_1_133;551;741.642;1636.172;87.497;28.851;24.317;1.9865162506;L_T61_1_1;ImageJ;;;
0;0;0;T61;T61_1;tEMProcess_134;tEM;STEM_JEOL_JEM_2200_FS;JEOL;0.0225;T61_1_1;precipitateGeometryMeasurementProcess_134;T61_1_1_134;157;66.048;1651.003;45.698;14.391;13.89;1.0603912829;L_T61_1_1;ImageJ;;;
0;0;0;T61;T61_1;tEMProcess_135;tEM;STEM_JEOL_JEM_2200_FS;JEOL;0.0225;T61_1_1;precipitateGeometryMeasurementProcess_135;T61_1_1_135;2470;1682.223;1676.617;209.137;65.337;48.134;4.2059567193;L_T61_1_1;ImageJ;;;
0;0;0;T61;T61_1;tEMProcess_136;tEM;STEM_JEOL_JEM_2200_FS;JEOL;0.0225;T61_1_1;precipitateGeometryMeasurementProcess_136;T61_1_1_136;863;1206.101;1666.15;110.225;37.452;29.339;2.4861179005;L_T61_1_1;ImageJ;;;
0;0;0;T61;T61_1;tEMProcess_137;tEM;STEM_JEOL_JEM_2200_FS;JEOL;0.0225;T61_1_1;precipitateGeometryMeasurementProcess_137;T61_1_1_137;141;684.16;1680.543;43.698;14.526;12.359;1.0049070175;L_T61_1_1;ImageJ;;;
0;0;0;T61;T61_1;tEMProcess_138;tEM;STEM_JEOL_JEM_2200_FS;JEOL;0.0225;T61_1_1;precipitateGeometryMeasurementProcess_138;T61_1_1_138;385;578.96;1692.562;72.426;23.023;21.292;1.6605298519;L_T61_1_1;ImageJ;;;
0;0;0;T61;T61_1;tEMProcess_139;tEM;STEM_JEOL_JEM_2200_FS;JEOL;0.0225;T61_1_1;precipitateGeometryMeasurementProcess_139;T61_1_1_139;1245;391.278;1722.136;131.782;43.447;36.485;2.9860769727;L_T61_1_1;ImageJ;;;
0;0;0;T61;T61_1;tEMProcess_140;tEM;STEM_JEOL_JEM_2200_FS;JEOL;0.0225;T61_1_1;precipitateGeometryMeasurementProcess_140;T61_1_1_140;204;1949;1736.417;52.284;17.869;14.536;1.2087358593;L_T61_1_1;ImageJ;;;
0;0;0;T61;T61_1;tEMProcess_141;tEM;STEM_JEOL_JEM_2200_FS;JEOL;0.0225;T61_1_1;precipitateGeometryMeasurementProcess_141;T61_1_1_141;389;282.248;1745.906;72.184;23.538;21.043;1.6691336911;L_T61_1_1;ImageJ;;;
0;0;0;T61;T61_1;tEMProcess_142;tEM;STEM_JEOL_JEM_2200_FS;JEOL;0.0225;T61_1_1;precipitateGeometryMeasurementProcess_142;T61_1_1_142;209;211.816;1746.309;52.527;17.162;15.506;1.2234591288;L_T61_1_1;ImageJ;;;
0;0;0;T61;T61_1;tEMProcess_143;tEM;STEM_JEOL_JEM_2200_FS;JEOL;0.0225;T61_1_1;precipitateGeometryMeasurementProcess_143;T61_1_1_143;146;550.075;1797.281;45.113;15.395;12.075;1.0225693014;L_T61_1_1;ImageJ;;;
0;0;0;T61;T61_1;tEMProcess_144;tEM;STEM_JEOL_JEM_2200_FS;JEOL;0.0225;T61_1_1;precipitateGeometryMeasurementProcess_144;T61_1_1_144;376;1418.287;1805.245;72.669;25.972;18.433;1.6410062880;L_T61_1_1;ImageJ;;;
0;0;0;T61;T61_1;tEMProcess_145;tEM;STEM_JEOL_JEM_2200_FS;JEOL;0.0225;T61_1_1;precipitateGeometryMeasurementProcess_145;T61_1_1_145;492;1480.994;1826.283;84.083;26.079;24.02;1.8771495519;L_T61_1_1;ImageJ;;;
0;0;0;T61;T61_1;tEMProcess_146;tEM;STEM_JEOL_JEM_2200_FS;JEOL;0.0225;T61_1_1;precipitateGeometryMeasurementProcess_146;T61_1_1_146;717;531.51;1856.998;98.912;33.504;27.248;2.2660834581;L_T61_1_1;ImageJ;;;
0;0;0;T61;T61_1;tEMProcess_147;tEM;STEM_JEOL_JEM_2200_FS;JEOL;0.0225;T61_1_1;precipitateGeometryMeasurementProcess_147;T61_1_1_147;613;1718.133;1863.356;92.326;31.064;25.125;2.0953016740;L_T61_1_1;ImageJ;;;
0;0;0;T61;T61_1;tEMProcess_148;tEM;STEM_JEOL_JEM_2200_FS;JEOL;0.0225;T61_1_1;precipitateGeometryMeasurementProcess_148;T61_1_1_148;75;1044.153;1866.927;31.799;10.655;8.962;0.7329037679;L_T61_1_1;ImageJ;;;
0;0;0;T61;T61_1;tEMProcess_149;tEM;STEM_JEOL_JEM_2200_FS;JEOL;0.0225;T61_1_1;precipitateGeometryMeasurementProcess_149;T61_1_1_149;5499;1602.065;1909.599;289.907;104.122;67.244;6.2756423132;L_T61_1_1;ImageJ;;;
0;0;0;T61;T61_1;tEMProcess_150;tEM;STEM_JEOL_JEM_2200_FS;JEOL;0.0225;T61_1_1;precipitateGeometryMeasurementProcess_150;T61_1_1_150;502;1054.827;1905.239;82.669;25.601;24.967;1.8961303131;L_T61_1_1;ImageJ;;;
0;0;0;T61;T61_1;tEMProcess_151;tEM;STEM_JEOL_JEM_2200_FS;JEOL;0.0225;T61_1_1;precipitateGeometryMeasurementProcess_151;T61_1_1_151;132;1978.061;1919.402;42.042;13.872;12.116;0.9723067222;L_T61_1_1;ImageJ;;;
0;0;0;T61;T61_1;tEMProcess_152;tEM;STEM_JEOL_JEM_2200_FS;JEOL;0.0225;T61_1_1;precipitateGeometryMeasurementProcess_152;T61_1_1_152;3829;874.93;1958.7;237.421;75.893;64.239;5.2367158095;L_T61_1_1;ImageJ;;;
0;0;0;T61;T61_1;tEMProcess_153;tEM;STEM_JEOL_JEM_2200_FS;JEOL;0.0225;T61_1_1;precipitateGeometryMeasurementProcess_153;T61_1_1_153;393;293.996;1986.775;75.255;27.605;18.127;1.6776934072;L_T61_1_1;ImageJ;;;
0;0;0;T61;T61_1;tEMProcess_154;tEM;STEM_JEOL_JEM_2200_FS;JEOL;0.0225;T61_1_2;precipitateGeometryMeasurementProcess_154;T61_1_2_1;246;1451.252;54.138;58.284;21.663;14.459;1.3273451774;L_T61_1_2;ImageJ;;;
0;0;0;T61;T61_1;tEMProcess_155;tEM;STEM_JEOL_JEM_2200_FS;JEOL;0.0225;T61_1_2;precipitateGeometryMeasurementProcess_155;T61_1_2_2;187;675.687;73.061;50.284;17.023;13.987;1.1572764778;L_T61_1_2;ImageJ;;;
0;0;0;T61;T61_1;tEMProcess_156;tEM;STEM_JEOL_JEM_2200_FS;JEOL;0.0225;T61_1_2;precipitateGeometryMeasurementProcess_156;T61_1_2_3;450;1197.893;140.22;79.841;29.064;19.713;1.7952402618;L_T61_1_2;ImageJ;;;
0;0;0;T61;T61_1;tEMProcess_157;tEM;STEM_JEOL_JEM_2200_FS;JEOL;0.0225;T61_1_2;precipitateGeometryMeasurementProcess_157;T61_1_2_4;3178;1700.124;191.581;211.865;70.562;57.345;4.7708226137;L_T61_1_2;ImageJ;;;
0;0;0;T61;T61_1;tEMProcess_158;tEM;STEM_JEOL_JEM_2200_FS;JEOL;0.0225;T61_1_2;precipitateGeometryMeasurementProcess_158;T61_1_2_5;291;696.153;192.589;75.598;27.643;13.404;1.4436529984;L_T61_1_2;ImageJ;;;
0;0;0;T61;T61_1;tEMProcess_159;tEM;STEM_JEOL_JEM_2200_FS;JEOL;0.0225;T61_1_2;precipitateGeometryMeasurementProcess_159;T61_1_2_6;4810;754.747;241.859;263.179;86.429;70.86;5.8693344965;L_T61_1_2;ImageJ;;;
0;0;0;T61;T61_1;tEMProcess_160;tEM;STEM_JEOL_JEM_2200_FS;JEOL;0.0225;T61_1_2;precipitateGeometryMeasurementProcess_160;T61_1_2_7;834;1182.388;220.57;108.468;37.737;28.139;2.4439895692;L_T61_1_2;ImageJ;;;
0;0;0;T61;T61_1;tEMProcess_161;tEM;STEM_JEOL_JEM_2200_FS;JEOL;0.0225;T61_1_2;precipitateGeometryMeasurementProcess_161;T61_1_2_8;151;169.308;243.613;44.284;15.704;12.243;1.0399316508;L_T61_1_2;ImageJ;;;
0;0;0;T61;T61_1;tEMProcess_162;tEM;STEM_JEOL_JEM_2200_FS;JEOL;0.0225;T61_1_2;precipitateGeometryMeasurementProcess_162;T61_1_2_9;6177;1795.809;298.034;324.434;120.467;65.286;6.6512783551;L_T61_1_2;ImageJ;;;
0;0;0;T61;T61_1;tEMProcess_163;tEM;STEM_JEOL_JEM_2200_FS;JEOL;0.0225;T61_1_2;precipitateGeometryMeasurementProcess_163;T61_1_2_10;649;301.528;313.844;93.74;30.272;27.297;2.1559499329;L_T61_1_2;ImageJ;;;
0;0;0;T61;T61_1;tEMProcess_164;tEM;STEM_JEOL_JEM_2200_FS;JEOL;0.0225;T61_1_2;precipitateGeometryMeasurementProcess_164;T61_1_2_11;535;1554.623;321.795;86.326;28.203;24.153;1.9574614313;L_T61_1_2;ImageJ;;;
0;0;0;T61;T61_1;tEMProcess_165;tEM;STEM_JEOL_JEM_2200_FS;JEOL;0.0225;T61_1_2;precipitateGeometryMeasurementProcess_165;T61_1_2_12;340;222.353;329.494;67.598;21.544;20.093;1.5604712844;L_T61_1_2;ImageJ;;;
0;0;0;T61;T61_1;tEMProcess_166;tEM;STEM_JEOL_JEM_2200_FS;JEOL;0.0225;T61_1_2;precipitateGeometryMeasurementProcess_166;T61_1_2_13;1794;1150.496;348.075;160.51;51.05;44.744;3.5844913943;L_T61_1_2;ImageJ;;;
0;0;0;T61;T61_1;tEMProcess_167;tEM;STEM_JEOL_JEM_2200_FS;JEOL;0.0225;T61_1_2;precipitateGeometryMeasurementProcess_167;T61_1_2_14;354;775.497;374.415;69.355;23.057;19.548;1.5922745503;L_T61_1_2;ImageJ;;;
0;0;0;T61;T61_1;tEMProcess_168;tEM;STEM_JEOL_JEM_2200_FS;JEOL;0.0225;T61_1_2;precipitateGeometryMeasurementProcess_168;T61_1_2_15;52;1259.288;380.385;26.385;8.568;7.727;0.6102643418;L_T61_1_2;ImageJ;;;
0;0;0;T61;T61_1;tEMProcess_169;tEM;STEM_JEOL_JEM_2200_FS;JEOL;0.0225;T61_1_2;precipitateGeometryMeasurementProcess_169;T61_1_2_16;734;643.474;393.86;100.569;32.543;28.717;2.2927903895;L_T61_1_2;ImageJ;;;
0;0;0;T61;T61_1;tEMProcess_170;tEM;STEM_JEOL_JEM_2200_FS;JEOL;0.0225;T61_1_2;precipitateGeometryMeasurementProcess_170;T61_1_2_17;246;595.069;446.52;56.527;18.34;17.078;1.3273451774;L_T61_1_2;ImageJ;;;
0;0;0;T61;T61_1;tEMProcess_171;tEM;STEM_JEOL_JEM_2200_FS;JEOL;0.0225;T61_1_2;precipitateGeometryMeasurementProcess_171;T61_1_2_18;810;987.205;456.015;106.669;36.796;28.028;2.4085675568;L_T61_1_2;ImageJ;;;
0;0;0;T61;T61_1;tEMProcess_172;tEM;STEM_JEOL_JEM_2200_FS;JEOL;0.0225;T61_1_2;precipitateGeometryMeasurementProcess_172;T61_1_2_19;4155;1171.597;534.191;251.12;84.475;62.626;5.4550889530;L_T61_1_2;ImageJ;;;
0;0;0;T61;T61_1;tEMProcess_173;tEM;STEM_JEOL_JEM_2200_FS;JEOL;0.0225;T61_1_2;precipitateGeometryMeasurementProcess_173;T61_1_2_20;1190;1513.148;514.929;128.953;40.163;37.725;2.9193744540;L_T61_1_2;ImageJ;;;
0;0;0;T61;T61_1;tEMProcess_174;tEM;STEM_JEOL_JEM_2200_FS;JEOL;0.0225;T61_1_2;precipitateGeometryMeasurementProcess_174;T61_1_2_21;338;891.639;513.899;67.598;21.986;19.574;1.5558748936;L_T61_1_2;ImageJ;;;
0;0;0;T61;T61_1;tEMProcess_175;tEM;STEM_JEOL_JEM_2200_FS;JEOL;0.0225;T61_1_2;precipitateGeometryMeasurementProcess_175;T61_1_2_22;552;1406.572;519.444;90.326;30.788;22.828;1.9883180798;L_T61_1_2;ImageJ;;;
0;0;0;T61;T61_1;tEMProcess_176;tEM;STEM_JEOL_JEM_2200_FS;JEOL;0.0225;T61_1_2;precipitateGeometryMeasurementProcess_176;T61_1_2_23;3818;1891.978;539.884;231.522;76.263;63.743;5.2291883474;L_T61_1_2;ImageJ;;;
0;0;0;T61;T61_1;tEMProcess_177;tEM;STEM_JEOL_JEM_2200_FS;JEOL;0.0225;T61_1_2;precipitateGeometryMeasurementProcess_177;T61_1_2_24;73;431.377;530.021;30.385;10.103;9.2;0.7230656872;L_T61_1_2;ImageJ;;;
0;0;0;T61;T61_1;tEMProcess_178;tEM;STEM_JEOL_JEM_2200_FS;JEOL;0.0225;T61_1_2;precipitateGeometryMeasurementProcess_178;T61_1_2_25;516;921.804;559.855;85.255;29.698;22.122;1.9223885608;L_T61_1_2;ImageJ;;;
0;0;0;T61;T61_1;tEMProcess_179;tEM;STEM_JEOL_JEM_2200_FS;JEOL;0.0225;T61_1_2;precipitateGeometryMeasurementProcess_179;T61_1_2_26;204;130.569;563.373;52.284;18.61;13.957;1.2087358593;L_T61_1_2;ImageJ;;;
0;0;0;T61;T61_1;tEMProcess_180;tEM;STEM_JEOL_JEM_2200_FS;JEOL;0.0225;T61_1_2;precipitateGeometryMeasurementProcess_180;T61_1_2_27;1004;1639.967;615.441;116.811;38.948;32.822;2.6815332049;L_T61_1_2;ImageJ;;;
0;0;0;T61;T61_1;tEMProcess_181;tEM;STEM_JEOL_JEM_2200_FS;JEOL;0.0225;T61_1_2;precipitateGeometryMeasurementProcess_181;T61_1_2_28;88;875.307;654.943;34.627;12.029;9.315;0.7938851143;L_T61_1_2;ImageJ;;;
0;0;0;T61;T61_1;tEMProcess_182;tEM;STEM_JEOL_JEM_2200_FS;JEOL;0.0225;T61_1_2;precipitateGeometryMeasurementProcess_182;T61_1_2_29;229;1896.168;665.627;55.113;18.447;15.806;1.2806606454;L_T61_1_2;ImageJ;;;
0;0;0;T61;T61_1;tEMProcess_183;tEM;STEM_JEOL_JEM_2200_FS;JEOL;0.0225;T61_1_2;precipitateGeometryMeasurementProcess_183;T61_1_2_30;2262;1143.815;686.053;187.095;60.169;47.866;4.0249697710;L_T61_1_2;ImageJ;;;
0;0;0;T61;T61_1;tEMProcess_184;tEM;STEM_JEOL_JEM_2200_FS;JEOL;0.0225;T61_1_2;precipitateGeometryMeasurementProcess_184;T61_1_2_31;202;1647.946;676.168;53.941;19.974;12.877;1.2027960894;L_T61_1_2;ImageJ;;;
0;0;0;T61;T61_1;tEMProcess_185;tEM;STEM_JEOL_JEM_2200_FS;JEOL;0.0225;T61_1_2;precipitateGeometryMeasurementProcess_185;T61_1_2_32;600;1705.288;696.615;92.326;29.88;25.567;2.0729648968;L_T61_1_2;ImageJ;;;
0;0;0;T61;T61_1;tEMProcess_186;tEM;STEM_JEOL_JEM_2200_FS;JEOL;0.0225;T61_1_2;precipitateGeometryMeasurementProcess_186;T61_1_2_33;7033;520.588;746.11;333.362;108.164;82.788;7.0971932596;L_T61_1_2;ImageJ;;;
0;0;0;T61;T61_1;tEMProcess_187;tEM;STEM_JEOL_JEM_2200_FS;JEOL;0.0225;T61_1_2;precipitateGeometryMeasurementProcess_187;T61_1_2_34;2110;382.8;734.313;175.137;61.104;43.967;3.8873849625;L_T61_1_2;ImageJ;;;
0;0;0;T61;T61_1;tEMProcess_188;tEM;STEM_JEOL_JEM_2200_FS;JEOL;0.0225;T61_1_2;precipitateGeometryMeasurementProcess_188;T61_1_2_35;438;1999.071;719.114;76.426;26.413;21.114;1.7711419842;L_T61_1_2;ImageJ;;;
0;0;0;T61;T61_1;tEMProcess_189;tEM;STEM_JEOL_JEM_2200_FS;JEOL;0.0225;T61_1_2;precipitateGeometryMeasurementProcess_189;T61_1_2_36;221;1764.83;738.179;53.941;17.935;15.689;1.2580921703;L_T61_1_2;ImageJ;;;
0;0;0;T61;T61_1;tEMProcess_190;tEM;STEM_JEOL_JEM_2200_FS;JEOL;0.0225;T61_1_2;precipitateGeometryMeasurementProcess_190;T61_1_2_37;664;803.389;751.354;97.497;33.055;25.576;2.1807222885;L_T61_1_2;ImageJ;;;
0;0;0;T61;T61_1;tEMProcess_191;tEM;STEM_JEOL_JEM_2200_FS;JEOL;0.0225;T61_1_2;precipitateGeometryMeasurementProcess_191;T61_1_2_38;123;232.947;760.947;41.456;14.633;10.702;0.9385747759;L_T61_1_2;ImageJ;;;
0;0;0;T61;T61_1;tEMProcess_192;tEM;STEM_JEOL_JEM_2200_FS;JEOL;0.0225;T61_1_2;precipitateGeometryMeasurementProcess_192;T61_1_2_39;1235;673.648;778.749;130.711;42.433;37.057;2.9740605176;L_T61_1_2;ImageJ;;;
0;0;0;T61;T61_1;tEMProcess_193;tEM;STEM_JEOL_JEM_2200_FS;JEOL;0.0225;T61_1_2;precipitateGeometryMeasurementProcess_193;T61_1_2_40;6127;921.973;805.048;342.676;115.88;67.321;6.6243041246;L_T61_1_2;ImageJ;;;
0;0;0;T61;T61_1;tEMProcess_194;tEM;STEM_JEOL_JEM_2200_FS;JEOL;0.0225;T61_1_2;precipitateGeometryMeasurementProcess_194;T61_1_2_41;56;32.607;771.786;26.971;9.288;7.677;0.6333012368;L_T61_1_2;ImageJ;;;
