Repository: materialdigital/demo-orowan

# demo-orowan

This repository hosts a Jupyter notebook demonstrator that is based on an ontological framework. This framework is structured around the Platform MaterialDigital Core Ontology (PMDco), Tensile Test Ontology (TTO), and Precipitate Geometry Ontology (PGO). This approach allows for a nuanced exploration and demonstration of the Orowan correlation in materials science. This example is provided by the PMD core team.

For more information on these ontologies and the underlying framework, please visit:
- PMDco: [Platform MaterialDigital Core Ontology](https://github.com/materialdigital/core-ontology).

File: data/TT_data.csv
experiment_id;testpiece_id;machine;test_temperature;Rp01;Rp02;Rm;Rp01_in_Pa;Rp02_in_Pa;Rm_in_Pa;A;A/100;test_date;operator;strain_rate;l_0;Fracture position;reduction of area;reduction/100;valid;file format temperature;idx_mech_start;idx_mech_end;diameter;material_state;ageing duration;ageing temperature;material state name;material state name clear
ABR5RTzl1;22-1;#N/A;20;341;365;428;341000000;365000000;428000000;5.30%;0.00053;2/2/2017;anonymous;1.0E-04;29877;BiM;9.59%;0.000959;True;A;94;5055;5.97;ABR5;0;0;T61;T61
ABR58zl2;22-2;#N/A;80;321;340;407;321000000;340000000;407000000;7%;0.0007;2/2/2017;anonymous;1.0E-04;29877;BiM;9.32%;0.000932;True;A;1294;6601;5.98;ABR5;0;0;T61;T61
ABR516zl3;22-3;#N/A;160;313;324;346;313000000;324000000;346000000;13%;0.0013;2/3/2017;anonymous;1.0E-04;29877;BiM;15.54%;0.001554;True;A;2900;9612;6.01;ABR5;0;0;T61;T61
ABR518zl4;22-4;#N/A;180;288;300;320;288000000;300000000;320000000;11%;0.0011;2/3/2017;anonymous;1.0E-04;29877;BiM;16.23%;0.001623;True;A;2917;9055;6.01;ABR5;0;0;T61;T61
ABR519zl8;22-8;#N/A;190;280;292;307;280000000;292000000;307000000;12%;0.0012;2/28/2017;anonymous;1.0E-04;29877;BiM;#N/A;#WERT!;True;A;5180;13100;6;ABR5;0;0;T61;T61
ABR8RTzl1;43-1;CERT;20;226;246;342;226000000;246000000;342000000;7.90%;0.00079;9/8/2017;anonymous;1.0E-04;29772;BiM;14.14%;0.001414;True;B;1090;-10;6.01;ABR8;15000;190;Alt VII;190 °C, 15000 h
ABR819zl2;43-2;CERT;190;181;196;216;181000000;196000000;216000000;20%;0.002;9/12/2017;anonymous;1.0E-04;29772;BiM;19.68%;0.001968;True;B;69894;-10;6.001;ABR8;15000;190;Alt VII;190 °C, 15000 h
ABR9RTzl1;1-1;CERT;20;222;236;330;222000000;236000000;330000000;8.30%;0.00083;9/8/2017;anonymous;1.0E-04;29772;BiM;18.36%;0.001836;True;B;692;-10;5.994;ABR9;25000;190;Alt IX;190 °C, 25000 h
ABR919zl2;1-2;CERT;190;168;183;210;168000000;183000000;210000000;19.50%;0.00195;9/11/2017;anonymous;1.0E-04;29772;BiM;18.38%;0.001838;True;B;49617;-10;5.999;ABR9;25000;190;Alt IX;190 °C, 25000 h
ABR10RTzl1;197-1;CERT;20;263;280;362;263000000;280000000;362000000;8.20%;0.00082;9/8/2017;anonymous;1.0E-04;29772;BiM;64.29%;0.006429;True;B;870;-10;5.993;ABR10;15000;160;Alt X;160 °C, 15000 h
ABR1016zl2;197-2;CERT;160;230;245;268;230000000;245000000;268000000;17.30%;0.00173;9/12/2017;anonymous;1.0E-04;29772;BiM;56.12%;0.005612;True;B;77010;-10;5.999;ABR10;15000;160;Alt X;160 °C, 15000 h
ABR11RTzl1;3-1;CERT;20;264;279;360;264000000;279000000;360000000;7.70%;0.00077;9/11/2017;anonymous;1.0E-04;29772;BiM;47.47%;0.004747;True;B;590;-10;5.997;ABR11;25000;160;Alt XI;160 °C, 25000 h
ABR1116zl2;3-2;CERT;160;215;233;257;215000000;233000000;257000000;15.70%;0.00157;9/12/2017;anonymous;1.0E-04;29772;BiM;41.19%;0.004119;True;B;84836;-10;5.92;ABR11;25000;160;Alt XI;160 °C, 25000 h
ABR1RTd6;none;;20;267;278;-1;;;;;;;;;;;;;;;;;;ABR1;1000;190;Alt I;190 °C, 1000 h
ABR2RTd3;none;;20;237;250;-1;;;;;;;;;;;;;;;;;;ABR2;8800;190;Alt II;190 °C, 8800 h
ABR3RTd2;none;;20;292;306;-1;;;;;;;;;;;;;;;;;;ABR3;1000;160;Alt III;160 °C, 1000 h
ABR4RTd2;none;;20;273;286;-1;;;;;;;;;;;;;;;;;;ABR4;8800;160;Alt IV;160 °C, 8800 h
ABR7RTd1;none;;20;122;131;-1;;;;;;;;;;;;;;;;;;ABR7;160;350;Alt VII;160 °C, 350 h

File: data/TEM_data.csv (part 2 of 41)
specimenAgingtime;specimenAgingT;specimenCreepStress;specimenMaterialStateName;specimen_ID;tEMProcess;transmissionElectronMicroscope;manufacturerSeries;tEMManufacturer;calibrationFactor;dFImage_ID;precipitateGeometryMeasurement;particleNumber;particleArea;weightedXPositionCentralPoint;weightedYPositionCentralPoint;perimeter;elipseFitMajorAxis;elipseFitMinorAxis;particleRadius_nm;labDFImage_ID;softwareAgent;;;
0;0;0;T61;T61_1;tEMProcess_195;tEM;STEM_JEOL_JEM_2200_FS;JEOL;0.0225;T61_1_2;precipitateGeometryMeasurementProcess_195;T61_1_2_42;694;745.522;784.108;98.225;31.409;28.133;2.2294413813;L_T61_1_2;ImageJ;;;
0;0;0;T61;T61_1;tEMProcess_196;tEM;STEM_JEOL_JEM_2200_FS;JEOL;0.0225;T61_1_2;precipitateGeometryMeasurementProcess_196;T61_1_2_43;380;1773.753;783.747;73.012;24.303;19.908;1.6497119527;L_T61_1_2;ImageJ;;;
0;0;0;T61;T61_1;tEMProcess_197;tEM;STEM_JEOL_JEM_2200_FS;JEOL;0.0225;T61_1_2;precipitateGeometryMeasurementProcess_197;T61_1_2_44;218;1092.317;785.133;54.527;18.463;15.034;1.2495239060;L_T61_1_2;ImageJ;;;
0;0;0;T61;T61_1;tEMProcess_198;tEM;STEM_JEOL_JEM_2200_FS;JEOL;0.0225;T61_1_2;precipitateGeometryMeasurementProcess_198;T61_1_2_45;1977;1258.226;804.245;170.51;54.609;46.095;3.7628738369;L_T61_1_2;ImageJ;;;
0;0;0;T61;T61_1;tEMProcess_199;tEM;STEM_JEOL_JEM_2200_FS;JEOL;0.0225;T61_1_2;precipitateGeometryMeasurementProcess_199;T61_1_2_46;164;137.994;799.287;47.113;15.861;13.165;1.0837727991;L_T61_1_2;ImageJ;;;
0;0;0;T61;T61_1;tEMProcess_200;tEM;STEM_JEOL_JEM_2200_FS;JEOL;0.0225;T61_1_2;precipitateGeometryMeasurementProcess_200;T61_1_2_47;61;1457.877;805.09;28.385;9.653;8.046;0.6609692268;L_T61_1_2;ImageJ;;;
0;0;0;T61;T61_1;tEMProcess_201;tEM;STEM_JEOL_JEM_2200_FS;JEOL;0.0225;T61_1_2;precipitateGeometryMeasurementProcess_201;T61_1_2_48;84;1908.583;814.095;33.213;12.689;8.429;0.7756324419;L_T61_1_2;ImageJ;;;
0;0;0;T61;T61_1;tEMProcess_202;tEM;STEM_JEOL_JEM_2200_FS;JEOL;0.0225;T61_1_2;precipitateGeometryMeasurementProcess_202;T61_1_2_49;200;1583.99;839.75;52.284;18.11;14.061;1.1968268412;L_T61_1_2;ImageJ;;;
0;0;0;T61;T61_1;tEMProcess_203;tEM;STEM_JEOL_JEM_2200_FS;JEOL;0.0225;T61_1_2;precipitateGeometryMeasurementProcess_203;T61_1_2_50;1192;1505.57;867.175;169.137;53.863;28.177;2.9218266799;L_T61_1_2;ImageJ;;;
0;0;0;T61;T61_1;tEMProcess_204;tEM;STEM_JEOL_JEM_2200_FS;JEOL;0.0225;T61_1_2;precipitateGeometryMeasurementProcess_204;T61_1_2_51;202;1903.802;857.936;51.698;17.56;14.646;1.2027960894;L_T61_1_2;ImageJ;;;
0;0;0;T61;T61_1;tEMProcess_205;tEM;STEM_JEOL_JEM_2200_FS;JEOL;0.0225;T61_1_2;precipitateGeometryMeasurementProcess_205;T61_1_2_52;547;788.513;901.796;86.669;27.971;24.899;1.9792925312;L_T61_1_2;ImageJ;;;
0;0;0;T61;T61_1;tEMProcess_206;tEM;STEM_JEOL_JEM_2200_FS;JEOL;0.0225;T61_1_2;precipitateGeometryMeasurementProcess_206;T61_1_2_53;9999;1476.795;960.457;427.245;124.949;101.891;8.4624206004;L_T61_1_2;ImageJ;;;
0;0;0;T61;T61_1;tEMProcess_207;tEM;STEM_JEOL_JEM_2200_FS;JEOL;0.0225;T61_1_2;precipitateGeometryMeasurementProcess_207;T61_1_2_54;1653;350.332;920.496;150.468;47.317;44.48;3.4407470761;L_T61_1_2;ImageJ;;;
0;0;0;T61;T61_1;tEMProcess_208;tEM;STEM_JEOL_JEM_2200_FS;JEOL;0.0225;T61_1_2;precipitateGeometryMeasurementProcess_208;T61_1_2_55;259;149.986;916.388;58.77;19.707;16.734;1.3619658078;L_T61_1_2;ImageJ;;;
0;0;0;T61;T61_1;tEMProcess_209;tEM;STEM_JEOL_JEM_2200_FS;JEOL;0.0225;T61_1_2;precipitateGeometryMeasurementProcess_209;T61_1_2_56;340;1237.062;934.891;67.355;22.519;19.224;1.5604712844;L_T61_1_2;ImageJ;;;
0;0;0;T61;T61_1;tEMProcess_210;tEM;STEM_JEOL_JEM_2200_FS;JEOL;0.0225;T61_1_2;precipitateGeometryMeasurementProcess_210;T61_1_2_57;346;1997.182;947.321;67.598;22.109;19.926;1.5741799338;L_T61_1_2;ImageJ;;;
0;0;0;T61;T61_1;tEMProcess_211;tEM;STEM_JEOL_JEM_2200_FS;JEOL;0.0225;T61_1_2;precipitateGeometryMeasurementProcess_211;T61_1_2_58;245;889.912;962.12;60.184;23.545;13.249;1.3246445741;L_T61_1_2;ImageJ;;;
0;0;0;T61;T61_1;tEMProcess_212;tEM;STEM_JEOL_JEM_2200_FS;JEOL;0.0225;T61_1_2;precipitateGeometryMeasurementProcess_212;T61_1_2_59;193;1203.324;967.396;50.284;16.152;15.214;1.1756958283;L_T61_1_2;ImageJ;;;
0;0;0;T61;T61_1;tEMProcess_213;tEM;STEM_JEOL_JEM_2200_FS;JEOL;0.0225;T61_1_2;precipitateGeometryMeasurementProcess_213;T61_1_2_60;7351;1272.971;1038.753;366.375;116.382;80.421;7.2558706852;L_T61_1_2;ImageJ;;;
0;0;0;T61;T61_1;tEMProcess_214;tEM;STEM_JEOL_JEM_2200_FS;JEOL;0.0225;T61_1_2;precipitateGeometryMeasurementProcess_214;T61_1_2_61;636;1698.552;1007.495;94.811;32.52;24.901;2.1342479873;L_T61_1_2;ImageJ;;;
0;0;0;T61;T61_1;tEMProcess_215;tEM;STEM_JEOL_JEM_2200_FS;JEOL;0.0225;T61_1_2;precipitateGeometryMeasurementProcess_215;T61_1_2_62;122;1137.762;1005.533;40.627;14.675;10.585;0.9347516449;L_T61_1_2;ImageJ;;;
0;0;0;T61;T61_1;tEMProcess_216;tEM;STEM_JEOL_JEM_2200_FS;JEOL;0.0225;T61_1_2;precipitateGeometryMeasurementProcess_216;T61_1_2_63;3340;598.471;1033.095;249.321;70.528;60.297;4.8909087036;L_T61_1_2;ImageJ;;;
0;0;0;T61;T61_1;tEMProcess_217;tEM;STEM_JEOL_JEM_2200_FS;JEOL;0.0225;T61_1_2;precipitateGeometryMeasurementProcess_217;T61_1_2_64;328;1648.494;1032.841;68.184;23.534;17.746;1.5326861910;L_T61_1_2;ImageJ;;;
0;0;0;T61;T61_1;tEMProcess_218;tEM;STEM_JEOL_JEM_2200_FS;JEOL;0.0225;T61_1_2;precipitateGeometryMeasurementProcess_218;T61_1_2_65;209;1835.572;1040.586;52.284;17.47;15.233;1.2234591288;L_T61_1_2;ImageJ;;;
0;0;0;T61;T61_1;tEMProcess_219;tEM;STEM_JEOL_JEM_2200_FS;JEOL;0.0225;T61_1_2;precipitateGeometryMeasurementProcess_219;T61_1_2_66;1522;122.584;1054.721;146.125;46.822;41.388;3.3015938654;L_T61_1_2;ImageJ;;;
0;0;0;T61;T61_1;tEMProcess_220;tEM;STEM_JEOL_JEM_2200_FS;JEOL;0.0225;T61_1_2;precipitateGeometryMeasurementProcess_220;T61_1_2_67;411;1940.729;1048.242;73.841;23.964;21.837;1.7156837332;L_T61_1_2;ImageJ;;;
0;0;0;T61;T61_1;tEMProcess_221;tEM;STEM_JEOL_JEM_2200_FS;JEOL;0.0225;T61_1_2;precipitateGeometryMeasurementProcess_221;T61_1_2_68;413;1384.996;1058.188;75.255;25.056;20.987;1.7198530802;L_T61_1_2;ImageJ;;;
0;0;0;T61;T61_1;tEMProcess_222;tEM;STEM_JEOL_JEM_2200_FS;JEOL;0.0225;T61_1_2;precipitateGeometryMeasurementProcess_222;T61_1_2_69;415;1763.052;1057.794;74.426;25.09;21.06;1.7240123440;L_T61_1_2;ImageJ;;;
0;0;0;T61;T61_1;tEMProcess_223;tEM;STEM_JEOL_JEM_2200_FS;JEOL;0.0225;T61_1_2;precipitateGeometryMeasurementProcess_223;T61_1_2_70;411;941.3;1070.454;75.255;25.046;20.894;1.7156837332;L_T61_1_2;ImageJ;;;
0;0;0;T61;T61_1;tEMProcess_224;tEM;STEM_JEOL_JEM_2200_FS;JEOL;0.0225;T61_1_2;precipitateGeometryMeasurementProcess_224;T61_1_2_71;388;581.312;1086.124;82.912;27.321;18.082;1.6669868945;L_T61_1_2;ImageJ;;;
0;0;0;T61;T61_1;tEMProcess_225;tEM;STEM_JEOL_JEM_2200_FS;JEOL;0.0225;T61_1_2;precipitateGeometryMeasurementProcess_225;T61_1_2_72;604;1065.331;1112.026;92.326;30.825;24.948;2.0798633016;L_T61_1_2;ImageJ;;;
0;0;0;T61;T61_1;tEMProcess_226;tEM;STEM_JEOL_JEM_2200_FS;JEOL;0.0225;T61_1_2;precipitateGeometryMeasurementProcess_226;T61_1_2_73;2323;531.868;1139.031;184.309;57.455;51.479;4.0788799904;L_T61_1_2;ImageJ;;;
0;0;0;T61;T61_1;tEMProcess_227;tEM;STEM_JEOL_JEM_2200_FS;JEOL;0.0225;T61_1_2;precipitateGeometryMeasurementProcess_227;T61_1_2_74;135;201.73;1120.063;42.042;14.538;11.824;0.9832935875;L_T61_1_2;ImageJ;;;
0;0;0;T61;T61_1;tEMProcess_228;tEM;STEM_JEOL_JEM_2200_FS;JEOL;0.0225;T61_1_2;precipitateGeometryMeasurementProcess_228;T61_1_2_75;538;955.424;1134.825;89.497;30.967;22.12;1.9629419686;L_T61_1_2;ImageJ;;;
0;0;0;T61;T61_1;tEMProcess_229;tEM;STEM_JEOL_JEM_2200_FS;JEOL;0.0225;T61_1_2;precipitateGeometryMeasurementProcess_229;T61_1_2_76;438;302.482;1178.559;79.255;28.201;19.775;1.7711419842;L_T61_1_2;ImageJ;;;
0;0;0;T61;T61_1;tEMProcess_230;tEM;STEM_JEOL_JEM_2200_FS;JEOL;0.0225;T61_1_2;precipitateGeometryMeasurementProcess_230;T61_1_2_77;233;1392.865;1194.079;56.527;18.157;16.339;1.2917970345;L_T61_1_2;ImageJ;;;
0;0;0;T61;T61_1;tEMProcess_231;tEM;STEM_JEOL_JEM_2200_FS;JEOL;0.0225;T61_1_2;precipitateGeometryMeasurementProcess_231;T61_1_2_78;12091;1596.397;1268.573;452.902;147.987;104.028;9.3056654121;L_T61_1_2;ImageJ;;;
0;0;0;T61;T61_1;tEMProcess_232;tEM;STEM_JEOL_JEM_2200_FS;JEOL;0.0225;T61_1_2;precipitateGeometryMeasurementProcess_232;T61_1_2_79;1127;495.29;1215.16;141.196;51.092;28.085;2.8410460994;L_T61_1_2;ImageJ;;;
0;0;0;T61;T61_1;tEMProcess_233;tEM;STEM_JEOL_JEM_2200_FS;JEOL;0.0225;T61_1_2;precipitateGeometryMeasurementProcess_233;T61_1_2_80;803;1163.319;1224.463;107.196;32.231;31.722;2.3981375833;L_T61_1_2;ImageJ;;;
0;0;0;T61;T61_1;tEMProcess_234;tEM;STEM_JEOL_JEM_2200_FS;JEOL;0.0225;T61_1_2;precipitateGeometryMeasurementProcess_234;T61_1_2_81;962;1314.186;1236.869;119.841;37.327;32.815;2.6248461834;L_T61_1_2;ImageJ;;;
0;0;0;T61;T61_1;tEMProcess_235;tEM;STEM_JEOL_JEM_2200_FS;JEOL;0.0225;T61_1_2;precipitateGeometryMeasurementProcess_235;T61_1_2_82;291;358.015;1240.39;63.012;21.508;17.227;1.4436529984;L_T61_1_2;ImageJ;;;
0;0;0;T61;T61_1;tEMProcess_236;tEM;STEM_JEOL_JEM_2200_FS;JEOL;0.0225;T61_1_2;precipitateGeometryMeasurementProcess_236;T61_1_2_83;590;692.554;1242.925;88.426;28.397;26.454;2.0556176053;L_T61_1_2;ImageJ;;;
0;0;0;T61;T61_1;tEMProcess_237;tEM;STEM_JEOL_JEM_2200_FS;JEOL;0.0225;T61_1_2;precipitateGeometryMeasurementProcess_237;T61_1_2_84;800;927.234;1250.429;105.397;34.796;29.274;2.3936536824;L_T61_1_2;ImageJ;;;
0;0;0;T61;T61_1;tEMProcess_238;tEM;STEM_JEOL_JEM_2200_FS;JEOL;0.0225;T61_1_2;precipitateGeometryMeasurementProcess_238;T61_1_2_85;216;1750.458;1314.884;53.698;17.59;15.635;1.2437789381;L_T61_1_2;ImageJ;;;
0;0;0;T61;T61_1;tEMProcess_239;tEM;STEM_JEOL_JEM_2200_FS;JEOL;0.0225;T61_1_2;precipitateGeometryMeasurementProcess_239;T61_1_2_86;73;674.979;1317.062;30.042;9.892;9.396;0.7230656872;L_T61_1_2;ImageJ;;;
0;0;0;T61;T61_1;tEMProcess_240;tEM;STEM_JEOL_JEM_2200_FS;JEOL;0.0225;T61_1_2;precipitateGeometryMeasurementProcess_240;T61_1_2_87;443;1771.342;1341.947;76.426;24.191;23.316;1.7812225550;L_T61_1_2;ImageJ;;;
0;0;0;T61;T61_1;tEMProcess_241;tEM;STEM_JEOL_JEM_2200_FS;JEOL;0.0225;T61_1_2;precipitateGeometryMeasurementProcess_241;T61_1_2_88;212;1929.307;1355.618;53.941;17.338;15.569;1.2322086500;L_T61_1_2;ImageJ;;;
0;0;0;T61;T61_1;tEMProcess_242;tEM;STEM_JEOL_JEM_2200_FS;JEOL;0.0225;T61_1_2;precipitateGeometryMeasurementProcess_242;T61_1_2_89;131;322.698;1355.134;46.284;17.865;9.336;0.9686167403;L_T61_1_2;ImageJ;;;
0;0;0;T61;T61_1;tEMProcess_243;tEM;STEM_JEOL_JEM_2200_FS;JEOL;0.0225;T61_1_2;precipitateGeometryMeasurementProcess_243;T61_1_2_90;332;627.256;1388.602;66.184;22.012;19.204;1.5420035181;L_T61_1_2;ImageJ;;;
0;0;0;T61;T61_1;tEMProcess_244;tEM;STEM_JEOL_JEM_2200_FS;JEOL;0.0225;T61_1_2;precipitateGeometryMeasurementProcess_244;T61_1_2_91;214;1782.654;1408.178;55.113;18.916;14.404;1.2380073110;L_T61_1_2;ImageJ;;;
0;0;0;T61;T61_1;tEMProcess_245;tEM;STEM_JEOL_JEM_2200_FS;JEOL;0.0225;T61_1_2;precipitateGeometryMeasurementProcess_245;T61_1_2_92;298;1926.497;1410.534;64.77;22.486;16.874;1.4609133400;L_T61_1_2;ImageJ;;;
0;0;0;T61;T61_1;tEMProcess_246;tEM;STEM_JEOL_JEM_2200_FS;JEOL;0.0225;T61_1_2;precipitateGeometryMeasurementProcess_246;T61_1_2_93;975;1487.627;1462.321;116.711;39.069;31.774;2.6425221150;L_T61_1_2;ImageJ;;;
0;0;0;T61;T61_1;tEMProcess_247;tEM;STEM_JEOL_JEM_2200_FS;JEOL;0.0225;T61_1_2;precipitateGeometryMeasurementProcess_247;T61_1_2_94;463;1714.213;1463.012;78.426;26.188;22.511;1.8209868861;L_T61_1_2;ImageJ;;;
0;0;0;T61;T61_1;tEMProcess_248;tEM;STEM_JEOL_JEM_2200_FS;JEOL;0.0225;T61_1_2;precipitateGeometryMeasurementProcess_248;T61_1_2_95;2342;71.848;1488.147;192.208;71.495;41.708;4.0955267613;L_T61_1_2;ImageJ;;;
0;0;0;T61;T61_1;tEMProcess_249;tEM;STEM_JEOL_JEM_2200_FS;JEOL;0.0225;T61_1_2;precipitateGeometryMeasurementProcess_249;T61_1_2_96;612;1431.654;1475.627;94.669;33.702;23.121;2.0935919213;L_T61_1_2;ImageJ;;;
0;0;0;T61;T61_1;tEMProcess_250;tEM;STEM_JEOL_JEM_2200_FS;JEOL;0.0225;T61_1_2;precipitateGeometryMeasurementProcess_250;T61_1_2_97;711;1102.663;1495.712;98.811;30.533;29.649;2.2565820181;L_T61_1_2;ImageJ;;;
0;0;0;T61;T61_1;tEMProcess_251;tEM;STEM_JEOL_JEM_2200_FS;JEOL;0.0225;T61_1_2;precipitateGeometryMeasurementProcess_251;T61_1_2_98;491;1585.331;1502.264;82.426;26.182;23.878;1.8752409092;L_T61_1_2;ImageJ;;;
0;0;0;T61;T61_1;tEMProcess_252;tEM;STEM_JEOL_JEM_2200_FS;JEOL;0.0225;T61_1_2;precipitateGeometryMeasurementProcess_252;T61_1_2_99;78;1382.436;1511.474;31.213;11.26;8.82;0.7474181228;L_T61_1_2;ImageJ;;;
0;0;0;T61;T61_1;tEMProcess_253;tEM;STEM_JEOL_JEM_2200_FS;JEOL;0.0225;T61_1_2;precipitateGeometryMeasurementProcess_253;T61_1_2_100;1080;1179.175;1537.003;121.882;37.724;36.452;2.7811742546;L_T61_1_2;ImageJ;;;
0;0;0;T61;T61_1;tEMProcess_254;tEM;STEM_JEOL_JEM_2200_FS;JEOL;0.0225;T61_1_2;precipitateGeometryMeasurementProcess_254;T61_1_2_101;1480;746.566;1553.641;186.167;73.834;25.522;3.2557209969;L_T61_1_2;ImageJ;;;
0;0;0;T61;T61_1;tEMProcess_255;tEM;STEM_JEOL_JEM_2200_FS;JEOL;0.0225;T61_1_2;precipitateGeometryMeasurementProcess_255;T61_1_2_102;727;844.045;1562.292;99.397;31.033;29.828;2.2818312741;L_T61_1_2;ImageJ;;;
0;0;0;T61;T61_1;tEMProcess_256;tEM;STEM_JEOL_JEM_2200_FS;JEOL;0.0225;T61_1_2;precipitateGeometryMeasurementProcess_256;T61_1_2_103;518;1928.023;1560.288;83.497;27.945;23.601;1.9261105169;L_T61_1_2;ImageJ;;;
0;0;0;T61;T61_1;tEMProcess_257;tEM;STEM_JEOL_JEM_2200_FS;JEOL;0.0225;T61_1_2;precipitateGeometryMeasurementProcess_257;T61_1_2_104;315;1858.652;1560.173;65.598;20.985;19.112;1.5020057651;L_T61_1_2;ImageJ;;;
0;0;0;T61;T61_1;tEMProcess_258;tEM;STEM_JEOL_JEM_2200_FS;JEOL;0.0225;T61_1_2;precipitateGeometryMeasurementProcess_258;T61_1_2_105;195;1285.597;1559.972;50.284;16.159;15.365;1.1817718162;L_T61_1_2;ImageJ;;;
0;0;0;T61;T61_1;tEMProcess_259;tEM;STEM_JEOL_JEM_2200_FS;JEOL;0.0225;T61_1_2;precipitateGeometryMeasurementProcess_259;T61_1_2_106;330;1356.315;1577.964;68.77;23.713;17.719;1.5373519132;L_T61_1_2;ImageJ;;;
0;0;0;T61;T61_1;tEMProcess_260;tEM;STEM_JEOL_JEM_2200_FS;JEOL;0.0225;T61_1_2;precipitateGeometryMeasurementProcess_260;T61_1_2_107;675;1501.021;1579.661;98.326;35.83;23.986;2.1987113036;L_T61_1_2;ImageJ;;;
0;0;0;T61;T61_1;tEMProcess_261;tEM;STEM_JEOL_JEM_2200_FS;JEOL;0.0225;T61_1_2;precipitateGeometryMeasurementProcess_261;T61_1_2_108;1128;1194.372;1592.945;128.711;43.294;33.173;2.8423062663;L_T61_1_2;ImageJ;;;
0;0;0;T61;T61_1;tEMProcess_262;tEM;STEM_JEOL_JEM_2200_FS;JEOL;0.0225;T61_1_2;precipitateGeometryMeasurementProcess_262;T61_1_2_109;166;1134.386;1597.416;48.284;15.644;13.511;1.0903611443;L_T61_1_2;ImageJ;;;
0;0;0;T61;T61_1;tEMProcess_263;tEM;STEM_JEOL_JEM_2200_FS;JEOL;0.0225;T61_1_2;precipitateGeometryMeasurementProcess_263;T61_1_2_110;354;1201.418;1634.596;71.012;23.661;19.05;1.5922745503;L_T61_1_2;ImageJ;;;
0;0;0;T61;T61_1;tEMProcess_264;tEM;STEM_JEOL_JEM_2200_FS;JEOL;0.0225;T61_1_2;precipitateGeometryMeasurementProcess_264;T61_1_2_111;237;920.555;1631.648;57.355;19.659;15.349;1.3028382356;L_T61_1_2;ImageJ;;;
0;0;0;T61;T61_1;tEMProcess_265;tEM;STEM_JEOL_JEM_2200_FS;JEOL;0.0225;T61_1_2;precipitateGeometryMeasurementProcess_265;T61_1_2_112;373;857.149;1637.32;71.012;24.159;19.658;1.6344466097;L_T61_1_2;ImageJ;;;
0;0;0;T61;T61_1;tEMProcess_266;tEM;STEM_JEOL_JEM_2200_FS;JEOL;0.0225;T61_1_2;precipitateGeometryMeasurementProcess_266;T61_1_2_113;277;70.937;1646.605;65.941;24.452;14.424;1.4084979111;L_T61_1_2;ImageJ;;;
0;0;0;T61;T61_1;tEMProcess_267;tEM;STEM_JEOL_JEM_2200_FS;JEOL;0.0225;T61_1_2;precipitateGeometryMeasurementProcess_267;T61_1_2_114;1196;85.406;1691.346;135.154;41.953;36.298;2.9267249678;L_T61_1_2;ImageJ;;;
0;0;0;T61;T61_1;tEMProcess_268;tEM;STEM_JEOL_JEM_2200_FS;JEOL;0.0225;T61_1_2;precipitateGeometryMeasurementProcess_268;T61_1_2_115;1511;449.153;1699.734;146.853;46.438;41.429;3.2896413719;L_T61_1_2;ImageJ;;;
0;0;0;T61;T61_1;tEMProcess_269;tEM;STEM_JEOL_JEM_2200_FS;JEOL;0.0225;T61_1_2;precipitateGeometryMeasurementProcess_269;T61_1_2_116;1214;1260.825;1701.662;129.782;42.883;36.045;2.9486665700;L_T61_1_2;ImageJ;;;
0;0;0;T61;T61_1;tEMProcess_270;tEM;STEM_JEOL_JEM_2200_FS;JEOL;0.0225;T61_1_2;precipitateGeometryMeasurementProcess_270;T61_1_2_117;884;1184.419;1700.08;110.912;34.539;32.588;2.5161843407;L_T61_1_2;ImageJ;;;
0;0;0;T61;T61_1;tEMProcess_271;tEM;STEM_JEOL_JEM_2200_FS;JEOL;0.0225;T61_1_2;precipitateGeometryMeasurementProcess_271;T61_1_2_118;65;956.5;1700.315;28.971;9.112;9.082;0.6822962762;L_T61_1_2;ImageJ;;;
0;0;0;T61;T61_1;tEMProcess_272;tEM;STEM_JEOL_JEM_2200_FS;JEOL;0.0225;T61_1_2;precipitateGeometryMeasurementProcess_272;T61_1_2_119;537;711.591;1724.843;86.083;30.586;22.354;1.9611168246;L_T61_1_2;ImageJ;;;
0;0;0;T61;T61_1;tEMProcess_273;tEM;STEM_JEOL_JEM_2200_FS;JEOL;0.0225;T61_1_2;precipitateGeometryMeasurementProcess_273;T61_1_2_120;439;789.322;1731.318;77.841;25.879;21.599;1.7731626831;L_T61_1_2;ImageJ;;;
0;0;0;T61;T61_1;tEMProcess_274;tEM;STEM_JEOL_JEM_2200_FS;JEOL;0.0225;T61_1_2;precipitateGeometryMeasurementProcess_274;T61_1_2_121;1037;1450.775;1745.201;136.024;51.296;25.74;2.7252459374;L_T61_1_2;ImageJ;;;
0;0;0;T61;T61_1;tEMProcess_275;tEM;STEM_JEOL_JEM_2200_FS;JEOL;0.0225;T61_1_2;precipitateGeometryMeasurementProcess_275;T61_1_2_122;244;959.463;1759.877;57.355;20.282;15.318;1.3219384536;L_T61_1_2;ImageJ;;;
0;0;0;T61;T61_1;tEMProcess_276;tEM;STEM_JEOL_JEM_2200_FS;JEOL;0.0225;T61_1_2;precipitateGeometryMeasurementProcess_276;T61_1_2_123;2059;1063.59;1801.825;172.468;59.825;43.821;3.8401173488;L_T61_1_2;ImageJ;;;
0;0;0;T61;T61_1;tEMProcess_277;tEM;STEM_JEOL_JEM_2200_FS;JEOL;0.0225;T61_1_2;precipitateGeometryMeasurementProcess_277;T61_1_2_124;230;602.361;1793.57;55.113;17.498;16.736;1.2834538017;L_T61_1_2;ImageJ;;;
0;0;0;T61;T61_1;tEMProcess_278;tEM;STEM_JEOL_JEM_2200_FS;JEOL;0.0225;T61_1_2;precipitateGeometryMeasurementProcess_278;T61_1_2_125;415;1940.847;1800.91;74.426;24.777;21.326;1.7240123440;L_T61_1_2;ImageJ;;;
0;0;0;T61;T61_1;tEMProcess_279;tEM;STEM_JEOL_JEM_2200_FS;JEOL;0.0225;T61_1_2;precipitateGeometryMeasurementProcess_279;T61_1_2_126;317;1574.263;1802.554;64.77;21.763;18.546;1.5067664926;L_T61_1_2;ImageJ;;;
0;0;0;T61;T61_1;tEMProcess_280;tEM;STEM_JEOL_JEM_2200_FS;JEOL;0.0225;T61_1_2;precipitateGeometryMeasurementProcess_280;T61_1_2_127;407;1206.227;1830.335;75.841;26.2;19.779;1.7073144944;L_T61_1_2;ImageJ;;;
0;0;0;T61;T61_1;tEMProcess_281;tEM;STEM_JEOL_JEM_2200_FS;JEOL;0.0225;T61_1_2;precipitateGeometryMeasurementProcess_281;T61_1_2_128;176;922.403;1828.648;47.698;15.075;14.865;1.1227230956;L_T61_1_2;ImageJ;;;
0;0;0;T61;T61_1;tEMProcess_282;tEM;STEM_JEOL_JEM_2200_FS;JEOL;0.0225;T61_1_2;precipitateGeometryMeasurementProcess_282;T61_1_2_129;563;1117.976;1845.299;88.326;29.645;24.18;2.0080314946;L_T61_1_2;ImageJ;;;
0;0;0;T61;T61_1;tEMProcess_283;tEM;STEM_JEOL_JEM_2200_FS;JEOL;0.0225;T61_1_2;precipitateGeometryMeasurementProcess_283;T61_1_2_130;230;673.574;1842.178;56.527;18.268;16.031;1.2834538017;L_T61_1_2;ImageJ;;;
0;0;0;T61;T61_1;tEMProcess_284;tEM;STEM_JEOL_JEM_2200_FS;JEOL;0.0225;T61_1_2;precipitateGeometryMeasurementProcess_284;T61_1_2_131;399;819.981;1864.345;73.012;23.059;22.031;1.6904517157;L_T61_1_2;ImageJ;;;
0;0;0;T61;T61_1;tEMProcess_285;tEM;STEM_JEOL_JEM_2200_FS;JEOL;0.0225;T61_1_2;precipitateGeometryMeasurementProcess_285;T61_1_2_132;409;742.192;1871.529;75.841;24.241;21.483;1.7115042295;L_T61_1_2;ImageJ;;;
0;0;0;T61;T61_1;tEMProcess_286;tEM;STEM_JEOL_JEM_2200_FS;JEOL;0.0225;T61_1_2;precipitateGeometryMeasurementProcess_286;T61_1_2_133;55;202.755;1865.445;26.385;9.286;7.541;0.6276212904;L_T61_1_2;ImageJ;;;
0;0;0;T61;T61_1;tEMProcess_287;tEM;STEM_JEOL_JEM_2200_FS;JEOL;0.0225;T61_1_2;precipitateGeometryMeasurementProcess_287;T61_1_2_134;184;980.63;1917.815;52.284;18.45;12.698;1.1479559786;L_T61_1_2;ImageJ;;;
0;0;0;T61;T61_1;tEMProcess_288;tEM;STEM_JEOL_JEM_2200_FS;JEOL;0.0225;T61_1_2;precipitateGeometryMeasurementProcess_288;T61_1_2_135;548;1238.212;1934.642;85.255;28.519;24.466;1.9811009305;L_T61_1_2;ImageJ;;;
0;0;0;T61;T61_1;tEMProcess_289;tEM;STEM_JEOL_JEM_2200_FS;JEOL;0.0225;T61_1_2;precipitateGeometryMeasurementProcess_289;T61_1_2_136;956;1141.377;1940.329;118.125;40.852;29.796;2.6166477890;L_T61_1_2;ImageJ;;;
0;0;0;T61;T61_1;tEMProcess_290;tEM;STEM_JEOL_JEM_2200_FS;JEOL;0.0225;T61_1_2;precipitateGeometryMeasurementProcess_290;T61_1_2_137;317;800.815;1935.115;66.184;22.682;17.794;1.5067664926;L_T61_1_2;ImageJ;;;
0;0;0;T61;T61_1;tEMProcess_291;tEM;STEM_JEOL_JEM_2200_FS;JEOL;0.0225;T61_1_2;precipitateGeometryMeasurementProcess_291;T61_1_2_138;99;895.551;1933.813;36.385;11.749;10.728;0.8420423217;L_T61_1_2;ImageJ;;;
0;0;0;T61;T61_1;tEMProcess_292;tEM;STEM_JEOL_JEM_2200_FS;JEOL;0.0225;T61_1_2;precipitateGeometryMeasurementProcess_292;T61_1_2_139;223;1434.28;1937.074;56.77;19.667;14.437;1.2637720736;L_T61_1_2;ImageJ;;;
0;0;0;T61;T61_1;tEMProcess_293;tEM;STEM_JEOL_JEM_2200_FS;JEOL;0.0225;T61_1_2;precipitateGeometryMeasurementProcess_293;T61_1_2_140;1067;1714.433;1978.13;123.539;38.982;34.85;2.7643850297;L_T61_1_2;ImageJ;;;
0;0;0;T61;T61_1;tEMProcess_294;tEM;STEM_JEOL_JEM_2200_FS;JEOL;0.0225;T61_1_2;precipitateGeometryMeasurementProcess_294;T61_1_2_141;150;1443.46;1980.02;45.456;15.686;12.176;1.0364824484;L_T61_1_2;ImageJ;;;
0;0;0;T61;T61_1;tEMProcess_295;tEM;STEM_JEOL_JEM_2200_FS;JEOL;0.0225;T61_1_2;precipitateGeometryMeasurementProcess_295;T61_1_2_142;312;1023.321;2025.603;67.841;24.804;16.015;1.4948362456;L_T61_1_2;ImageJ;;;
0;0;0;T61;T61_1;tEMProcess_296;tEM;STEM_JEOL_JEM_2200_FS;JEOL;0.0225;T61_1_3;precipitateGeometryMeasurementProcess_296;T61_1_3_1;3936;282.66;51.608;247.622;90.542;55.35;5.3093807097;L_T61_1_3;ImageJ;;;
0;0;0;T61;T61_1;tEMProcess_297;tEM;STEM_JEOL_JEM_2200_FS;JEOL;0.0225;T61_1_3;precipitateGeometryMeasurementProcess_297;T61_1_3_2;4427;1872.048;48.867;269.179;99.742;56.512;5.6308127289;L_T61_1_3;ImageJ;;;
0;0;0;T61;T61_1;tEMProcess_298;tEM;STEM_JEOL_JEM_2200_FS;JEOL;0.0225;T61_1_3;precipitateGeometryMeasurementProcess_298;T61_1_3_3;561;1431.348;38.65;88.083;29.629;24.108;2.0044616580;L_T61_1_3;ImageJ;;;
0;0;0;T61;T61_1;tEMProcess_299;tEM;STEM_JEOL_JEM_2200_FS;JEOL;0.0225;T61_1_3;precipitateGeometryMeasurementProcess_299;T61_1_3_4;694;419.687;44.99;99.397;33.036;26.747;2.2294413813;L_T61_1_3;ImageJ;;;
0;0;0;T61;T61_1;tEMProcess_300;tEM;STEM_JEOL_JEM_2200_FS;JEOL;0.0225;T61_1_3;precipitateGeometryMeasurementProcess_300;T61_1_3_5;4137;1573.762;83.487;248.492;81.369;64.735;5.4432600508;L_T61_1_3;ImageJ;;;
0;0;0;T61;T61_1;tEMProcess_301;tEM;STEM_JEOL_JEM_2200_FS;JEOL;0.0225;T61_1_3;precipitateGeometryMeasurementProcess_301;T61_1_3_6;214;126.416;56.383;53.113;17.519;15.553;1.2380073110;L_T61_1_3;ImageJ;;;
0;0;0;T61;T61_1;tEMProcess_302;tEM;STEM_JEOL_JEM_2200_FS;JEOL;0.0225;T61_1_3;precipitateGeometryMeasurementProcess_302;T61_1_3_7;140;1153.129;97.257;43.456;13.842;12.878;1.0013371767;L_T61_1_3;ImageJ;;;
0;0;0;T61;T61_1;tEMProcess_303;tEM;STEM_JEOL_JEM_2200_FS;JEOL;0.0225;T61_1_3;precipitateGeometryMeasurementProcess_303;T61_1_3_8;93;599.414;100.339;34.042;11.863;9.982;0.8161270960;L_T61_1_3;ImageJ;;;
0;0;0;T61;T61_1;tEMProcess_304;tEM;STEM_JEOL_JEM_2200_FS;JEOL;0.0225;T61_1_3;precipitateGeometryMeasurementProcess_304;T61_1_3_9;185;194.17;113.451;50.87;18.266;12.895;1.1510711973;L_T61_1_3;ImageJ;;;
0;0;0;T61;T61_1;tEMProcess_305;tEM;STEM_JEOL_JEM_2200_FS;JEOL;0.0225;T61_1_3;precipitateGeometryMeasurementProcess_305;T61_1_3_10;3446;92.303;226.859;238.007;88.515;49.569;4.9679127433;L_T61_1_3;ImageJ;;;
0;0;0;T61;T61_1;tEMProcess_306;tEM;STEM_JEOL_JEM_2200_FS;JEOL;0.0225;T61_1_3;precipitateGeometryMeasurementProcess_306;T61_1_3_11;354;1467.017;237.59;77.841;27.635;16.31;1.5922745503;L_T61_1_3;ImageJ;;;
0;0;0;T61;T61_1;tEMProcess_307;tEM;STEM_JEOL_JEM_2200_FS;JEOL;0.0225;T61_1_3;precipitateGeometryMeasurementProcess_307;T61_1_3_12;564;463.569;260.915;86.912;27.966;25.678;2.0098140351;L_T61_1_3;ImageJ;;;
0;0;0;T61;T61_1;tEMProcess_308;tEM;STEM_JEOL_JEM_2200_FS;JEOL;0.0225;T61_1_3;precipitateGeometryMeasurementProcess_308;T61_1_3_13;943;1390.178;269.888;116.468;38.894;30.87;2.5987958770;L_T61_1_3;ImageJ;;;
0;0;0;T61;T61_1;tEMProcess_309;tEM;STEM_JEOL_JEM_2200_FS;JEOL;0.0225;T61_1_3;precipitateGeometryMeasurementProcess_309;T61_1_3_14;440;61.752;283.398;78.326;26.87;20.849;1.7751810818;L_T61_1_3;ImageJ;;;
0;0;0;T61;T61_1;tEMProcess_310;tEM;STEM_JEOL_JEM_2200_FS;JEOL;0.0225;T61_1_3;precipitateGeometryMeasurementProcess_310;T61_1_3_15;407;206.478;315.198;74.669;24.474;21.174;1.7073144944;L_T61_1_3;ImageJ;;;
0;0;0;T61;T61_1;tEMProcess_311;tEM;STEM_JEOL_JEM_2200_FS;JEOL;0.0225;T61_1_3;precipitateGeometryMeasurementProcess_311;T61_1_3_16;357;1621.954;328.055;68.77;22.124;20.545;1.5990072423;L_T61_1_3;ImageJ;;;
0;0;0;T61;T61_1;tEMProcess_312;tEM;STEM_JEOL_JEM_2200_FS;JEOL;0.0225;T61_1_3;precipitateGeometryMeasurementProcess_312;T61_1_3_17;237;1181.559;359.939;56.527;19.693;15.323;1.3028382356;L_T61_1_3;ImageJ;;;
0;0;0;T61;T61_1;tEMProcess_313;tEM;STEM_JEOL_JEM_2200_FS;JEOL;0.0225;T61_1_3;precipitateGeometryMeasurementProcess_313;T61_1_3_18;102;736.225;362.608;37.456;12.808;10.14;0.8547053228;L_T61_1_3;ImageJ;;;
0;0;0;T61;T61_1;tEMProcess_314;tEM;STEM_JEOL_JEM_2200_FS;JEOL;0.0225;T61_1_3;precipitateGeometryMeasurementProcess_314;T61_1_3_19;81;1376.87;365.352;32.042;11.354;9.084;0.7616559378;L_T61_1_3;ImageJ;;;
0;0;0;T61;T61_1;tEMProcess_315;tEM;STEM_JEOL_JEM_2200_FS;JEOL;0.0225;T61_1_3;precipitateGeometryMeasurementProcess_315;T61_1_3_20;175;211.94;381.106;48.87;17.259;12.91;1.1195289978;L_T61_1_3;ImageJ;;;
0;0;0;T61;T61_1;tEMProcess_316;tEM;STEM_JEOL_JEM_2200_FS;JEOL;0.0225;T61_1_3;precipitateGeometryMeasurementProcess_316;T61_1_3_21;617;1753.348;395.617;90.912;28.828;27.251;2.1021267790;L_T61_1_3;ImageJ;;;
0;0;0;T61;T61_1;tEMProcess_317;tEM;STEM_JEOL_JEM_2200_FS;JEOL;0.0225;T61_1_3;precipitateGeometryMeasurementProcess_317;T61_1_3_22;437;425.736;399.344;77.255;26.905;20.68;1.7691189773;L_T61_1_3;ImageJ;;;
0;0;0;T61;T61_1;tEMProcess_318;tEM;STEM_JEOL_JEM_2200_FS;JEOL;0.0225;T61_1_3;precipitateGeometryMeasurementProcess_318;T61_1_3_23;2648;1269.911;420.775;208.752;61.859;54.504;4.3548711828;L_T61_1_3;ImageJ;;;
0;0;0;T61;T61_1;tEMProcess_319;tEM;STEM_JEOL_JEM_2200_FS;JEOL;0.0225;T61_1_3;precipitateGeometryMeasurementProcess_319;T61_1_3_24;460;1672.978;412.974;79.012;24.838;23.58;1.8150777730;L_T61_1_3;ImageJ;;;
0;0;0;T61;T61_1;tEMProcess_320;tEM;STEM_JEOL_JEM_2200_FS;JEOL;0.0225;T61_1_3;precipitateGeometryMeasurementProcess_320;T61_1_3_25;619;373.938;465.069;91.74;31.521;25.004;2.1055310351;L_T61_1_3;ImageJ;;;
0;0;0;T61;T61_1;tEMProcess_321;tEM;STEM_JEOL_JEM_2200_FS;JEOL;0.0225;T61_1_3;precipitateGeometryMeasurementProcess_321;T61_1_3_26;1766;711.046;492.483;158.752;53.156;42.301;3.5564087683;L_T61_1_3;ImageJ;;;
0;0;0;T61;T61_1;tEMProcess_322;tEM;STEM_JEOL_JEM_2200_FS;JEOL;0.0225;T61_1_3;precipitateGeometryMeasurementProcess_322;T61_1_3_27;418;806.134;486.038;75.841;26.808;19.853;1.7302324929;L_T61_1_3;ImageJ;;;
0;0;0;T61;T61_1;tEMProcess_323;tEM;STEM_JEOL_JEM_2200_FS;JEOL;0.0225;T61_1_3;precipitateGeometryMeasurementProcess_323;T61_1_3_28;1017;342.716;491.822;122.125;41.515;31.191;2.6988378926;L_T61_1_3;ImageJ;;;
0;0;0;T61;T61_1;tEMProcess_324;tEM;STEM_JEOL_JEM_2200_FS;JEOL;0.0225;T61_1_3;precipitateGeometryMeasurementProcess_324;T61_1_3_29;358;1376.087;606.02;89.497;31.421;14.507;1.6012451821;L_T61_1_3;ImageJ;;;
0;0;0;T61;T61_1;tEMProcess_325;tEM;STEM_JEOL_JEM_2200_FS;JEOL;0.0225;T61_1_3;precipitateGeometryMeasurementProcess_325;T61_1_3_30;349;1244.168;608.632;70.426;22.992;19.327;1.5809896841;L_T61_1_3;ImageJ;;;
0;0;0;T61;T61_1;tEMProcess_326;tEM;STEM_JEOL_JEM_2200_FS;JEOL;0.0225;T61_1_3;precipitateGeometryMeasurementProcess_326;T61_1_3_31;279;1079.959;613.041;61.355;21.972;16.168;1.4135735957;L_T61_1_3;ImageJ;;;
0;0;0;T61;T61_1;tEMProcess_327;tEM;STEM_JEOL_JEM_2200_FS;JEOL;0.0225;T61_1_3;precipitateGeometryMeasurementProcess_327;T61_1_3_32;2165;1312.306;653.896;191.723;66.034;41.745;3.9377240039;L_T61_1_3;ImageJ;;;
0;0;0;T61;T61_1;tEMProcess_328;tEM;STEM_JEOL_JEM_2200_FS;JEOL;0.0225;T61_1_3;precipitateGeometryMeasurementProcess_328;T61_1_3_33;312;1583.731;646.205;65.012;22.359;17.767;1.4948362456;L_T61_1_3;ImageJ;;;
0;0;0;T61;T61_1;tEMProcess_329;tEM;STEM_JEOL_JEM_2200_FS;JEOL;0.0225;T61_1_3;precipitateGeometryMeasurementProcess_329;T61_1_3_34;475;384.117;651.332;79.841;25.392;23.818;1.8444340348;L_T61_1_3;ImageJ;;;
0;0;0;T61;T61_1;tEMProcess_330;tEM;STEM_JEOL_JEM_2200_FS;JEOL;0.0225;T61_1_3;precipitateGeometryMeasurementProcess_330;T61_1_3_35;447;1032.853;651.475;78.669;26.602;21.395;1.7892461207;L_T61_1_3;ImageJ;;;
0;0;0;T61;T61_1;tEMProcess_331;tEM;STEM_JEOL_JEM_2200_FS;JEOL;0.0225;T61_1_3;precipitateGeometryMeasurementProcess_331;T61_1_3_36;205;699.402;659.398;51.698;17.978;14.519;1.2116948255;L_T61_1_3;ImageJ;;;
0;0;0;T61;T61_1;tEMProcess_332;tEM;STEM_JEOL_JEM_2200_FS;JEOL;0.0225;T61_1_3;precipitateGeometryMeasurementProcess_332;T61_1_3_37;459;352.047;688.533;79.841;28.584;20.446;1.8131037890;L_T61_1_3;ImageJ;;;
0;0;0;T61;T61_1;tEMProcess_333;tEM;STEM_JEOL_JEM_2200_FS;JEOL;0.0225;T61_1_3;precipitateGeometryMeasurementProcess_333;T61_1_3_38;145;1426.334;682.252;43.941;16.523;11.173;1.0190613346;L_T61_1_3;ImageJ;;;
0;0;0;T61;T61_1;tEMProcess_334;tEM;STEM_JEOL_JEM_2200_FS;JEOL;0.0225;T61_1_3;precipitateGeometryMeasurementProcess_334;T61_1_3_39;345;1187.346;700.042;68.184;22.802;19.265;1.5719034613;L_T61_1_3;ImageJ;;;
0;0;0;T61;T61_1;tEMProcess_335;tEM;STEM_JEOL_JEM_2200_FS;JEOL;0.0225;T61_1_3;precipitateGeometryMeasurementProcess_335;T61_1_3_40;423;404.134;713.301;75.841;27.23;19.779;1.7405500113;L_T61_1_3;ImageJ;;;
0;0;0;T61;T61_1;tEMProcess_336;tEM;STEM_JEOL_JEM_2200_FS;JEOL;0.0225;T61_1_3;precipitateGeometryMeasurementProcess_336;T61_1_3_41;678;63.746;724.673;125.196;51.567;16.74;2.2035919118;L_T61_1_3;ImageJ;;;
0;0;0;T61;T61_1;tEMProcess_337;tEM;STEM_JEOL_JEM_2200_FS;JEOL;0.0225;T61_1_3;precipitateGeometryMeasurementProcess_337;T61_1_3_42;697;1379.312;727.979;98.326;32.884;26.987;2.2342548624;L_T61_1_3;ImageJ;;;
0;0;0;T61;T61_1;tEMProcess_338;tEM;STEM_JEOL_JEM_2200_FS;JEOL;0.0225;T61_1_3;precipitateGeometryMeasurementProcess_338;T61_1_3_43;426;308.873;760.073;74.426;24.621;22.03;1.7467112695;L_T61_1_3;ImageJ;;;
0;0;0;T61;T61_1;tEMProcess_339;tEM;STEM_JEOL_JEM_2200_FS;JEOL;0.0225;T61_1_3;precipitateGeometryMeasurementProcess_339;T61_1_3_44;654;859.745;776.547;95.154;29.363;28.359;2.1642388905;L_T61_1_3;ImageJ;;;
0;0;0;T61;T61_1;tEMProcess_340;tEM;STEM_JEOL_JEM_2200_FS;JEOL;0.0225;T61_1_3;precipitateGeometryMeasurementProcess_340;T61_1_3_45;6387;1967.66;825.225;321.463;102.63;79.238;6.7633954467;L_T61_1_3;ImageJ;;;
0;0;0;T61;T61_1;tEMProcess_341;tEM;STEM_JEOL_JEM_2200_FS;JEOL;0.0225;T61_1_3;precipitateGeometryMeasurementProcess_341;T61_1_3_46;1936;1832.028;814.569;167.823;56.726;43.454;3.7236512514;L_T61_1_3;ImageJ;;;
0;0;0;T61;T61_1;tEMProcess_342;tEM;STEM_JEOL_JEM_2200_FS;JEOL;0.0225;T61_1_3;precipitateGeometryMeasurementProcess_342;T61_1_3_47;7524;639.09;844.441;344.534;118.016;81.175;7.3407547726;L_T61_1_3;ImageJ;;;
0;0;0;T61;T61_1;tEMProcess_343;tEM;STEM_JEOL_JEM_2200_FS;JEOL;0.0225;T61_1_3;precipitateGeometryMeasurementProcess_343;T61_1_3_48;2120;953.13;825.358;178.853;61.844;43.646;3.8965858865;L_T61_1_3;ImageJ;;;
0;0;0;T61;T61_1;tEMProcess_344;tEM;STEM_JEOL_JEM_2200_FS;JEOL;0.0225;T61_1_3;precipitateGeometryMeasurementProcess_344;T61_1_3_49;393;66.141;828.747;73.598;24.265;20.622;1.6776934072;L_T61_1_3;ImageJ;;;
0;0;0;T61;T61_1;tEMProcess_345;tEM;STEM_JEOL_JEM_2200_FS;JEOL;0.0225;T61_1_3;precipitateGeometryMeasurementProcess_345;T61_1_3_50;150;1682.26;840.013;45.456;15.313;12.472;1.0364824484;L_T61_1_3;ImageJ;;;
0;0;0;T61;T61_1;tEMProcess_346;tEM;STEM_JEOL_JEM_2200_FS;JEOL;0.0225;T61_1_3;precipitateGeometryMeasurementProcess_346;T61_1_3_51;311;1181.886;845.822;66.184;23.315;16.984;1.4924387520;L_T61_1_3;ImageJ;;;
0;0;0;T61;T61_1;tEMProcess_347;tEM;STEM_JEOL_JEM_2200_FS;JEOL;0.0225;T61_1_3;precipitateGeometryMeasurementProcess_347;T61_1_3_52;229;1478.731;852.517;58.426;21.715;13.427;1.2806606454;L_T61_1_3;ImageJ;;;
0;0;0;T61;T61_1;tEMProcess_348;tEM;STEM_JEOL_JEM_2200_FS;JEOL;0.0225;T61_1_3;precipitateGeometryMeasurementProcess_348;T61_1_3_53;325;1586.918;881.783;67.598;22.738;18.199;1.5256608544;L_T61_1_3;ImageJ;;;
0;0;0;T61;T61_1;tEMProcess_349;tEM;STEM_JEOL_JEM_2200_FS;JEOL;0.0225;T61_1_3;precipitateGeometryMeasurementProcess_349;T61_1_3_54;439;905.236;884.805;77.255;26.188;21.344;1.7731626831;L_T61_1_3;ImageJ;;;
0;0;0;T61;T61_1;tEMProcess_350;tEM;STEM_JEOL_JEM_2200_FS;JEOL;0.0225;T61_1_3;precipitateGeometryMeasurementProcess_350;T61_1_3_55;514;1154.426;890.333;83.255;27.466;23.827;1.9186593845;L_T61_1_3;ImageJ;;;
0;0;0;T61;T61_1;tEMProcess_351;tEM;STEM_JEOL_JEM_2200_FS;JEOL;0.0225;T61_1_3;precipitateGeometryMeasurementProcess_351;T61_1_3_56;627;1439.857;923.658;92.326;29.018;27.511;2.1190933720;L_T61_1_3;ImageJ;;;
0;0;0;T61;T61_1;tEMProcess_352;tEM;STEM_JEOL_JEM_2200_FS;JEOL;0.0225;T61_1_3;precipitateGeometryMeasurementProcess_352;T61_1_3_57;769;1205.886;948.544;106.225;39.305;24.911;2.3468184433;L_T61_1_3;ImageJ;;;
0;0;0;T61;T61_1;tEMProcess_353;tEM;STEM_JEOL_JEM_2200_FS;JEOL;0.0225;T61_1_3;precipitateGeometryMeasurementProcess_353;T61_1_3_58;133;960.59;972.492;42.284;13.556;12.492;0.9759827531;L_T61_1_3;ImageJ;;;
0;0;0;T61;T61_1;tEMProcess_354;tEM;STEM_JEOL_JEM_2200_FS;JEOL;0.0225;T61_1_3;precipitateGeometryMeasurementProcess_354;T61_1_3_59;1443;1798.621;1000.128;141.882;45.85;40.072;3.2147669013;L_T61_1_3;ImageJ;;;
0;0;0;T61;T61_1;tEMProcess_355;tEM;STEM_JEOL_JEM_2200_FS;JEOL;0.0225;T61_1_3;precipitateGeometryMeasurementProcess_355;T61_1_3_60;160;1600.325;994.819;45.698;15.911;12.803;1.0704744697;L_T61_1_3;ImageJ;;;
0;0;0;T61;T61_1;tEMProcess_356;tEM;STEM_JEOL_JEM_2200_FS;JEOL;0.0225;T61_1_3;precipitateGeometryMeasurementProcess_356;T61_1_3_61;4870;135.587;1035.783;265.622;91.097;68.066;5.9058281196;L_T61_1_3;ImageJ;;;
0;0;0;T61;T61_1;tEMProcess_357;tEM;STEM_JEOL_JEM_2200_FS;JEOL;0.0225;T61_1_3;precipitateGeometryMeasurementProcess_357;T61_1_3_62;87;423.328;1020.408;34.042;11.279;9.821;0.7893615155;L_T61_1_3;ImageJ;;;
0;0;0;T61;T61_1;tEMProcess_358;tEM;STEM_JEOL_JEM_2200_FS;JEOL;0.0225;T61_1_3;precipitateGeometryMeasurementProcess_358;T61_1_3_63;283;453.514;1026.087;60.527;19.983;18.032;1.4236706783;L_T61_1_3;ImageJ;;;
0;0;0;T61;T61_1;tEMProcess_359;tEM;STEM_JEOL_JEM_2200_FS;JEOL;0.0225;T61_1_3;precipitateGeometryMeasurementProcess_359;T61_1_3_64;6081;834.25;1105.07;384.777;137.971;56.117;6.5993904569;L_T61_1_3;ImageJ;;;
0;0;0;T61;T61_1;tEMProcess_360;tEM;STEM_JEOL_JEM_2200_FS;JEOL;0.0225;T61_1_3;precipitateGeometryMeasurementProcess_360;T61_1_3_65;241;1446.044;1042.259;56.527;19.801;15.497;1.3137866485;L_T61_1_3;ImageJ;;;
0;0;0;T61;T61_1;tEMProcess_361;tEM;STEM_JEOL_JEM_2200_FS;JEOL;0.0225;T61_1_3;precipitateGeometryMeasurementProcess_361;T61_1_3_66;2945;990.932;1069.621;208.794;69.823;53.703;4.5926037096;L_T61_1_3;ImageJ;;;
0;0;0;T61;T61_1;tEMProcess_362;tEM;STEM_JEOL_JEM_2200_FS;JEOL;0.0225;T61_1_3;precipitateGeometryMeasurementProcess_362;T61_1_3_67;642;761.618;1057.72;93.74;31.167;26.227;2.1442915627;L_T61_1_3;ImageJ;;;
0;0;0;T61;T61_1;tEMProcess_363;tEM;STEM_JEOL_JEM_2200_FS;JEOL;0.0225;T61_1_3;precipitateGeometryMeasurementProcess_363;T61_1_3_68;435;1344.086;1069.348;76.426;25.212;21.968;1.7650660076;L_T61_1_3;ImageJ;;;
0;0;0;T61;T61_1;tEMProcess_364;tEM;STEM_JEOL_JEM_2200_FS;JEOL;0.0225;T61_1_3;precipitateGeometryMeasurementProcess_364;T61_1_3_69;1603;1571.226;1133.322;150.368;47.881;42.627;3.3883095815;L_T61_1_3;ImageJ;;;
0;0;0;T61;T61_1;tEMProcess_365;tEM;STEM_JEOL_JEM_2200_FS;JEOL;0.0225;T61_1_3;precipitateGeometryMeasurementProcess_365;T61_1_3_70;152;1152.158;1122.27;44.284;14.5;13.347;1.0433694507;L_T61_1_3;ImageJ;;;
0;0;0;T61;T61_1;tEMProcess_366;tEM;STEM_JEOL_JEM_2200_FS;JEOL;0.0225;T61_1_3;precipitateGeometryMeasurementProcess_366;T61_1_3_71;771;750.165;1146.775;125.196;50.96;19.263;2.3498682411;L_T61_1_3;ImageJ;;;
0;0;0;T61;T61_1;tEMProcess_367;tEM;STEM_JEOL_JEM_2200_FS;JEOL;0.0225;T61_1_3;precipitateGeometryMeasurementProcess_367;T61_1_3_72;387;538.335;1151.911;73.012;25.126;19.611;1.6648373296;L_T61_1_3;ImageJ;;;
0;0;0;T61;T61_1;tEMProcess_368;tEM;STEM_JEOL_JEM_2200_FS;JEOL;0.0225;T61_1_3;precipitateGeometryMeasurementProcess_368;T61_1_3_73;164;1648.037;1196.915;47.213;16.889;12.364;1.0837727991;L_T61_1_3;ImageJ;;;
0;0;0;T61;T61_1;tEMProcess_369;tEM;STEM_JEOL_JEM_2200_FS;JEOL;0.0225;T61_1_3;precipitateGeometryMeasurementProcess_369;T61_1_3_74;1383;1976.311;1218.611;138.125;45.652;38.572;3.1472222488;L_T61_1_3;ImageJ;;;
0;0;0;T61;T61_1;tEMProcess_370;tEM;STEM_JEOL_JEM_2200_FS;JEOL;0.0225;T61_1_3;precipitateGeometryMeasurementProcess_370;T61_1_3_75;256;130.918;1207.926;57.941;19.638;16.598;1.3540550005;L_T61_1_3;ImageJ;;;
0;0;0;T61;T61_1;tEMProcess_371;tEM;STEM_JEOL_JEM_2200_FS;JEOL;0.0225;T61_1_3;precipitateGeometryMeasurementProcess_371;T61_1_3_76;1503;959.421;1246.712;157.782;58.544;32.688;3.2809212999;L_T61_1_3;ImageJ;;;
0;0;0;T61;T61_1;tEMProcess_372;tEM;STEM_JEOL_JEM_2200_FS;JEOL;0.0225;T61_1_3;precipitateGeometryMeasurementProcess_372;T61_1_3_77;329;1755.044;1254.254;66.184;21.273;19.691;1.5350208248;L_T61_1_3;ImageJ;;;
0;0;0;T61;T61_1;tEMProcess_373;tEM;STEM_JEOL_JEM_2200_FS;JEOL;0.0225;T61_1_3;precipitateGeometryMeasurementProcess_373;T61_1_3_78;100;757.71;1265.39;35.799;11.575;11;0.8462843753;L_T61_1_3;ImageJ;;;
0;0;0;T61;T61_1;tEMProcess_374;tEM;STEM_JEOL_JEM_2200_FS;JEOL;0.0225;T61_1_3;precipitateGeometryMeasurementProcess_374;T61_1_3_79;221;1804.446;1318.568;55.113;19.939;14.112;1.2580921703;L_T61_1_3;ImageJ;;;
0;0;0;T61;T61_1;tEMProcess_375;tEM;STEM_JEOL_JEM_2200_FS;JEOL;0.0225;T61_1_3;precipitateGeometryMeasurementProcess_375;T61_1_3_80;150;1886.987;1341.067;44.284;15.039;12.699;1.0364824484;L_T61_1_3;ImageJ;;;
0;0;0;T61;T61_1;tEMProcess_376;tEM;STEM_JEOL_JEM_2200_FS;JEOL;0.0225;T61_1_3;precipitateGeometryMeasurementProcess_376;T61_1_3_81;499;1166.554;1366.945;83.497;27.402;23.186;1.8904560950;L_T61_1_3;ImageJ;;;
0;0;0;T61;T61_1;tEMProcess_377;tEM;STEM_JEOL_JEM_2200_FS;JEOL;0.0225;T61_1_3;precipitateGeometryMeasurementProcess_377;T61_1_3_82;2395;1402.985;1393.041;192.066;70.874;43.026;4.1416088651;L_T61_1_3;ImageJ;;;
0;0;0;T61;T61_1;tEMProcess_378;tEM;STEM_JEOL_JEM_2200_FS;JEOL;0.0225;T61_1_3;precipitateGeometryMeasurementProcess_378;T61_1_3_83;276;314.275;1388.721;61.355;21.774;16.139;1.4059531974;L_T61_1_3;ImageJ;;;
0;0;0;T61;T61_1;tEMProcess_379;tEM;STEM_JEOL_JEM_2200_FS;JEOL;0.0225;T61_1_3;precipitateGeometryMeasurementProcess_379;T61_1_3_84;325;730.186;1391.395;66.184;22.072;18.748;1.5256608544;L_T61_1_3;ImageJ;;;
0;0;0;T61;T61_1;tEMProcess_380;tEM;STEM_JEOL_JEM_2200_FS;JEOL;0.0225;T61_1_3;precipitateGeometryMeasurementProcess_380;T61_1_3_85;277;28.07;1406.594;60.527;20.902;16.874;1.4084979111;L_T61_1_3;ImageJ;;;
0;0;0;T61;T61_1;tEMProcess_381;tEM;STEM_JEOL_JEM_2200_FS;JEOL;0.0225;T61_1_3;precipitateGeometryMeasurementProcess_381;T61_1_3_86;246;175.028;1412.598;57.698;20.127;15.562;1.3273451774;L_T61_1_3;ImageJ;;;
0;0;0;T61;T61_1;tEMProcess_382;tEM;STEM_JEOL_JEM_2200_FS;JEOL;0.0225;T61_1_3;precipitateGeometryMeasurementProcess_382;T61_1_3_87;261;528.044;1412.033;58.527;19.131;17.371;1.3672142504;L_T61_1_3;ImageJ;;;
0;0;0;T61;T61_1;tEMProcess_383;tEM;STEM_JEOL_JEM_2200_FS;JEOL;0.0225;T61_1_3;precipitateGeometryMeasurementProcess_383;T61_1_3_88;415;544.317;1443.784;83.012;32.464;16.276;1.7240123440;L_T61_1_3;ImageJ;;;
0;0;0;T61;T61_1;tEMProcess_384;tEM;STEM_JEOL_JEM_2200_FS;JEOL;0.0225;T61_1_3;precipitateGeometryMeasurementProcess_384;T61_1_3_89;123;434.028;1473.98;41.456;14.563;10.754;0.9385747759;L_T61_1_3;ImageJ;;;
0;0;0;T61;T61_1;tEMProcess_385;tEM;STEM_JEOL_JEM_2200_FS;JEOL;0.0225;T61_1_3;precipitateGeometryMeasurementProcess_385;T61_1_3_90;230;414.313;1489.8;58.77;21.8;13.433;1.2834538017;L_T61_1_3;ImageJ;;;
0;0;0;T61;T61_1;tEMProcess_386;tEM;STEM_JEOL_JEM_2200_FS;JEOL;0.0225;T61_1_3;precipitateGeometryMeasurementProcess_386;T61_1_3_91;10426;1021.651;1552.439;411.931;144.777;91.692;8.6412224049;L_T61_1_3;ImageJ;;;
0;0;0;T61;T61_1;tEMProcess_387;tEM;STEM_JEOL_JEM_2200_FS;JEOL;0.0225;T61_1_3;precipitateGeometryMeasurementProcess_387;T61_1_3_92;193;652.925;1527.687;51.113;16.767;14.656;1.1756958283;L_T61_1_3;ImageJ;;;
0;0;0;T61;T61_1;tEMProcess_388;tEM;STEM_JEOL_JEM_2200_FS;JEOL;0.0225;T61_1_3;precipitateGeometryMeasurementProcess_388;T61_1_3_93;3683;1523.533;1566.131;242.108;77.661;60.382;5.1359073681;L_T61_1_3;ImageJ;;;
