Repository: materialdigital/demo-orowan

# demo-orowan

This repository hosts a Jupyter notebook demonstrator that is based on an ontological framework. This framework is structured around the Platform MaterialDigital Core Ontology (PMDco), Tensile Test Ontology (TTO), and Precipitate Geometry Ontology (PGO). This approach allows for a nuanced exploration and demonstration of the Orowan correlation in materials science. This example is provided by the PMD core team.

For more information on these ontologies and the underlying framework, please visit:
- PMDco: [Platform MaterialDigital Core Ontology](https://github.com/materialdigital/core-ontology).

File: data/TEM_data.csv (part 3 of 41)
specimenAgingtime;specimenAgingT;specimenCreepStress;specimenMaterialStateName;specimen_ID;tEMProcess;transmissionElectronMicroscope;manufacturerSeries;tEMManufacturer;calibrationFactor;dFImage_ID;precipitateGeometryMeasurement;particleNumber;particleArea;weightedXPositionCentralPoint;weightedYPositionCentralPoint;perimeter;elipseFitMajorAxis;elipseFitMinorAxis;particleRadius_nm;labDFImage_ID;softwareAgent;;;
0;0;0;T61;T61_1;tEMProcess_389;tEM;STEM_JEOL_JEM_2200_FS;JEOL;0.0225;T61_1_3;precipitateGeometryMeasurementProcess_389;T61_1_3_94;500;404.86;1565.466;82.669;27.757;22.936;1.8923493915;L_T61_1_3;ImageJ;;;
0;0;0;T61;T61_1;tEMProcess_390;tEM;STEM_JEOL_JEM_2200_FS;JEOL;0.0225;T61_1_3;precipitateGeometryMeasurementProcess_390;T61_1_3_95;195;801.074;1626.341;52.77;18.709;13.271;1.1817718162;L_T61_1_3;ImageJ;;;
0;0;0;T61;T61_1;tEMProcess_391;tEM;STEM_JEOL_JEM_2200_FS;JEOL;0.0225;T61_1_3;precipitateGeometryMeasurementProcess_391;T61_1_3_96;1536;1349.8;1649.344;148.468;51.778;37.771;3.3167438349;L_T61_1_3;ImageJ;;;
0;0;0;T61;T61_1;tEMProcess_392;tEM;STEM_JEOL_JEM_2200_FS;JEOL;0.0225;T61_1_3;precipitateGeometryMeasurementProcess_392;T61_1_3_97;599;762.727;1676.189;90.912;31.281;24.381;2.0712367057;L_T61_1_3;ImageJ;;;
0;0;0;T61;T61_1;tEMProcess_393;tEM;STEM_JEOL_JEM_2200_FS;JEOL;0.0225;T61_1_3;precipitateGeometryMeasurementProcess_393;T61_1_3_98;147;846.759;1687.412;44.87;15.257;12.268;1.0260652750;L_T61_1_3;ImageJ;;;
0;0;0;T61;T61_1;tEMProcess_394;tEM;STEM_JEOL_JEM_2200_FS;JEOL;0.0225;T61_1_3;precipitateGeometryMeasurementProcess_394;T61_1_3_99;973;106.272;1724.325;119.054;40.855;30.324;2.6398104446;L_T61_1_3;ImageJ;;;
0;0;0;T61;T61_1;tEMProcess_395;tEM;STEM_JEOL_JEM_2200_FS;JEOL;0.0225;T61_1_3;precipitateGeometryMeasurementProcess_395;T61_1_3_100;1747;1896.952;1773.665;157.782;50.688;43.884;3.5372257280;L_T61_1_3;ImageJ;;;
0;0;0;T61;T61_1;tEMProcess_396;tEM;STEM_JEOL_JEM_2200_FS;JEOL;0.0225;T61_1_3;precipitateGeometryMeasurementProcess_396;T61_1_3_101;164;641.012;1781.555;46.87;15.752;13.256;1.0837727991;L_T61_1_3;ImageJ;;;
0;0;0;T61;T61_1;tEMProcess_397;tEM;STEM_JEOL_JEM_2200_FS;JEOL;0.0225;T61_1_3;precipitateGeometryMeasurementProcess_397;T61_1_3_102;196;97.847;1792.092;51.113;18.091;13.794;1.1847981255;L_T61_1_3;ImageJ;;;
0;0;0;T61;T61_1;tEMProcess_398;tEM;STEM_JEOL_JEM_2200_FS;JEOL;0.0225;T61_1_3;precipitateGeometryMeasurementProcess_398;T61_1_3_103;483;615.724;1801.258;83.012;30.042;20.471;1.8599012576;L_T61_1_3;ImageJ;;;
0;0;0;T61;T61_1;tEMProcess_399;tEM;STEM_JEOL_JEM_2200_FS;JEOL;0.0225;T61_1_3;precipitateGeometryMeasurementProcess_399;T61_1_3_104;290;863.448;1816.255;63.598;22.131;16.684;1.4411703603;L_T61_1_3;ImageJ;;;
0;0;0;T61;T61_1;tEMProcess_400;tEM;STEM_JEOL_JEM_2200_FS;JEOL;0.0225;T61_1_3;precipitateGeometryMeasurementProcess_400;T61_1_3_105;1864;413.575;1873.252;161.924;52.337;45.347;3.6537537720;L_T61_1_3;ImageJ;;;
0;0;0;T61;T61_1;tEMProcess_401;tEM;STEM_JEOL_JEM_2200_FS;JEOL;0.0225;T61_1_3;precipitateGeometryMeasurementProcess_401;T61_1_3_106;150;1322.913;1869.92;45.941;16.422;11.63;1.0364824484;L_T61_1_3;ImageJ;;;
0;0;0;T61;T61_1;tEMProcess_402;tEM;STEM_JEOL_JEM_2200_FS;JEOL;0.0225;T61_1_3;precipitateGeometryMeasurementProcess_402;T61_1_3_107;532;61.545;1902.602;85.74;28.157;24.056;1.9519655063;L_T61_1_3;ImageJ;;;
0;0;0;T61;T61_1;tEMProcess_403;tEM;STEM_JEOL_JEM_2200_FS;JEOL;0.0225;T61_1_3;precipitateGeometryMeasurementProcess_403;T61_1_3_108;1418;1174.387;1939.909;141.983;48.186;37.469;3.1867972823;L_T61_1_3;ImageJ;;;
0;0;0;T61;T61_1;tEMProcess_404;tEM;STEM_JEOL_JEM_2200_FS;JEOL;0.0225;T61_1_3;precipitateGeometryMeasurementProcess_404;T61_1_3_109;228;725.5;1928.461;55.113;19.217;15.106;1.2778613838;L_T61_1_3;ImageJ;;;
0;0;0;T61;T61_1;tEMProcess_405;tEM;STEM_JEOL_JEM_2200_FS;JEOL;0.0225;T61_1_3;precipitateGeometryMeasurementProcess_405;T61_1_3_110;403;1650.423;1938.274;73.255;23.77;21.587;1.6989040270;L_T61_1_3;ImageJ;;;
0;0;0;T61;T61_1;tEMProcess_406;tEM;STEM_JEOL_JEM_2200_FS;JEOL;0.0225;T61_1_3;precipitateGeometryMeasurementProcess_406;T61_1_3_111;231;210.067;1943.149;56.527;18.645;15.774;1.2862408925;L_T61_1_3;ImageJ;;;
0;0;0;T61;T61_1;tEMProcess_407;tEM;STEM_JEOL_JEM_2200_FS;JEOL;0.0225;T61_1_3;precipitateGeometryMeasurementProcess_407;T61_1_3_112;364;17.58;1991.473;70.184;22.334;20.751;1.6146076823;L_T61_1_3;ImageJ;;;
0;0;0;T61;T61_1;tEMProcess_408;tEM;STEM_JEOL_JEM_2200_FS;JEOL;0.0225;T61_1_3;precipitateGeometryMeasurementProcess_408;T61_1_3_113;337;1778.859;2004.162;67.598;22.03;19.478;1.5535715986;L_T61_1_3;ImageJ;;;
0;0;0;T61;T61_1;tEMProcess_409;tEM;STEM_JEOL_JEM_2200_FS;JEOL;0.0225;T61_1_3;precipitateGeometryMeasurementProcess_409;T61_1_3_114;922;288.482;2019.761;112.569;37.396;31.392;2.5696962056;L_T61_1_3;ImageJ;;;
0;0;0;T61;T61_1;tEMProcess_410;tEM;STEM_JEOL_JEM_2200_FS;JEOL;0.0225;T61_1_4;precipitateGeometryMeasurementProcess_410;T61_1_4_1;3598;452.701;43.44;231.179;78.049;58.695;5.0762955820;L_T61_1_4;ImageJ;;;
0;0;0;T61;T61_1;tEMProcess_411;tEM;STEM_JEOL_JEM_2200_FS;JEOL;0.0225;T61_1_4;precipitateGeometryMeasurementProcess_411;T61_1_4_2;702;816.564;24.783;98.912;32.638;27.385;2.2422543683;L_T61_1_4;ImageJ;;;
0;0;0;T61;T61_1;tEMProcess_412;tEM;STEM_JEOL_JEM_2200_FS;JEOL;0.0225;T61_1_4;precipitateGeometryMeasurementProcess_412;T61_1_4_3;1082;1264.579;66.477;134.225;52.502;26.24;2.7837482248;L_T61_1_4;ImageJ;;;
0;0;0;T61;T61_1;tEMProcess_413;tEM;STEM_JEOL_JEM_2200_FS;JEOL;0.0225;T61_1_4;precipitateGeometryMeasurementProcess_413;T61_1_4_4;84;1189.488;65.952;32.627;10.66;10.033;0.7756324419;L_T61_1_4;ImageJ;;;
0;0;0;T61;T61_1;tEMProcess_414;tEM;STEM_JEOL_JEM_2200_FS;JEOL;0.0225;T61_1_4;precipitateGeometryMeasurementProcess_414;T61_1_4_5;1473;1567.982;103.325;190.794;67.109;27.947;3.2480125312;L_T61_1_4;ImageJ;;;
0;0;0;T61;T61_1;tEMProcess_415;tEM;STEM_JEOL_JEM_2200_FS;JEOL;0.0225;T61_1_4;precipitateGeometryMeasurementProcess_415;T61_1_4_6;178;1047.77;86.949;48.284;15.836;14.312;1.1290841838;L_T61_1_4;ImageJ;;;
0;0;0;T61;T61_1;tEMProcess_416;tEM;STEM_JEOL_JEM_2200_FS;JEOL;0.0225;T61_1_4;precipitateGeometryMeasurementProcess_416;T61_1_4_7;115;545.961;105.274;38.042;12.761;11.474;0.9075388865;L_T61_1_4;ImageJ;;;
0;0;0;T61;T61_1;tEMProcess_417;tEM;STEM_JEOL_JEM_2200_FS;JEOL;0.0225;T61_1_4;precipitateGeometryMeasurementProcess_417;T61_1_4_8;339;757.046;109.78;68.184;24.75;17.44;1.5581747838;L_T61_1_4;ImageJ;;;
0;0;0;T61;T61_1;tEMProcess_418;tEM;STEM_JEOL_JEM_2200_FS;JEOL;0.0225;T61_1_4;precipitateGeometryMeasurementProcess_418;T61_1_4_9;157;77.92;117.596;48.527;19.511;10.245;1.0603912829;L_T61_1_4;ImageJ;;;
0;0;0;T61;T61_1;tEMProcess_419;tEM;STEM_JEOL_JEM_2200_FS;JEOL;0.0225;T61_1_4;precipitateGeometryMeasurementProcess_419;T61_1_4_10;350;1938.491;135.934;69.012;24.42;18.249;1.5832530921;L_T61_1_4;ImageJ;;;
0;0;0;T61;T61_1;tEMProcess_420;tEM;STEM_JEOL_JEM_2200_FS;JEOL;0.0225;T61_1_4;precipitateGeometryMeasurementProcess_420;T61_1_4_11;162;1523.364;159.364;46.87;16.582;12.439;1.0771441571;L_T61_1_4;ImageJ;;;
0;0;0;T61;T61_1;tEMProcess_421;tEM;STEM_JEOL_JEM_2200_FS;JEOL;0.0225;T61_1_4;precipitateGeometryMeasurementProcess_421;T61_1_4_12;699;1205.737;169.537;98.569;32.784;27.147;2.2374580968;L_T61_1_4;ImageJ;;;
0;0;0;T61;T61_1;tEMProcess_422;tEM;STEM_JEOL_JEM_2200_FS;JEOL;0.0225;T61_1_4;precipitateGeometryMeasurementProcess_422;T61_1_4_13;210;1416.005;166.714;53.698;18.877;14.165;1.2263825717;L_T61_1_4;ImageJ;;;
0;0;0;T61;T61_1;tEMProcess_423;tEM;STEM_JEOL_JEM_2200_FS;JEOL;0.0225;T61_1_4;precipitateGeometryMeasurementProcess_423;T61_1_4_14;216;405.319;185.88;53.113;16.98;16.197;1.2437789381;L_T61_1_4;ImageJ;;;
0;0;0;T61;T61_1;tEMProcess_424;tEM;STEM_JEOL_JEM_2200_FS;JEOL;0.0225;T61_1_4;precipitateGeometryMeasurementProcess_424;T61_1_4_15;1885;553.334;203.898;166.167;55.745;43.054;3.6742778947;L_T61_1_4;ImageJ;;;
0;0;0;T61;T61_1;tEMProcess_425;tEM;STEM_JEOL_JEM_2200_FS;JEOL;0.0225;T61_1_4;precipitateGeometryMeasurementProcess_425;T61_1_4_16;199;1682.711;193.219;51.698;17.043;14.867;1.1938310246;L_T61_1_4;ImageJ;;;
0;0;0;T61;T61_1;tEMProcess_426;tEM;STEM_JEOL_JEM_2200_FS;JEOL;0.0225;T61_1_4;precipitateGeometryMeasurementProcess_426;T61_1_4_17;108;747.769;207.528;39.456;14.172;9.703;0.8794845214;L_T61_1_4;ImageJ;;;
0;0;0;T61;T61_1;tEMProcess_427;tEM;STEM_JEOL_JEM_2200_FS;JEOL;0.0225;T61_1_4;precipitateGeometryMeasurementProcess_427;T61_1_4_18;59;1164.89;222.449;26.971;8.956;8.388;0.6500433631;L_T61_1_4;ImageJ;;;
0;0;0;T61;T61_1;tEMProcess_428;tEM;STEM_JEOL_JEM_2200_FS;JEOL;0.0225;T61_1_4;precipitateGeometryMeasurementProcess_428;T61_1_4_19;435;1237.902;254.206;81.497;30.942;17.9;1.7650660076;L_T61_1_4;ImageJ;;;
0;0;0;T61;T61_1;tEMProcess_429;tEM;STEM_JEOL_JEM_2200_FS;JEOL;0.0225;T61_1_4;precipitateGeometryMeasurementProcess_429;T61_1_4_20;105;1684.748;259.738;36.627;12.183;10.973;0.8671834328;L_T61_1_4;ImageJ;;;
0;0;0;T61;T61_1;tEMProcess_430;tEM;STEM_JEOL_JEM_2200_FS;JEOL;0.0225;T61_1_4;precipitateGeometryMeasurementProcess_430;T61_1_4_21;307;1898.347;275.142;64.77;22.551;17.334;1.4828100144;L_T61_1_4;ImageJ;;;
0;0;0;T61;T61_1;tEMProcess_431;tEM;STEM_JEOL_JEM_2200_FS;JEOL;0.0225;T61_1_4;precipitateGeometryMeasurementProcess_431;T61_1_4_22;150;268.953;292.767;44.284;14.397;13.266;1.0364824484;L_T61_1_4;ImageJ;;;
0;0;0;T61;T61_1;tEMProcess_432;tEM;STEM_JEOL_JEM_2200_FS;JEOL;0.0225;T61_1_4;precipitateGeometryMeasurementProcess_432;T61_1_4_23;190;922.358;306.253;50.527;16.199;14.934;1.1665225088;L_T61_1_4;ImageJ;;;
0;0;0;T61;T61_1;tEMProcess_433;tEM;STEM_JEOL_JEM_2200_FS;JEOL;0.0225;T61_1_4;precipitateGeometryMeasurementProcess_433;T61_1_4_24;442;1127.5;310.57;77.255;24.757;22.732;1.7792110100;L_T61_1_4;ImageJ;;;
0;0;0;T61;T61_1;tEMProcess_434;tEM;STEM_JEOL_JEM_2200_FS;JEOL;0.0225;T61_1_4;precipitateGeometryMeasurementProcess_434;T61_1_4_25;823;1347.93;329.135;110.669;39.651;26.428;2.4278186335;L_T61_1_4;ImageJ;;;
0;0;0;T61;T61_1;tEMProcess_435;tEM;STEM_JEOL_JEM_2200_FS;JEOL;0.0225;T61_1_4;precipitateGeometryMeasurementProcess_435;T61_1_4_26;67;158.231;328.097;33.213;12.943;6.591;0.6927136157;L_T61_1_4;ImageJ;;;
0;0;0;T61;T61_1;tEMProcess_436;tEM;STEM_JEOL_JEM_2200_FS;JEOL;0.0225;T61_1_4;precipitateGeometryMeasurementProcess_436;T61_1_4_27;490;670.102;337.037;81.255;25.638;24.335;1.8733303220;L_T61_1_4;ImageJ;;;
0;0;0;T61;T61_1;tEMProcess_437;tEM;STEM_JEOL_JEM_2200_FS;JEOL;0.0225;T61_1_4;precipitateGeometryMeasurementProcess_437;T61_1_4_28;419;1846.302;339.641;74.426;25.645;20.803;1.7323009127;L_T61_1_4;ImageJ;;;
0;0;0;T61;T61_1;tEMProcess_438;tEM;STEM_JEOL_JEM_2200_FS;JEOL;0.0225;T61_1_4;precipitateGeometryMeasurementProcess_438;T61_1_4_29;828;609.492;367.866;126.953;48.01;21.959;2.4351823709;L_T61_1_4;ImageJ;;;
0;0;0;T61;T61_1;tEMProcess_439;tEM;STEM_JEOL_JEM_2200_FS;JEOL;0.0225;T61_1_4;precipitateGeometryMeasurementProcess_439;T61_1_4_30;695;1815.668;368.224;100.912;35.347;25.035;2.2310470289;L_T61_1_4;ImageJ;;;
0;0;0;T61;T61_1;tEMProcess_440;tEM;STEM_JEOL_JEM_2200_FS;JEOL;0.0225;T61_1_4;precipitateGeometryMeasurementProcess_440;T61_1_4_31;1660;977.479;387.198;156.953;49.766;42.47;3.4480246880;L_T61_1_4;ImageJ;;;
0;0;0;T61;T61_1;tEMProcess_441;tEM;STEM_JEOL_JEM_2200_FS;JEOL;0.0225;T61_1_4;precipitateGeometryMeasurementProcess_441;T61_1_4_32;453;380.875;373.93;78.426;25.934;22.24;1.8012144556;L_T61_1_4;ImageJ;;;
0;0;0;T61;T61_1;tEMProcess_442;tEM;STEM_JEOL_JEM_2200_FS;JEOL;0.0225;T61_1_4;precipitateGeometryMeasurementProcess_442;T61_1_4_33;195;543.854;410.982;51.456;17.821;13.932;1.1817718162;L_T61_1_4;ImageJ;;;
0;0;0;T61;T61_1;tEMProcess_443;tEM;STEM_JEOL_JEM_2200_FS;JEOL;0.0225;T61_1_4;precipitateGeometryMeasurementProcess_443;T61_1_4_34;486;286.432;419.337;80.669;25.932;23.862;1.8656684071;L_T61_1_4;ImageJ;;;
0;0;0;T61;T61_1;tEMProcess_444;tEM;STEM_JEOL_JEM_2200_FS;JEOL;0.0225;T61_1_4;precipitateGeometryMeasurementProcess_444;T61_1_4_35;347;528.552;436.166;69.012;22.59;19.558;1.5764531190;L_T61_1_4;ImageJ;;;
0;0;0;T61;T61_1;tEMProcess_445;tEM;STEM_JEOL_JEM_2200_FS;JEOL;0.0225;T61_1_4;precipitateGeometryMeasurementProcess_445;T61_1_4_36;6688;1697.946;490.802;330.777;107.897;78.921;6.9209299717;L_T61_1_4;ImageJ;;;
0;0;0;T61;T61_1;tEMProcess_446;tEM;STEM_JEOL_JEM_2200_FS;JEOL;0.0225;T61_1_4;precipitateGeometryMeasurementProcess_446;T61_1_4_37;2302;459.803;509.368;238.534;99.513;29.453;4.0604015263;L_T61_1_4;ImageJ;;;
0;0;0;T61;T61_1;tEMProcess_447;tEM;STEM_JEOL_JEM_2200_FS;JEOL;0.0225;T61_1_4;precipitateGeometryMeasurementProcess_447;T61_1_4_38;4975;1149.758;514.618;322.09;113.218;55.948;5.9691551232;L_T61_1_4;ImageJ;;;
0;0;0;T61;T61_1;tEMProcess_448;tEM;STEM_JEOL_JEM_2200_FS;JEOL;0.0225;T61_1_4;precipitateGeometryMeasurementProcess_448;T61_1_4_39;309;561.008;498.801;64.77;20.918;18.808;1.4876321735;L_T61_1_4;ImageJ;;;
0;0;0;T61;T61_1;tEMProcess_449;tEM;STEM_JEOL_JEM_2200_FS;JEOL;0.0225;T61_1_4;precipitateGeometryMeasurementProcess_449;T61_1_4_40;1520;1771.114;528.214;146.468;46.534;41.589;3.2994239054;L_T61_1_4;ImageJ;;;
0;0;0;T61;T61_1;tEMProcess_450;tEM;STEM_JEOL_JEM_2200_FS;JEOL;0.0225;T61_1_4;precipitateGeometryMeasurementProcess_450;T61_1_4_41;246;1854.618;527.382;57.113;19.626;15.96;1.3273451774;L_T61_1_4;ImageJ;;;
0;0;0;T61;T61_1;tEMProcess_451;tEM;STEM_JEOL_JEM_2200_FS;JEOL;0.0225;T61_1_4;precipitateGeometryMeasurementProcess_451;T61_1_4_42;180;1454.689;553.128;49.456;17.093;13.408;1.1354096349;L_T61_1_4;ImageJ;;;
0;0;0;T61;T61_1;tEMProcess_452;tEM;STEM_JEOL_JEM_2200_FS;JEOL;0.0225;T61_1_4;precipitateGeometryMeasurementProcess_452;T61_1_4_43;3790;363.736;596.417;275.404;115.236;41.876;5.2099784591;L_T61_1_4;ImageJ;;;
0;0;0;T61;T61_1;tEMProcess_453;tEM;STEM_JEOL_JEM_2200_FS;JEOL;0.0225;T61_1_4;precipitateGeometryMeasurementProcess_453;T61_1_4_44;3593;155.824;588.989;232.551;71.184;64.266;5.0727671910;L_T61_1_4;ImageJ;;;
0;0;0;T61;T61_1;tEMProcess_454;tEM;STEM_JEOL_JEM_2200_FS;JEOL;0.0225;T61_1_4;precipitateGeometryMeasurementProcess_454;T61_1_4_45;287;1821.995;564.326;62.77;21.762;16.791;1.4336966520;L_T61_1_4;ImageJ;;;
0;0;0;T61;T61_1;tEMProcess_455;tEM;STEM_JEOL_JEM_2200_FS;JEOL;0.0225;T61_1_4;precipitateGeometryMeasurementProcess_455;T61_1_4_46;97;482.479;571.851;35.456;11.604;10.643;0.8334934472;L_T61_1_4;ImageJ;;;
0;0;0;T61;T61_1;tEMProcess_456;tEM;STEM_JEOL_JEM_2200_FS;JEOL;0.0225;T61_1_4;precipitateGeometryMeasurementProcess_456;T61_1_4_47;205;1143.368;573.368;55.698;21.207;12.308;1.2116948255;L_T61_1_4;ImageJ;;;
0;0;0;T61;T61_1;tEMProcess_457;tEM;STEM_JEOL_JEM_2200_FS;JEOL;0.0225;T61_1_4;precipitateGeometryMeasurementProcess_457;T61_1_4_48;695;832.814;583.297;98.326;35.24;25.111;2.2310470289;L_T61_1_4;ImageJ;;;
0;0;0;T61;T61_1;tEMProcess_458;tEM;STEM_JEOL_JEM_2200_FS;JEOL;0.0225;T61_1_4;precipitateGeometryMeasurementProcess_458;T61_1_4_49;149;1390.138;578.829;44.284;15.053;12.603;1.0330217294;L_T61_1_4;ImageJ;;;
0;0;0;T61;T61_1;tEMProcess_459;tEM;STEM_JEOL_JEM_2200_FS;JEOL;0.0225;T61_1_4;precipitateGeometryMeasurementProcess_459;T61_1_4_50;868;282.874;591.189;109.74;35.226;31.374;2.4933094628;L_T61_1_4;ImageJ;;;
0;0;0;T61;T61_1;tEMProcess_460;tEM;STEM_JEOL_JEM_2200_FS;JEOL;0.0225;T61_1_4;precipitateGeometryMeasurementProcess_460;T61_1_4_51;313;1875.171;588.324;65.355;22.101;18.032;1.4972299000;L_T61_1_4;ImageJ;;;
0;0;0;T61;T61_1;tEMProcess_461;tEM;STEM_JEOL_JEM_2200_FS;JEOL;0.0225;T61_1_4;precipitateGeometryMeasurementProcess_461;T61_1_4_52;258;1439.481;598.229;58.527;19.008;17.282;1.3593339874;L_T61_1_4;ImageJ;;;
0;0;0;T61;T61_1;tEMProcess_462;tEM;STEM_JEOL_JEM_2200_FS;JEOL;0.0225;T61_1_4;precipitateGeometryMeasurementProcess_462;T61_1_4_53;93;57.565;613.597;34.627;11.253;10.523;0.8161270960;L_T61_1_4;ImageJ;;;
0;0;0;T61;T61_1;tEMProcess_463;tEM;STEM_JEOL_JEM_2200_FS;JEOL;0.0225;T61_1_4;precipitateGeometryMeasurementProcess_463;T61_1_4_54;1457;680.982;633.999;141.782;44.782;41.425;3.2303241082;L_T61_1_4;ImageJ;;;
0;0;0;T61;T61_1;tEMProcess_464;tEM;STEM_JEOL_JEM_2200_FS;JEOL;0.0225;T61_1_4;precipitateGeometryMeasurementProcess_464;T61_1_4_55;211;1778.325;634.472;52.87;17.626;15.242;1.2292990623;L_T61_1_4;ImageJ;;;
0;0;0;T61;T61_1;tEMProcess_465;tEM;STEM_JEOL_JEM_2200_FS;JEOL;0.0225;T61_1_4;precipitateGeometryMeasurementProcess_465;T61_1_4_56;327;1462.778;653.644;68.77;24.114;17.266;1.5303479956;L_T61_1_4;ImageJ;;;
0;0;0;T61;T61_1;tEMProcess_466;tEM;STEM_JEOL_JEM_2200_FS;JEOL;0.0225;T61_1_4;precipitateGeometryMeasurementProcess_466;T61_1_4_57;1196;1211.411;672.548;130.125;40.32;37.767;2.9267249678;L_T61_1_4;ImageJ;;;
0;0;0;T61;T61_1;tEMProcess_467;tEM;STEM_JEOL_JEM_2200_FS;JEOL;0.0225;T61_1_4;precipitateGeometryMeasurementProcess_467;T61_1_4_58;102;1087.843;698.51;36.042;11.662;11.136;0.8547053228;L_T61_1_4;ImageJ;;;
0;0;0;T61;T61_1;tEMProcess_468;tEM;STEM_JEOL_JEM_2200_FS;JEOL;0.0225;T61_1_4;precipitateGeometryMeasurementProcess_468;T61_1_4_59;255;1534.896;704.869;58.527;19.311;16.813;1.3514077741;L_T61_1_4;ImageJ;;;
0;0;0;T61;T61_1;tEMProcess_469;tEM;STEM_JEOL_JEM_2200_FS;JEOL;0.0225;T61_1_4;precipitateGeometryMeasurementProcess_469;T61_1_4_60;1121;1409.396;727.63;147.338;61.486;23.213;2.8334733287;L_T61_1_4;ImageJ;;;
0;0;0;T61;T61_1;tEMProcess_470;tEM;STEM_JEOL_JEM_2200_FS;JEOL;0.0225;T61_1_4;precipitateGeometryMeasurementProcess_470;T61_1_4_61;2411;640.293;746.367;192.652;69.694;44.047;4.1554200210;L_T61_1_4;ImageJ;;;
0;0;0;T61;T61_1;tEMProcess_471;tEM;STEM_JEOL_JEM_2200_FS;JEOL;0.0225;T61_1_4;precipitateGeometryMeasurementProcess_471;T61_1_4_62;73;326.336;720.089;31.213;9.87;9.417;0.7230656872;L_T61_1_4;ImageJ;;;
0;0;0;T61;T61_1;tEMProcess_472;tEM;STEM_JEOL_JEM_2200_FS;JEOL;0.0225;T61_1_4;precipitateGeometryMeasurementProcess_472;T61_1_4_63;314;928.987;762.293;67.941;24.539;16.292;1.4996197338;L_T61_1_4;ImageJ;;;
0;0;0;T61;T61_1;tEMProcess_473;tEM;STEM_JEOL_JEM_2200_FS;JEOL;0.0225;T61_1_4;precipitateGeometryMeasurementProcess_473;T61_1_4_64;215;1267.012;763.705;53.113;18.456;14.833;1.2408964801;L_T61_1_4;ImageJ;;;
0;0;0;T61;T61_1;tEMProcess_474;tEM;STEM_JEOL_JEM_2200_FS;JEOL;0.0225;T61_1_4;precipitateGeometryMeasurementProcess_474;T61_1_4_65;854;103.782;803.721;112.569;38.049;28.577;2.4731203899;L_T61_1_4;ImageJ;;;
0;0;0;T61;T61_1;tEMProcess_475;tEM;STEM_JEOL_JEM_2200_FS;JEOL;0.0225;T61_1_4;precipitateGeometryMeasurementProcess_475;T61_1_4_66;339;137.432;820.276;67.598;20.869;20.683;1.5581747838;L_T61_1_4;ImageJ;;;
0;0;0;T61;T61_1;tEMProcess_476;tEM;STEM_JEOL_JEM_2200_FS;JEOL;0.0225;T61_1_4;precipitateGeometryMeasurementProcess_476;T61_1_4_67;1138;1429.429;843.031;126.368;41.582;34.846;2.8548773416;L_T61_1_4;ImageJ;;;
0;0;0;T61;T61_1;tEMProcess_477;tEM;STEM_JEOL_JEM_2200_FS;JEOL;0.0225;T61_1_4;precipitateGeometryMeasurementProcess_477;T61_1_4_68;155;883.797;855.455;45.456;15.437;12.784;1.0536155504;L_T61_1_4;ImageJ;;;
0;0;0;T61;T61_1;tEMProcess_478;tEM;STEM_JEOL_JEM_2200_FS;JEOL;0.0225;T61_1_4;precipitateGeometryMeasurementProcess_478;T61_1_4_69;203;1006.712;864.525;51.698;17.379;14.872;1.2057696319;L_T61_1_4;ImageJ;;;
0;0;0;T61;T61_1;tEMProcess_479;tEM;STEM_JEOL_JEM_2200_FS;JEOL;0.0225;T61_1_4;precipitateGeometryMeasurementProcess_479;T61_1_4_70;57;858.219;871.763;26.385;9.162;7.921;0.6389306919;L_T61_1_4;ImageJ;;;
0;0;0;T61;T61_1;tEMProcess_480;tEM;STEM_JEOL_JEM_2200_FS;JEOL;0.0225;T61_1_4;precipitateGeometryMeasurementProcess_480;T61_1_4_71;4264;1603.248;910.089;253.966;88.484;61.357;5.5261786508;L_T61_1_4;ImageJ;;;
0;0;0;T61;T61_1;tEMProcess_481;tEM;STEM_JEOL_JEM_2200_FS;JEOL;0.0225;T61_1_4;precipitateGeometryMeasurementProcess_481;T61_1_4_72;178;1923.247;900.343;49.456;16.153;14.031;1.1290841838;L_T61_1_4;ImageJ;;;
0;0;0;T61;T61_1;tEMProcess_482;tEM;STEM_JEOL_JEM_2200_FS;JEOL;0.0225;T61_1_4;precipitateGeometryMeasurementProcess_482;T61_1_4_73;208;1163.697;908.327;61.598;24.735;10.707;1.2205286835;L_T61_1_4;ImageJ;;;
0;0;0;T61;T61_1;tEMProcess_483;tEM;STEM_JEOL_JEM_2200_FS;JEOL;0.0225;T61_1_4;precipitateGeometryMeasurementProcess_483;T61_1_4_74;253;399.425;916.591;58.77;19.078;16.885;1.3460977034;L_T61_1_4;ImageJ;;;
0;0;0;T61;T61_1;tEMProcess_484;tEM;STEM_JEOL_JEM_2200_FS;JEOL;0.0225;T61_1_4;precipitateGeometryMeasurementProcess_484;T61_1_4_75;2684;158.92;953.473;200.167;61.104;55.927;4.3843738466;L_T61_1_4;ImageJ;;;
0;0;0;T61;T61_1;tEMProcess_485;tEM;STEM_JEOL_JEM_2200_FS;JEOL;0.0225;T61_1_4;precipitateGeometryMeasurementProcess_485;T61_1_4_76;86;509.081;963.43;34.042;10.918;10.03;0.7848118435;L_T61_1_4;ImageJ;;;
0;0;0;T61;T61_1;tEMProcess_486;tEM;STEM_JEOL_JEM_2200_FS;JEOL;0.0225;T61_1_4;precipitateGeometryMeasurementProcess_486;T61_1_4_77;10407;1312.891;1046.833;494.257;142.242;93.155;8.6333450744;L_T61_1_4;ImageJ;;;
0;0;0;T61;T61_1;tEMProcess_487;tEM;STEM_JEOL_JEM_2200_FS;JEOL;0.0225;T61_1_4;precipitateGeometryMeasurementProcess_487;T61_1_4_78;179;197.221;989.36;51.698;16.955;13.442;1.1322513266;L_T61_1_4;ImageJ;;;
0;0;0;T61;T61_1;tEMProcess_488;tEM;STEM_JEOL_JEM_2200_FS;JEOL;0.0225;T61_1_4;precipitateGeometryMeasurementProcess_488;T61_1_4_79;2608;1483.847;1037.292;207.037;78.865;42.105;4.3218542457;L_T61_1_4;ImageJ;;;
0;0;0;T61;T61_1;tEMProcess_489;tEM;STEM_JEOL_JEM_2200_FS;JEOL;0.0225;T61_1_4;precipitateGeometryMeasurementProcess_489;T61_1_4_80;228;2006.535;1025.118;55.698;20.021;14.5;1.2778613838;L_T61_1_4;ImageJ;;;
0;0;0;T61;T61_1;tEMProcess_490;tEM;STEM_JEOL_JEM_2200_FS;JEOL;0.0225;T61_1_4;precipitateGeometryMeasurementProcess_490;T61_1_4_81;104;1600.5;1079.154;36.87;11.595;11.421;0.8630441088;L_T61_1_4;ImageJ;;;
0;0;0;T61;T61_1;tEMProcess_491;tEM;STEM_JEOL_JEM_2200_FS;JEOL;0.0225;T61_1_4;precipitateGeometryMeasurementProcess_491;T61_1_4_82;688;977.661;1092.288;105.74;35.708;24.532;2.2197831061;L_T61_1_4;ImageJ;;;
0;0;0;T61;T61_1;tEMProcess_492;tEM;STEM_JEOL_JEM_2200_FS;JEOL;0.0225;T61_1_4;precipitateGeometryMeasurementProcess_492;T61_1_4_83;459;770.607;1128.785;79.255;26.653;21.927;1.8131037890;L_T61_1_4;ImageJ;;;
0;0;0;T61;T61_1;tEMProcess_493;tEM;STEM_JEOL_JEM_2200_FS;JEOL;0.0225;T61_1_4;precipitateGeometryMeasurementProcess_493;T61_1_4_84;65;1733.131;1146.669;30.042;9.924;8.34;0.6822962762;L_T61_1_4;ImageJ;;;
0;0;0;T61;T61_1;tEMProcess_494;tEM;STEM_JEOL_JEM_2200_FS;JEOL;0.0225;T61_1_4;precipitateGeometryMeasurementProcess_494;T61_1_4_85;730;968.007;1197.463;104.468;39.215;23.702;2.2865344696;L_T61_1_4;ImageJ;;;
0;0;0;T61;T61_1;tEMProcess_495;tEM;STEM_JEOL_JEM_2200_FS;JEOL;0.0225;T61_1_4;precipitateGeometryMeasurementProcess_495;T61_1_4_86;182;1080.978;1208.714;48.87;16.478;14.063;1.1417000411;L_T61_1_4;ImageJ;;;
0;0;0;T61;T61_1;tEMProcess_496;tEM;STEM_JEOL_JEM_2200_FS;JEOL;0.0225;T61_1_4;precipitateGeometryMeasurementProcess_496;T61_1_4_87;51;1379.578;1210.755;25.799;8.127;7.99;0.6043679297;L_T61_1_4;ImageJ;;;
0;0;0;T61;T61_1;tEMProcess_497;tEM;STEM_JEOL_JEM_2200_FS;JEOL;0.0225;T61_1_4;precipitateGeometryMeasurementProcess_497;T61_1_4_88;532;188.442;1225.479;85.598;28.304;23.932;1.9519655063;L_T61_1_4;ImageJ;;;
0;0;0;T61;T61_1;tEMProcess_498;tEM;STEM_JEOL_JEM_2200_FS;JEOL;0.0225;T61_1_4;precipitateGeometryMeasurementProcess_498;T61_1_4_89;903;788.603;1249.017;145.823;61.444;18.712;2.5430810275;L_T61_1_4;ImageJ;;;
0;0;0;T61;T61_1;tEMProcess_499;tEM;STEM_JEOL_JEM_2200_FS;JEOL;0.0225;T61_1_4;precipitateGeometryMeasurementProcess_499;T61_1_4_90;404;1201.668;1235.978;81.598;32.342;15.905;1.7010105424;L_T61_1_4;ImageJ;;;
0;0;0;T61;T61_1;tEMProcess_500;tEM;STEM_JEOL_JEM_2200_FS;JEOL;0.0225;T61_1_4;precipitateGeometryMeasurementProcess_500;T61_1_4_91;195;613.838;1240.131;68.669;28.862;8.602;1.1817718162;L_T61_1_4;ImageJ;;;
0;0;0;T61;T61_1;tEMProcess_501;tEM;STEM_JEOL_JEM_2200_FS;JEOL;0.0225;T61_1_4;precipitateGeometryMeasurementProcess_501;T61_1_4_92;180;1782.461;1260.672;47.698;15.348;14.933;1.1354096349;L_T61_1_4;ImageJ;;;
0;0;0;T61;T61_1;tEMProcess_502;tEM;STEM_JEOL_JEM_2200_FS;JEOL;0.0225;T61_1_4;precipitateGeometryMeasurementProcess_502;T61_1_4_93;144;1495.729;1277.465;42.87;13.93;13.162;1.0155412504;L_T61_1_4;ImageJ;;;
0;0;0;T61;T61_1;tEMProcess_503;tEM;STEM_JEOL_JEM_2200_FS;JEOL;0.0225;T61_1_4;precipitateGeometryMeasurementProcess_503;T61_1_4_94;164;1992.726;1282.11;47.113;16.495;12.659;1.0837727991;L_T61_1_4;ImageJ;;;
0;0;0;T61;T61_1;tEMProcess_504;tEM;STEM_JEOL_JEM_2200_FS;JEOL;0.0225;T61_1_4;precipitateGeometryMeasurementProcess_504;T61_1_4_95;122;1643.484;1285.025;40.042;13.004;11.946;0.9347516449;L_T61_1_4;ImageJ;;;
0;0;0;T61;T61_1;tEMProcess_505;tEM;STEM_JEOL_JEM_2200_FS;JEOL;0.0225;T61_1_4;precipitateGeometryMeasurementProcess_505;T61_1_4_96;136;547.581;1302.206;46.184;17.813;9.721;0.9869286964;L_T61_1_4;ImageJ;;;
0;0;0;T61;T61_1;tEMProcess_506;tEM;STEM_JEOL_JEM_2200_FS;JEOL;0.0225;T61_1_4;precipitateGeometryMeasurementProcess_506;T61_1_4_97;3158;839.602;1339.181;262.836;96.479;41.676;4.7557868921;L_T61_1_4;ImageJ;;;
0;0;0;T61;T61_1;tEMProcess_507;tEM;STEM_JEOL_JEM_2200_FS;JEOL;0.0225;T61_1_4;precipitateGeometryMeasurementProcess_507;T61_1_4_98;184;2010.174;1319.255;49.698;17.762;13.19;1.1479559786;L_T61_1_4;ImageJ;;;
0;0;0;T61;T61_1;tEMProcess_508;tEM;STEM_JEOL_JEM_2200_FS;JEOL;0.0225;T61_1_4;precipitateGeometryMeasurementProcess_508;T61_1_4_99;93;631.995;1342.898;43.113;16.145;7.334;0.8161270960;L_T61_1_4;ImageJ;;;
0;0;0;T61;T61_1;tEMProcess_509;tEM;STEM_JEOL_JEM_2200_FS;JEOL;0.0225;T61_1_4;precipitateGeometryMeasurementProcess_509;T61_1_4_100;1131;1384.567;1353.562;129.397;43.039;33.459;2.8460834191;L_T61_1_4;ImageJ;;;
0;0;0;T61;T61_1;tEMProcess_510;tEM;STEM_JEOL_JEM_2200_FS;JEOL;0.0225;T61_1_4;precipitateGeometryMeasurementProcess_510;T61_1_4_101;436;1270.222;1364.463;77.255;24.844;22.345;1.7670936544;L_T61_1_4;ImageJ;;;
0;0;0;T61;T61_1;tEMProcess_511;tEM;STEM_JEOL_JEM_2200_FS;JEOL;0.0225;T61_1_4;precipitateGeometryMeasurementProcess_511;T61_1_4_102;148;591.709;1376.52;45.698;16.859;11.178;1.0295493776;L_T61_1_4;ImageJ;;;
0;0;0;T61;T61_1;tEMProcess_512;tEM;STEM_JEOL_JEM_2200_FS;JEOL;0.0225;T61_1_4;precipitateGeometryMeasurementProcess_512;T61_1_4_103;631;1305.5;1414.83;95.154;32.073;25.05;2.1258420941;L_T61_1_4;ImageJ;;;
0;0;0;T61;T61_1;tEMProcess_513;tEM;STEM_JEOL_JEM_2200_FS;JEOL;0.0225;T61_1_4;precipitateGeometryMeasurementProcess_513;T61_1_4_104;3115;504.433;1442.5;216.309;77.366;51.265;4.7232980160;L_T61_1_4;ImageJ;;;
0;0;0;T61;T61_1;tEMProcess_514;tEM;STEM_JEOL_JEM_2200_FS;JEOL;0.0225;T61_1_4;precipitateGeometryMeasurementProcess_514;T61_1_4_105;380;1872.4;1436.663;71.841;22.855;21.17;1.6497119527;L_T61_1_4;ImageJ;;;
0;0;0;T61;T61_1;tEMProcess_515;tEM;STEM_JEOL_JEM_2200_FS;JEOL;0.0225;T61_1_4;precipitateGeometryMeasurementProcess_515;T61_1_4_106;491;1272.137;1460.871;81.255;25.154;24.854;1.8752409092;L_T61_1_4;ImageJ;;;
0;0;0;T61;T61_1;tEMProcess_516;tEM;STEM_JEOL_JEM_2200_FS;JEOL;0.0225;T61_1_4;precipitateGeometryMeasurementProcess_516;T61_1_4_107;316;1079.883;1469.222;65.941;22.783;17.66;1.5043880120;L_T61_1_4;ImageJ;;;
0;0;0;T61;T61_1;tEMProcess_517;tEM;STEM_JEOL_JEM_2200_FS;JEOL;0.0225;T61_1_4;precipitateGeometryMeasurementProcess_517;T61_1_4_108;130;1092.269;1506.977;40.627;13.762;12.027;0.9649126474;L_T61_1_4;ImageJ;;;
0;0;0;T61;T61_1;tEMProcess_518;tEM;STEM_JEOL_JEM_2200_FS;JEOL;0.0225;T61_1_4;precipitateGeometryMeasurementProcess_518;T61_1_4_109;117;1575.192;1549.261;40.042;12.722;11.71;0.9153965127;L_T61_1_4;ImageJ;;;
0;0;0;T61;T61_1;tEMProcess_519;tEM;STEM_JEOL_JEM_2200_FS;JEOL;0.0225;T61_1_4;precipitateGeometryMeasurementProcess_519;T61_1_4_110;738;870.927;1571.02;100.225;32.523;28.892;2.2990292865;L_T61_1_4;ImageJ;;;
0;0;0;T61;T61_1;tEMProcess_520;tEM;STEM_JEOL_JEM_2200_FS;JEOL;0.0225;T61_1_4;precipitateGeometryMeasurementProcess_520;T61_1_4_111;1352;130.577;1590.543;167.622;72.85;23.63;3.1117497871;L_T61_1_4;ImageJ;;;
0;0;0;T61;T61_1;tEMProcess_521;tEM;STEM_JEOL_JEM_2200_FS;JEOL;0.0225;T61_1_4;precipitateGeometryMeasurementProcess_521;T61_1_4_112;906;1576.272;1594.37;117.296;40.773;28.292;2.5473019118;L_T61_1_4;ImageJ;;;
0;0;0;T61;T61_1;tEMProcess_522;tEM;STEM_JEOL_JEM_2200_FS;JEOL;0.0225;T61_1_4;precipitateGeometryMeasurementProcess_522;T61_1_4_113;215;521.142;1602.565;53.698;17.692;15.473;1.2408964801;L_T61_1_4;ImageJ;;;
0;0;0;T61;T61_1;tEMProcess_523;tEM;STEM_JEOL_JEM_2200_FS;JEOL;0.0225;T61_1_4;precipitateGeometryMeasurementProcess_523;T61_1_4_114;260;1452.188;1654.473;65.598;23.529;14.07;1.3645925524;L_T61_1_4;ImageJ;;;
0;0;0;T61;T61_1;tEMProcess_524;tEM;STEM_JEOL_JEM_2200_FS;JEOL;0.0225;T61_1_4;precipitateGeometryMeasurementProcess_524;T61_1_4_115;110;979.455;1658.182;37.213;12.455;11.245;0.8875905409;L_T61_1_4;ImageJ;;;
0;0;0;T61;T61_1;tEMProcess_525;tEM;STEM_JEOL_JEM_2200_FS;JEOL;0.0225;T61_1_4;precipitateGeometryMeasurementProcess_525;T61_1_4_116;147;1566.473;1662.078;43.456;15.383;12.167;1.0260652750;L_T61_1_4;ImageJ;;;
0;0;0;T61;T61_1;tEMProcess_526;tEM;STEM_JEOL_JEM_2200_FS;JEOL;0.0225;T61_1_4;precipitateGeometryMeasurementProcess_526;T61_1_4_117;1768;1374.238;1715.07;181.238;60.828;37.008;3.5584220200;L_T61_1_4;ImageJ;;;
0;0;0;T61;T61_1;tEMProcess_527;tEM;STEM_JEOL_JEM_2200_FS;JEOL;0.0225;T61_1_4;precipitateGeometryMeasurementProcess_527;T61_1_4_118;67;1058.396;1717.888;29.556;9.252;9.221;0.6927136157;L_T61_1_4;ImageJ;;;
0;0;0;T61;T61_1;tEMProcess_528;tEM;STEM_JEOL_JEM_2200_FS;JEOL;0.0225;T61_1_4;precipitateGeometryMeasurementProcess_528;T61_1_4_119;1508;1881.983;1743.46;147.196;45.794;41.928;3.2863740563;L_T61_1_4;ImageJ;;;
0;0;0;T61;T61_1;tEMProcess_529;tEM;STEM_JEOL_JEM_2200_FS;JEOL;0.0225;T61_1_4;precipitateGeometryMeasurementProcess_529;T61_1_4_120;276;1128.808;1740.525;61.598;21.455;16.379;1.4059531974;L_T61_1_4;ImageJ;;;
0;0;0;T61;T61_1;tEMProcess_530;tEM;STEM_JEOL_JEM_2200_FS;JEOL;0.0225;T61_1_4;precipitateGeometryMeasurementProcess_530;T61_1_4_121;648;929.204;1751.978;96.083;30.471;27.077;2.1542883142;L_T61_1_4;ImageJ;;;
0;0;0;T61;T61_1;tEMProcess_531;tEM;STEM_JEOL_JEM_2200_FS;JEOL;0.0225;T61_1_4;precipitateGeometryMeasurementProcess_531;T61_1_4_122;179;805.288;1764.304;51.698;18.74;12.162;1.1322513266;L_T61_1_4;ImageJ;;;
0;0;0;T61;T61_1;tEMProcess_532;tEM;STEM_JEOL_JEM_2200_FS;JEOL;0.0225;T61_1_4;precipitateGeometryMeasurementProcess_532;T61_1_4_123;55;1728.809;1761.155;26.728;8.518;8.221;0.6276212904;L_T61_1_4;ImageJ;;;
0;0;0;T61;T61_1;tEMProcess_533;tEM;STEM_JEOL_JEM_2200_FS;JEOL;0.0225;T61_1_4;precipitateGeometryMeasurementProcess_533;T61_1_4_124;418;1531.6;1771.696;75.012;25.44;20.92;1.7302324929;L_T61_1_4;ImageJ;;;
0;0;0;T61;T61_1;tEMProcess_534;tEM;STEM_JEOL_JEM_2200_FS;JEOL;0.0225;T61_1_4;precipitateGeometryMeasurementProcess_534;T61_1_4_125;60;212.267;1809.5;27.799;9.043;8.448;0.6555290584;L_T61_1_4;ImageJ;;;
0;0;0;T61;T61_1;tEMProcess_535;tEM;STEM_JEOL_JEM_2200_FS;JEOL;0.0225;T61_1_4;precipitateGeometryMeasurementProcess_535;T61_1_4_126;172;1678.797;1813.052;47.698;16.317;13.421;1.1098915530;L_T61_1_4;ImageJ;;;
0;0;0;T61;T61_1;tEMProcess_536;tEM;STEM_JEOL_JEM_2200_FS;JEOL;0.0225;T61_1_4;precipitateGeometryMeasurementProcess_536;T61_1_4_127;550;1066.905;1822.809;88.912;29.589;23.667;1.9847127857;L_T61_1_4;ImageJ;;;
0;0;0;T61;T61_1;tEMProcess_537;tEM;STEM_JEOL_JEM_2200_FS;JEOL;0.0225;T61_1_4;precipitateGeometryMeasurementProcess_537;T61_1_4_128;308;549.5;1822.036;65.598;22.265;17.613;1.4852230510;L_T61_1_4;ImageJ;;;
0;0;0;T61;T61_1;tEMProcess_538;tEM;STEM_JEOL_JEM_2200_FS;JEOL;0.0225;T61_1_4;precipitateGeometryMeasurementProcess_538;T61_1_4_129;858;330.033;1841.967;124.811;47.87;22.821;2.4789054748;L_T61_1_4;ImageJ;;;
0;0;0;T61;T61_1;tEMProcess_539;tEM;STEM_JEOL_JEM_2200_FS;JEOL;0.0225;T61_1_4;precipitateGeometryMeasurementProcess_539;T61_1_4_130;387;1488.099;1860.593;71.598;23.915;20.604;1.6648373296;L_T61_1_4;ImageJ;;;
0;0;0;T61;T61_1;tEMProcess_540;tEM;STEM_JEOL_JEM_2200_FS;JEOL;0.0225;T61_1_4;precipitateGeometryMeasurementProcess_540;T61_1_4_131;127;13.516;1861.004;40.627;13.504;11.974;0.9537140556;L_T61_1_4;ImageJ;;;
0;0;0;T61;T61_1;tEMProcess_541;tEM;STEM_JEOL_JEM_2200_FS;JEOL;0.0225;T61_1_4;precipitateGeometryMeasurementProcess_541;T61_1_4_132;120;421.308;1861.258;39.799;13.495;11.321;0.9270580849;L_T61_1_4;ImageJ;;;
0;0;0;T61;T61_1;tEMProcess_542;tEM;STEM_JEOL_JEM_2200_FS;JEOL;0.0225;T61_1_4;precipitateGeometryMeasurementProcess_542;T61_1_4_133;3276;1320.023;1898.644;217.823;70.786;58.926;4.8438230470;L_T61_1_4;ImageJ;;;
0;0;0;T61;T61_1;tEMProcess_543;tEM;STEM_JEOL_JEM_2200_FS;JEOL;0.0225;T61_1_4;precipitateGeometryMeasurementProcess_543;T61_1_4_134;859;1756.753;1891.644;112.225;38.026;28.762;2.4803496377;L_T61_1_4;ImageJ;;;
0;0;0;T61;T61_1;tEMProcess_544;tEM;STEM_JEOL_JEM_2200_FS;JEOL;0.0225;T61_1_4;precipitateGeometryMeasurementProcess_544;T61_1_4_135;447;1490.804;1912.905;78.669;26.5;21.477;1.7892461207;L_T61_1_4;ImageJ;;;
0;0;0;T61;T61_1;tEMProcess_545;tEM;STEM_JEOL_JEM_2200_FS;JEOL;0.0225;T61_1_4;precipitateGeometryMeasurementProcess_545;T61_1_4_136;172;473.541;1910.43;48.87;16.888;12.968;1.1098915530;L_T61_1_4;ImageJ;;;
0;0;0;T61;T61_1;tEMProcess_546;tEM;STEM_JEOL_JEM_2200_FS;JEOL;0.0225;T61_1_4;precipitateGeometryMeasurementProcess_546;T61_1_4_137;367;574.375;1929.718;70.184;22.764;20.527;1.6212476323;L_T61_1_4;ImageJ;;;
0;0;0;T61;T61_1;tEMProcess_547;tEM;STEM_JEOL_JEM_2200_FS;JEOL;0.0225;T61_1_4;precipitateGeometryMeasurementProcess_547;T61_1_4_138;715;408.859;2008.952;105.397;38.124;23.879;2.2629207441;L_T61_1_4;ImageJ;;;
0;0;0;T61;T61_1;tEMProcess_548;tEM;STEM_JEOL_JEM_2200_FS;JEOL;0.0225;T61_1_4;precipitateGeometryMeasurementProcess_548;T61_1_4_139;134;1204.709;2002.433;42.042;15.25;11.188;0.9796449902;L_T61_1_4;ImageJ;;;
0;0;0;T61;T61_1;tEMProcess_549;tEM;STEM_JEOL_JEM_2200_FS;JEOL;0.0225;T61_1_4;precipitateGeometryMeasurementProcess_549;T61_1_4_140;61;723.68;2019.877;27.556;9.255;8.392;0.6609692268;L_T61_1_4;ImageJ;;;
0;0;0;T61;T61_1;tEMProcess_550;tEM;STEM_JEOL_JEM_2200_FS;JEOL;0.0225;T61_1_4;precipitateGeometryMeasurementProcess_550;T61_1_4_141;92;1314.848;2028.185;34.627;11.042;10.608;0.8117274570;L_T61_1_4;ImageJ;;;
0;0;0;T61;T61_1;tEMProcess_551;tEM;STEM_JEOL_JEM_2200_FS;JEOL;0.0225;T61_1_5;precipitateGeometryMeasurementProcess_551;T61_1_5_1;212;654.495;22.047;52.527;17.435;15.482;1.2322086500;L_T61_1_5;ImageJ;;;
0;0;0;T61;T61_1;tEMProcess_552;tEM;STEM_JEOL_JEM_2200_FS;JEOL;0.0225;T61_1_5;precipitateGeometryMeasurementProcess_552;T61_1_5_2;75;272.54;22.753;32.87;12.024;7.942;0.7329037679;L_T61_1_5;ImageJ;;;
0;0;0;T61;T61_1;tEMProcess_553;tEM;STEM_JEOL_JEM_2200_FS;JEOL;0.0225;T61_1_5;precipitateGeometryMeasurementProcess_553;T61_1_5_3;410;1907.741;33.041;75.841;27.378;19.068;1.7135952556;L_T61_1_5;ImageJ;;;
0;0;0;T61;T61_1;tEMProcess_554;tEM;STEM_JEOL_JEM_2200_FS;JEOL;0.0225;T61_1_5;precipitateGeometryMeasurementProcess_554;T61_1_5_4;83;1700.307;30.295;32.627;10.554;10.013;0.7710017590;L_T61_1_5;ImageJ;;;
0;0;0;T61;T61_1;tEMProcess_555;tEM;STEM_JEOL_JEM_2200_FS;JEOL;0.0225;T61_1_5;precipitateGeometryMeasurementProcess_555;T61_1_5_5;95;1143.637;37.647;34.627;11.412;10.599;0.8248559763;L_T61_1_5;ImageJ;;;
0;0;0;T61;T61_1;tEMProcess_556;tEM;STEM_JEOL_JEM_2200_FS;JEOL;0.0225;T61_1_5;precipitateGeometryMeasurementProcess_556;T61_1_5_6;275;1235.693;51.758;65.841;25.966;13.485;1.4034038694;L_T61_1_5;ImageJ;;;
0;0;0;T61;T61_1;tEMProcess_557;tEM;STEM_JEOL_JEM_2200_FS;JEOL;0.0225;T61_1_5;precipitateGeometryMeasurementProcess_557;T61_1_5_7;368;613.505;58.043;70.426;24.101;19.441;1.6234549139;L_T61_1_5;ImageJ;;;
0;0;0;T61;T61_1;tEMProcess_558;tEM;STEM_JEOL_JEM_2200_FS;JEOL;0.0225;T61_1_5;precipitateGeometryMeasurementProcess_558;T61_1_5_8;439;208.473;72.573;80.669;29.944;18.666;1.7731626831;L_T61_1_5;ImageJ;;;
0;0;0;T61;T61_1;tEMProcess_559;tEM;STEM_JEOL_JEM_2200_FS;JEOL;0.0225;T61_1_5;precipitateGeometryMeasurementProcess_559;T61_1_5_9;259;480.172;84.917;58.77;19.582;16.841;1.3619658078;L_T61_1_5;ImageJ;;;
0;0;0;T61;T61_1;tEMProcess_560;tEM;STEM_JEOL_JEM_2200_FS;JEOL;0.0225;T61_1_5;precipitateGeometryMeasurementProcess_560;T61_1_5_10;4083;915.41;127.399;278.007;89.46;58.111;5.4076180957;L_T61_1_5;ImageJ;;;
0;0;0;T61;T61_1;tEMProcess_561;tEM;STEM_JEOL_JEM_2200_FS;JEOL;0.0225;T61_1_5;precipitateGeometryMeasurementProcess_561;T61_1_5_11;154;1558.377;111.136;45.456;15.336;12.786;1.0502112909;L_T61_1_5;ImageJ;;;
0;0;0;T61;T61_1;tEMProcess_562;tEM;STEM_JEOL_JEM_2200_FS;JEOL;0.0225;T61_1_5;precipitateGeometryMeasurementProcess_562;T61_1_5_12;1964;1705.986;129.021;166.995;54.784;45.646;3.7504818184;L_T61_1_5;ImageJ;;;
0;0;0;T61;T61_1;tEMProcess_563;tEM;STEM_JEOL_JEM_2200_FS;JEOL;0.0225;T61_1_5;precipitateGeometryMeasurementProcess_563;T61_1_5_13;166;825.428;127.91;46.87;16.149;13.088;1.0903611443;L_T61_1_5;ImageJ;;;
0;0;0;T61;T61_1;tEMProcess_564;tEM;STEM_JEOL_JEM_2200_FS;JEOL;0.0225;T61_1_5;precipitateGeometryMeasurementProcess_564;T61_1_5_14;479;619.961;154.076;82.669;29.253;20.849;1.8521837917;L_T61_1_5;ImageJ;;;
0;0;0;T61;T61_1;tEMProcess_565;tEM;STEM_JEOL_JEM_2200_FS;JEOL;0.0225;T61_1_5;precipitateGeometryMeasurementProcess_565;T61_1_5_15;1204;1154.892;162.896;131.439;42.199;36.327;2.9364970316;L_T61_1_5;ImageJ;;;
0;0;0;T61;T61_1;tEMProcess_566;tEM;STEM_JEOL_JEM_2200_FS;JEOL;0.0225;T61_1_5;precipitateGeometryMeasurementProcess_566;T61_1_5_16;1902;38.657;171.554;166.409;55.322;43.775;3.6908090684;L_T61_1_5;ImageJ;;;
0;0;0;T61;T61_1;tEMProcess_567;tEM;STEM_JEOL_JEM_2200_FS;JEOL;0.0225;T61_1_5;precipitateGeometryMeasurementProcess_567;T61_1_5_17;393;548.319;167.513;74.669;27.212;18.388;1.6776934072;L_T61_1_5;ImageJ;;;
0;0;0;T61;T61_1;tEMProcess_568;tEM;STEM_JEOL_JEM_2200_FS;JEOL;0.0225;T61_1_5;precipitateGeometryMeasurementProcess_568;T61_1_5_18;253;416.864;171.053;58.527;19.856;16.223;1.3460977034;L_T61_1_5;ImageJ;;;
0;0;0;T61;T61_1;tEMProcess_569;tEM;STEM_JEOL_JEM_2200_FS;JEOL;0.0225;T61_1_5;precipitateGeometryMeasurementProcess_569;T61_1_5_19;201;698.187;176.764;52.527;18.335;13.958;1.1998151775;L_T61_1_5;ImageJ;;;
0;0;0;T61;T61_1;tEMProcess_570;tEM;STEM_JEOL_JEM_2200_FS;JEOL;0.0225;T61_1_5;precipitateGeometryMeasurementProcess_570;T61_1_5_20;256;164.312;181.23;58.77;21.293;15.308;1.3540550005;L_T61_1_5;ImageJ;;;
0;0;0;T61;T61_1;tEMProcess_571;tEM;STEM_JEOL_JEM_2200_FS;JEOL;0.0225;T61_1_5;precipitateGeometryMeasurementProcess_571;T61_1_5_21;117;312.389;190.132;39.456;13.648;10.915;0.9153965127;L_T61_1_5;ImageJ;;;
0;0;0;T61;T61_1;tEMProcess_572;tEM;STEM_JEOL_JEM_2200_FS;JEOL;0.0225;T61_1_5;precipitateGeometryMeasurementProcess_572;T61_1_5_22;382;1060.039;212.681;72.426;25.996;18.709;1.6540476026;L_T61_1_5;ImageJ;;;
0;0;0;T61;T61_1;tEMProcess_573;tEM;STEM_JEOL_JEM_2200_FS;JEOL;0.0225;T61_1_5;precipitateGeometryMeasurementProcess_573;T61_1_5_23;1159;449.924;223.689;128.225;41.997;35.138;2.8810980644;L_T61_1_5;ImageJ;;;
0;0;0;T61;T61_1;tEMProcess_574;tEM;STEM_JEOL_JEM_2200_FS;JEOL;0.0225;T61_1_5;precipitateGeometryMeasurementProcess_574;T61_1_5_24;872;818.533;231.19;111.054;38.689;28.697;2.4990478121;L_T61_1_5;ImageJ;;;
0;0;0;T61;T61_1;tEMProcess_575;tEM;STEM_JEOL_JEM_2200_FS;JEOL;0.0225;T61_1_5;precipitateGeometryMeasurementProcess_575;T61_1_5_25;104;1420.442;222.49;36.627;12.185;10.867;0.8630441088;L_T61_1_5;ImageJ;;;
0;0;0;T61;T61_1;tEMProcess_576;tEM;STEM_JEOL_JEM_2200_FS;JEOL;0.0225;T61_1_5;precipitateGeometryMeasurementProcess_576;T61_1_5_26;190;1306.979;258.663;64.669;27.146;8.911;1.1665225088;L_T61_1_5;ImageJ;;;
0;0;0;T61;T61_1;tEMProcess_577;tEM;STEM_JEOL_JEM_2200_FS;JEOL;0.0225;T61_1_5;precipitateGeometryMeasurementProcess_577;T61_1_5_27;558;1821.025;262.805;87.74;30.055;23.639;1.9990949505;L_T61_1_5;ImageJ;;;
0;0;0;T61;T61_1;tEMProcess_578;tEM;STEM_JEOL_JEM_2200_FS;JEOL;0.0225;T61_1_5;precipitateGeometryMeasurementProcess_578;T61_1_5_28;353;931.254;267.854;68.184;22.482;19.992;1.5900239844;L_T61_1_5;ImageJ;;;
0;0;0;T61;T61_1;tEMProcess_579;tEM;STEM_JEOL_JEM_2200_FS;JEOL;0.0225;T61_1_5;precipitateGeometryMeasurementProcess_579;T61_1_5_29;335;1532.193;302.067;67.598;22.893;18.632;1.5489547337;L_T61_1_5;ImageJ;;;
0;0;0;T61;T61_1;tEMProcess_580;tEM;STEM_JEOL_JEM_2200_FS;JEOL;0.0225;T61_1_5;precipitateGeometryMeasurementProcess_580;T61_1_5_30;196;525.403;302.469;52.77;19.864;12.563;1.1847981255;L_T61_1_5;ImageJ;;;
0;0;0;T61;T61_1;tEMProcess_581;tEM;STEM_JEOL_JEM_2200_FS;JEOL;0.0225;T61_1_5;precipitateGeometryMeasurementProcess_581;T61_1_5_31;4888;175.548;340.051;269.421;92.689;67.145;5.9167323146;L_T61_1_5;ImageJ;;;
0;0;0;T61;T61_1;tEMProcess_582;tEM;STEM_JEOL_JEM_2200_FS;JEOL;0.0225;T61_1_5;precipitateGeometryMeasurementProcess_582;T61_1_5_32;85;447.182;302.841;33.456;11.074;9.772;0.7802356422;L_T61_1_5;ImageJ;;;
0;0;0;T61;T61_1;tEMProcess_583;tEM;STEM_JEOL_JEM_2200_FS;JEOL;0.0225;T61_1_5;precipitateGeometryMeasurementProcess_583;T61_1_5_33;128;273.57;307.883;41.213;13.335;12.221;0.9574614730;L_T61_1_5;ImageJ;;;
