Repository: materialdigital/demo-orowan

# demo-orowan

This repository hosts a Jupyter notebook demonstrator that is based on an ontological framework. This framework is structured around the Platform MaterialDigital Core Ontology (PMDco), Tensile Test Ontology (TTO), and Precipitate Geometry Ontology (PGO). This approach allows for a nuanced exploration and demonstration of the Orowan correlation in materials science. This example is provided by the PMD core team.

For more information on these ontologies and the underlying framework, please visit:
- PMDco: [Platform MaterialDigital Core Ontology](https://github.com/materialdigital/core-ontology).

File: data/TEM_data.csv (part 4 of 41)
specimenAgingtime;specimenAgingT;specimenCreepStress;specimenMaterialStateName;specimen_ID;tEMProcess;transmissionElectronMicroscope;manufacturerSeries;tEMManufacturer;calibrationFactor;dFImage_ID;precipitateGeometryMeasurement;particleNumber;particleArea;weightedXPositionCentralPoint;weightedYPositionCentralPoint;perimeter;elipseFitMajorAxis;elipseFitMinorAxis;particleRadius_nm;labDFImage_ID;softwareAgent;;;
0;0;0;T61;T61_1;tEMProcess_584;tEM;STEM_JEOL_JEM_2200_FS;JEOL;0.0225;T61_1_5;precipitateGeometryMeasurementProcess_584;T61_1_5_34;1585;844.344;342.174;150.61;52.412;38.505;3.3692323037;L_T61_1_5;ImageJ;;;
0;0;0;T61;T61_1;tEMProcess_585;tEM;STEM_JEOL_JEM_2200_FS;JEOL;0.0225;T61_1_5;precipitateGeometryMeasurementProcess_585;T61_1_5_35;209;12.112;337.768;54.184;20.398;13.046;1.2234591288;L_T61_1_5;ImageJ;;;
0;0;0;T61;T61_1;tEMProcess_586;tEM;STEM_JEOL_JEM_2200_FS;JEOL;0.0225;T61_1_5;precipitateGeometryMeasurementProcess_586;T61_1_5_36;315;1436.027;348.24;66.184;21.627;18.545;1.5020057651;L_T61_1_5;ImageJ;;;
0;0;0;T61;T61_1;tEMProcess_587;tEM;STEM_JEOL_JEM_2200_FS;JEOL;0.0225;T61_1_5;precipitateGeometryMeasurementProcess_587;T61_1_5_37;522;57.885;355.385;86.326;30.605;21.717;1.9335329356;L_T61_1_5;ImageJ;;;
0;0;0;T61;T61_1;tEMProcess_588;tEM;STEM_JEOL_JEM_2200_FS;JEOL;0.0225;T61_1_5;precipitateGeometryMeasurementProcess_588;T61_1_5_38;370;970.035;354.995;73.841;26.606;17.706;1.6278604985;L_T61_1_5;ImageJ;;;
0;0;0;T61;T61_1;tEMProcess_589;tEM;STEM_JEOL_JEM_2200_FS;JEOL;0.0225;T61_1_5;precipitateGeometryMeasurementProcess_589;T61_1_5_39;372;1678.505;363.828;72.669;25.873;18.307;1.6322541920;L_T61_1_5;ImageJ;;;
0;0;0;T61;T61_1;tEMProcess_590;tEM;STEM_JEOL_JEM_2200_FS;JEOL;0.0225;T61_1_5;precipitateGeometryMeasurementProcess_590;T61_1_5_40;190;346.479;375.053;51.113;19.002;12.731;1.1665225088;L_T61_1_5;ImageJ;;;
0;0;0;T61;T61_1;tEMProcess_591;tEM;STEM_JEOL_JEM_2200_FS;JEOL;0.0225;T61_1_5;precipitateGeometryMeasurementProcess_591;T61_1_5_41;356;54.171;391.303;69.598;23.418;19.356;1.5967661658;L_T61_1_5;ImageJ;;;
0;0;0;T61;T61_1;tEMProcess_592;tEM;STEM_JEOL_JEM_2200_FS;JEOL;0.0225;T61_1_5;precipitateGeometryMeasurementProcess_592;T61_1_5_42;389;765.469;402.099;73.255;22.443;22.069;1.6691336911;L_T61_1_5;ImageJ;;;
0;0;0;T61;T61_1;tEMProcess_593;tEM;STEM_JEOL_JEM_2200_FS;JEOL;0.0225;T61_1_5;precipitateGeometryMeasurementProcess_593;T61_1_5_43;358;1709.978;424.835;69.598;23.904;19.068;1.6012451821;L_T61_1_5;ImageJ;;;
0;0;0;T61;T61_1;tEMProcess_594;tEM;STEM_JEOL_JEM_2200_FS;JEOL;0.0225;T61_1_5;precipitateGeometryMeasurementProcess_594;T61_1_5_44;277;612.702;477.944;62.77;21.312;16.549;1.4084979111;L_T61_1_5;ImageJ;;;
0;0;0;T61;T61_1;tEMProcess_595;tEM;STEM_JEOL_JEM_2200_FS;JEOL;0.0225;T61_1_5;precipitateGeometryMeasurementProcess_595;T61_1_5_45;3998;1507.806;529.542;291.304;123.896;41.086;5.3510340881;L_T61_1_5;ImageJ;;;
0;0;0;T61;T61_1;tEMProcess_596;tEM;STEM_JEOL_JEM_2200_FS;JEOL;0.0225;T61_1_5;precipitateGeometryMeasurementProcess_596;T61_1_5_46;3750;1305.268;519.881;235.865;71.479;66.798;5.1824122421;L_T61_1_5;ImageJ;;;
0;0;0;T61;T61_1;tEMProcess_597;tEM;STEM_JEOL_JEM_2200_FS;JEOL;0.0225;T61_1_5;precipitateGeometryMeasurementProcess_597;T61_1_5_47;805;1981.584;507.955;105.154;35.818;28.616;2.4011221988;L_T61_1_5;ImageJ;;;
0;0;0;T61;T61_1;tEMProcess_598;tEM;STEM_JEOL_JEM_2200_FS;JEOL;0.0225;T61_1_5;precipitateGeometryMeasurementProcess_598;T61_1_5_48;1063;1008.625;510.986;125.397;43.271;31.278;2.7591985617;L_T61_1_5;ImageJ;;;
0;0;0;T61;T61_1;tEMProcess_599;tEM;STEM_JEOL_JEM_2200_FS;JEOL;0.0225;T61_1_5;precipitateGeometryMeasurementProcess_599;T61_1_5_49;897;1431.849;520.775;112.225;37.263;30.65;2.5346181720;L_T61_1_5;ImageJ;;;
0;0;0;T61;T61_1;tEMProcess_600;tEM;STEM_JEOL_JEM_2200_FS;JEOL;0.0225;T61_1_5;precipitateGeometryMeasurementProcess_600;T61_1_5_50;520;72.165;542.606;84.083;29.006;22.826;1.9298252948;L_T61_1_5;ImageJ;;;
0;0;0;T61;T61_1;tEMProcess_601;tEM;STEM_JEOL_JEM_2200_FS;JEOL;0.0225;T61_1_5;precipitateGeometryMeasurementProcess_601;T61_1_5_51;101;1207.441;544.322;36.284;12.647;10.169;0.8505052712;L_T61_1_5;ImageJ;;;
0;0;0;T61;T61_1;tEMProcess_602;tEM;STEM_JEOL_JEM_2200_FS;JEOL;0.0225;T61_1_5;precipitateGeometryMeasurementProcess_602;T61_1_5_52;1460;1830.421;559.645;143.196;46.455;40.016;3.2336480577;L_T61_1_5;ImageJ;;;
0;0;0;T61;T61_1;tEMProcess_603;tEM;STEM_JEOL_JEM_2200_FS;JEOL;0.0225;T61_1_5;precipitateGeometryMeasurementProcess_603;T61_1_5_53;2427;564.037;593.929;185.338;61.025;50.638;4.1691854252;L_T61_1_5;ImageJ;;;
0;0;0;T61;T61_1;tEMProcess_604;tEM;STEM_JEOL_JEM_2200_FS;JEOL;0.0225;T61_1_5;precipitateGeometryMeasurementProcess_604;T61_1_5_54;53;726.632;594.406;25.556;9.251;7.294;0.6161043250;L_T61_1_5;ImageJ;;;
0;0;0;T61;T61_1;tEMProcess_605;tEM;STEM_JEOL_JEM_2200_FS;JEOL;0.0225;T61_1_5;precipitateGeometryMeasurementProcess_605;T61_1_5_55;430;1057.002;644.267;78.083;27.158;20.16;1.7548926317;L_T61_1_5;ImageJ;;;
0;0;0;T61;T61_1;tEMProcess_606;tEM;STEM_JEOL_JEM_2200_FS;JEOL;0.0225;T61_1_5;precipitateGeometryMeasurementProcess_606;T61_1_5_56;121;978.277;639.69;40.284;13.906;11.079;0.9309128129;L_T61_1_5;ImageJ;;;
0;0;0;T61;T61_1;tEMProcess_607;tEM;STEM_JEOL_JEM_2200_FS;JEOL;0.0225;T61_1_5;precipitateGeometryMeasurementProcess_607;T61_1_5_57;2314;1788.507;672.672;188.309;66.617;44.227;4.0709709191;L_T61_1_5;ImageJ;;;
0;0;0;T61;T61_1;tEMProcess_608;tEM;STEM_JEOL_JEM_2200_FS;JEOL;0.0225;T61_1_5;precipitateGeometryMeasurementProcess_608;T61_1_5_58;459;929.295;679.496;79.841;26.872;21.748;1.8131037890;L_T61_1_5;ImageJ;;;
0;0;0;T61;T61_1;tEMProcess_609;tEM;STEM_JEOL_JEM_2200_FS;JEOL;0.0225;T61_1_5;precipitateGeometryMeasurementProcess_609;T61_1_5_59;350;750.686;682.446;71.255;26.607;16.748;1.5832530921;L_T61_1_5;ImageJ;;;
0;0;0;T61;T61_1;tEMProcess_610;tEM;STEM_JEOL_JEM_2200_FS;JEOL;0.0225;T61_1_5;precipitateGeometryMeasurementProcess_610;T61_1_5_60;470;983.63;707.583;82.083;29.245;20.462;1.8347008057;L_T61_1_5;ImageJ;;;
0;0;0;T61;T61_1;tEMProcess_611;tEM;STEM_JEOL_JEM_2200_FS;JEOL;0.0225;T61_1_5;precipitateGeometryMeasurementProcess_611;T61_1_5_61;385;361.238;708.884;76.912;29.641;16.538;1.6605298519;L_T61_1_5;ImageJ;;;
0;0;0;T61;T61_1;tEMProcess_612;tEM;STEM_JEOL_JEM_2200_FS;JEOL;0.0225;T61_1_5;precipitateGeometryMeasurementProcess_612;T61_1_5_62;1143;586.629;716.497;129.196;45.677;31.861;2.8611421667;L_T61_1_5;ImageJ;;;
0;0;0;T61;T61_1;tEMProcess_613;tEM;STEM_JEOL_JEM_2200_FS;JEOL;0.0225;T61_1_5;precipitateGeometryMeasurementProcess_613;T61_1_5_63;397;1031.51;709.22;73.841;25.017;20.206;1.6862096721;L_T61_1_5;ImageJ;;;
0;0;0;T61;T61_1;tEMProcess_614;tEM;STEM_JEOL_JEM_2200_FS;JEOL;0.0225;T61_1_5;precipitateGeometryMeasurementProcess_614;T61_1_5_64;1327;257.629;788.964;139.681;51.349;32.904;3.0828456703;L_T61_1_5;ImageJ;;;
0;0;0;T61;T61_1;tEMProcess_615;tEM;STEM_JEOL_JEM_2200_FS;JEOL;0.0225;T61_1_5;precipitateGeometryMeasurementProcess_615;T61_1_5_65;299;538.48;782.256;65.355;24.028;15.844;1.4633624839;L_T61_1_5;ImageJ;;;
0;0;0;T61;T61_1;tEMProcess_616;tEM;STEM_JEOL_JEM_2200_FS;JEOL;0.0225;T61_1_5;precipitateGeometryMeasurementProcess_616;T61_1_5_66;182;1028.242;784.126;49.456;17.239;13.442;1.1417000411;L_T61_1_5;ImageJ;;;
0;0;0;T61;T61_1;tEMProcess_617;tEM;STEM_JEOL_JEM_2200_FS;JEOL;0.0225;T61_1_5;precipitateGeometryMeasurementProcess_617;T61_1_5_67;198;1018.242;842.636;53.113;19.168;13.152;1.1908276714;L_T61_1_5;ImageJ;;;
0;0;0;T61;T61_1;tEMProcess_618;tEM;STEM_JEOL_JEM_2200_FS;JEOL;0.0225;T61_1_5;precipitateGeometryMeasurementProcess_618;T61_1_5_68;2570;1305.407;880.685;196.894;62.708;52.182;4.2902528094;L_T61_1_5;ImageJ;;;
0;0;0;T61;T61_1;tEMProcess_619;tEM;STEM_JEOL_JEM_2200_FS;JEOL;0.0225;T61_1_5;precipitateGeometryMeasurementProcess_619;T61_1_5_69;4968;310.957;895.32;292.35;106.885;59.18;5.9649542394;L_T61_1_5;ImageJ;;;
0;0;0;T61;T61_1;tEMProcess_620;tEM;STEM_JEOL_JEM_2200_FS;JEOL;0.0225;T61_1_5;precipitateGeometryMeasurementProcess_620;T61_1_5_70;176;731.886;886.21;48.527;16.502;13.58;1.1227230956;L_T61_1_5;ImageJ;;;
0;0;0;T61;T61_1;tEMProcess_621;tEM;STEM_JEOL_JEM_2200_FS;JEOL;0.0225;T61_1_5;precipitateGeometryMeasurementProcess_621;T61_1_5_71;227;653.403;913.267;55.941;18.246;15.84;1.2750559767;L_T61_1_5;ImageJ;;;
0;0;0;T61;T61_1;tEMProcess_622;tEM;STEM_JEOL_JEM_2200_FS;JEOL;0.0225;T61_1_5;precipitateGeometryMeasurementProcess_622;T61_1_5_72;383;509.059;926.289;73.841;26.724;18.248;1.6562111714;L_T61_1_5;ImageJ;;;
0;0;0;T61;T61_1;tEMProcess_623;tEM;STEM_JEOL_JEM_2200_FS;JEOL;0.0225;T61_1_5;precipitateGeometryMeasurementProcess_623;T61_1_5_73;535;613.861;927.878;86.083;29.156;23.363;1.9574614313;L_T61_1_5;ImageJ;;;
0;0;0;T61;T61_1;tEMProcess_624;tEM;STEM_JEOL_JEM_2200_FS;JEOL;0.0225;T61_1_5;precipitateGeometryMeasurementProcess_624;T61_1_5_74;440;270.168;956.859;77.841;27.006;20.745;1.7751810818;L_T61_1_5;ImageJ;;;
0;0;0;T61;T61_1;tEMProcess_625;tEM;STEM_JEOL_JEM_2200_FS;JEOL;0.0225;T61_1_5;precipitateGeometryMeasurementProcess_625;T61_1_5_75;411;358.082;974.227;74.426;24.496;21.362;1.7156837332;L_T61_1_5;ImageJ;;;
0;0;0;T61;T61_1;tEMProcess_626;tEM;STEM_JEOL_JEM_2200_FS;JEOL;0.0225;T61_1_5;precipitateGeometryMeasurementProcess_626;T61_1_5_76;878;601.901;998.068;109.397;35.052;31.893;2.5076307148;L_T61_1_5;ImageJ;;;
0;0;0;T61;T61_1;tEMProcess_627;tEM;STEM_JEOL_JEM_2200_FS;JEOL;0.0225;T61_1_5;precipitateGeometryMeasurementProcess_627;T61_1_5_77;1858;1043.184;1013.541;199.037;69.184;34.194;3.6478685272;L_T61_1_5;ImageJ;;;
0;0;0;T61;T61_1;tEMProcess_628;tEM;STEM_JEOL_JEM_2200_FS;JEOL;0.0225;T61_1_5;precipitateGeometryMeasurementProcess_628;T61_1_5_78;523;478.223;1012.202;85.497;31.096;21.414;1.9353840925;L_T61_1_5;ImageJ;;;
0;0;0;T61;T61_1;tEMProcess_629;tEM;STEM_JEOL_JEM_2200_FS;JEOL;0.0225;T61_1_5;precipitateGeometryMeasurementProcess_629;T61_1_5_79;240;333.825;1038.8;58.184;20.789;14.699;1.3110581167;L_T61_1_5;ImageJ;;;
0;0;0;T61;T61_1;tEMProcess_630;tEM;STEM_JEOL_JEM_2200_FS;JEOL;0.0225;T61_1_5;precipitateGeometryMeasurementProcess_630;T61_1_5_80;488;1917.82;1053.73;82.326;28.824;21.556;1.8695032897;L_T61_1_5;ImageJ;;;
0;0;0;T61;T61_1;tEMProcess_631;tEM;STEM_JEOL_JEM_2200_FS;JEOL;0.0225;T61_1_5;precipitateGeometryMeasurementProcess_631;T61_1_5_81;4665;719.813;1093.269;288.475;107.049;55.486;5.7801904319;L_T61_1_5;ImageJ;;;
0;0;0;T61;T61_1;tEMProcess_632;tEM;STEM_JEOL_JEM_2200_FS;JEOL;0.0225;T61_1_5;precipitateGeometryMeasurementProcess_632;T61_1_5_82;439;522.502;1068.01;77.255;26.472;21.115;1.7731626831;L_T61_1_5;ImageJ;;;
0;0;0;T61;T61_1;tEMProcess_633;tEM;STEM_JEOL_JEM_2200_FS;JEOL;0.0225;T61_1_5;precipitateGeometryMeasurementProcess_633;T61_1_5_83;656;1020.901;1078.825;95.74;31.125;26.835;2.1675455982;L_T61_1_5;ImageJ;;;
0;0;0;T61;T61_1;tEMProcess_634;tEM;STEM_JEOL_JEM_2200_FS;JEOL;0.0225;T61_1_5;precipitateGeometryMeasurementProcess_634;T61_1_5_84;478;1095.638;1094.4;81.255;25.787;23.602;1.8502493956;L_T61_1_5;ImageJ;;;
0;0;0;T61;T61_1;tEMProcess_635;tEM;STEM_JEOL_JEM_2200_FS;JEOL;0.0225;T61_1_5;precipitateGeometryMeasurementProcess_635;T61_1_5_85;261;655.006;1129.029;66.184;24.684;13.463;1.3672142504;L_T61_1_5;ImageJ;;;
0;0;0;T61;T61_1;tEMProcess_636;tEM;STEM_JEOL_JEM_2200_FS;JEOL;0.0225;T61_1_5;precipitateGeometryMeasurementProcess_636;T61_1_5_86;1286;1148.037;1153.184;134.368;44.086;37.141;3.0348470401;L_T61_1_5;ImageJ;;;
0;0;0;T61;T61_1;tEMProcess_637;tEM;STEM_JEOL_JEM_2200_FS;JEOL;0.0225;T61_1_5;precipitateGeometryMeasurementProcess_637;T61_1_5_87;479;1335.254;1149.609;82.912;30.014;20.32;1.8521837917;L_T61_1_5;ImageJ;;;
0;0;0;T61;T61_1;tEMProcess_638;tEM;STEM_JEOL_JEM_2200_FS;JEOL;0.0225;T61_1_5;precipitateGeometryMeasurementProcess_638;T61_1_5_88;365;1942.9;1164.851;76.912;30.46;15.257;1.6168240289;L_T61_1_5;ImageJ;;;
0;0;0;T61;T61_1;tEMProcess_639;tEM;STEM_JEOL_JEM_2200_FS;JEOL;0.0225;T61_1_5;precipitateGeometryMeasurementProcess_639;T61_1_5_89;982;638.708;1182.37;131.054;47.318;26.424;2.6519911265;L_T61_1_5;ImageJ;;;
0;0;0;T61;T61_1;tEMProcess_640;tEM;STEM_JEOL_JEM_2200_FS;JEOL;0.0225;T61_1_5;precipitateGeometryMeasurementProcess_640;T61_1_5_90;382;405.377;1192.963;73.012;25.945;18.746;1.6540476026;L_T61_1_5;ImageJ;;;
0;0;0;T61;T61_1;tEMProcess_641;tEM;STEM_JEOL_JEM_2200_FS;JEOL;0.0225;T61_1_5;precipitateGeometryMeasurementProcess_641;T61_1_5_91;113;885.588;1187.35;38.284;13.059;11.018;0.8996126309;L_T61_1_5;ImageJ;;;
0;0;0;T61;T61_1;tEMProcess_642;tEM;STEM_JEOL_JEM_2200_FS;JEOL;0.0225;T61_1_5;precipitateGeometryMeasurementProcess_642;T61_1_5_92;323;617.163;1211.924;66.77;21.346;19.266;1.5209592690;L_T61_1_5;ImageJ;;;
0;0;0;T61;T61_1;tEMProcess_643;tEM;STEM_JEOL_JEM_2200_FS;JEOL;0.0225;T61_1_5;precipitateGeometryMeasurementProcess_643;T61_1_5_93;495;884.074;1235.286;82.426;27.383;23.016;1.8828638712;L_T61_1_5;ImageJ;;;
0;0;0;T61;T61_1;tEMProcess_644;tEM;STEM_JEOL_JEM_2200_FS;JEOL;0.0225;T61_1_5;precipitateGeometryMeasurementProcess_644;T61_1_5_94;2687;1984.15;1260.793;255.463;85.121;40.192;4.3868234457;L_T61_1_5;ImageJ;;;
0;0;0;T61;T61_1;tEMProcess_645;tEM;STEM_JEOL_JEM_2200_FS;JEOL;0.0225;T61_1_5;precipitateGeometryMeasurementProcess_645;T61_1_5_95;166;591.096;1241.229;49.113;16.915;12.495;1.0903611443;L_T61_1_5;ImageJ;;;
0;0;0;T61;T61_1;tEMProcess_646;tEM;STEM_JEOL_JEM_2200_FS;JEOL;0.0225;T61_1_5;precipitateGeometryMeasurementProcess_646;T61_1_5_96;384;125.224;1247.607;73.841;24.61;19.867;1.6583719175;L_T61_1_5;ImageJ;;;
0;0;0;T61;T61_1;tEMProcess_647;tEM;STEM_JEOL_JEM_2200_FS;JEOL;0.0225;T61_1_5;precipitateGeometryMeasurementProcess_647;T61_1_5_97;101;1022.025;1260.054;36.87;12.351;10.412;0.8505052712;L_T61_1_5;ImageJ;;;
0;0;0;T61;T61_1;tEMProcess_648;tEM;STEM_JEOL_JEM_2200_FS;JEOL;0.0225;T61_1_5;precipitateGeometryMeasurementProcess_648;T61_1_5_98;443;890.462;1280.315;76.426;25.362;22.24;1.7812225550;L_T61_1_5;ImageJ;;;
0;0;0;T61;T61_1;tEMProcess_649;tEM;STEM_JEOL_JEM_2200_FS;JEOL;0.0225;T61_1_5;precipitateGeometryMeasurementProcess_649;T61_1_5_99;840;162.936;1290.127;110.569;37.244;28.717;2.4527651434;L_T61_1_5;ImageJ;;;
0;0;0;T61;T61_1;tEMProcess_650;tEM;STEM_JEOL_JEM_2200_FS;JEOL;0.0225;T61_1_5;precipitateGeometryMeasurementProcess_650;T61_1_5_100;399;990.565;1316.996;74.426;26.162;19.419;1.6904517157;L_T61_1_5;ImageJ;;;
0;0;0;T61;T61_1;tEMProcess_651;tEM;STEM_JEOL_JEM_2200_FS;JEOL;0.0225;T61_1_5;precipitateGeometryMeasurementProcess_651;T61_1_5_101;605;345.454;1319.121;94.326;33.677;22.874;2.0815843307;L_T61_1_5;ImageJ;;;
0;0;0;T61;T61_1;tEMProcess_652;tEM;STEM_JEOL_JEM_2200_FS;JEOL;0.0225;T61_1_5;precipitateGeometryMeasurementProcess_652;T61_1_5_102;1568;460.298;1363.228;166.794;66.971;29.81;3.3511151554;L_T61_1_5;ImageJ;;;
0;0;0;T61;T61_1;tEMProcess_653;tEM;STEM_JEOL_JEM_2200_FS;JEOL;0.0225;T61_1_5;precipitateGeometryMeasurementProcess_653;T61_1_5_103;66;758.864;1338.53;33.456;14.273;5.888;0.6875246766;L_T61_1_5;ImageJ;;;
0;0;0;T61;T61_1;tEMProcess_654;tEM;STEM_JEOL_JEM_2200_FS;JEOL;0.0225;T61_1_5;precipitateGeometryMeasurementProcess_654;T61_1_5_104;3033;1651.202;1366.515;211.38;73.856;52.288;4.6607147958;L_T61_1_5;ImageJ;;;
0;0;0;T61;T61_1;tEMProcess_655;tEM;STEM_JEOL_JEM_2200_FS;JEOL;0.0225;T61_1_5;precipitateGeometryMeasurementProcess_655;T61_1_5_105;700;614.703;1350.981;97.497;31.941;27.903;2.2390579955;L_T61_1_5;ImageJ;;;
0;0;0;T61;T61_1;tEMProcess_656;tEM;STEM_JEOL_JEM_2200_FS;JEOL;0.0225;T61_1_5;precipitateGeometryMeasurementProcess_656;T61_1_5_106;589;1157.576;1358.361;90.811;30.558;24.541;2.0538748177;L_T61_1_5;ImageJ;;;
0;0;0;T61;T61_1;tEMProcess_657;tEM;STEM_JEOL_JEM_2200_FS;JEOL;0.0225;T61_1_5;precipitateGeometryMeasurementProcess_657;T61_1_5_107;1140;1048.577;1378.52;125.296;41.674;34.83;2.8573849199;L_T61_1_5;ImageJ;;;
0;0;0;T61;T61_1;tEMProcess_658;tEM;STEM_JEOL_JEM_2200_FS;JEOL;0.0225;T61_1_5;precipitateGeometryMeasurementProcess_658;T61_1_5_108;6074;298.217;1440.161;387.345;117.479;65.83;6.5955909967;L_T61_1_5;ImageJ;;;
0;0;0;T61;T61_1;tEMProcess_659;tEM;STEM_JEOL_JEM_2200_FS;JEOL;0.0225;T61_1_5;precipitateGeometryMeasurementProcess_659;T61_1_5_109;455;690.638;1410.63;79.012;27.697;20.916;1.8051862673;L_T61_1_5;ImageJ;;;
0;0;0;T61;T61_1;tEMProcess_660;tEM;STEM_JEOL_JEM_2200_FS;JEOL;0.0225;T61_1_5;precipitateGeometryMeasurementProcess_660;T61_1_5_110;170;1069.365;1432.547;47.213;15.904;13.61;1.1034198270;L_T61_1_5;ImageJ;;;
0;0;0;T61;T61_1;tEMProcess_661;tEM;STEM_JEOL_JEM_2200_FS;JEOL;0.0225;T61_1_5;precipitateGeometryMeasurementProcess_661;T61_1_5_111;249;815.966;1438.38;57.941;19.597;16.178;1.3354142194;L_T61_1_5;ImageJ;;;
0;0;0;T61;T61_1;tEMProcess_662;tEM;STEM_JEOL_JEM_2200_FS;JEOL;0.0225;T61_1_5;precipitateGeometryMeasurementProcess_662;T61_1_5_112;4537;122.163;1477.617;285.463;84.778;68.139;5.7003393720;L_T61_1_5;ImageJ;;;
0;0;0;T61;T61_1;tEMProcess_663;tEM;STEM_JEOL_JEM_2200_FS;JEOL;0.0225;T61_1_5;precipitateGeometryMeasurementProcess_663;T61_1_5_113;2112;581.736;1464.956;173.823;62.158;43.262;3.8892268887;L_T61_1_5;ImageJ;;;
0;0;0;T61;T61_1;tEMProcess_664;tEM;STEM_JEOL_JEM_2200_FS;JEOL;0.0225;T61_1_5;precipitateGeometryMeasurementProcess_664;T61_1_5_114;505;992.041;1451.89;84.083;28.342;22.687;1.9017876016;L_T61_1_5;ImageJ;;;
0;0;0;T61;T61_1;tEMProcess_665;tEM;STEM_JEOL_JEM_2200_FS;JEOL;0.0225;T61_1_5;precipitateGeometryMeasurementProcess_665;T61_1_5_115;248;822.173;1489.069;57.941;19.738;15.998;1.3327299670;L_T61_1_5;ImageJ;;;
0;0;0;T61;T61_1;tEMProcess_666;tEM;STEM_JEOL_JEM_2200_FS;JEOL;0.0225;T61_1_5;precipitateGeometryMeasurementProcess_666;T61_1_5_116;149;1767.876;1487.406;46.284;14.542;13.046;1.0330217294;L_T61_1_5;ImageJ;;;
0;0;0;T61;T61_1;tEMProcess_667;tEM;STEM_JEOL_JEM_2200_FS;JEOL;0.0225;T61_1_5;precipitateGeometryMeasurementProcess_667;T61_1_5_117;643;2019.127;1494.45;93.983;32.325;25.327;2.1459609219;L_T61_1_5;ImageJ;;;
0;0;0;T61;T61_1;tEMProcess_668;tEM;STEM_JEOL_JEM_2200_FS;JEOL;0.0225;T61_1_5;precipitateGeometryMeasurementProcess_668;T61_1_5_118;1768;1278.109;1513.615;188.936;79.801;28.209;3.5584220200;L_T61_1_5;ImageJ;;;
0;0;0;T61;T61_1;tEMProcess_669;tEM;STEM_JEOL_JEM_2200_FS;JEOL;0.0225;T61_1_5;precipitateGeometryMeasurementProcess_669;T61_1_5_119;59;1786.703;1507.11;28.385;10.775;6.972;0.6500433631;L_T61_1_5;ImageJ;;;
0;0;0;T61;T61_1;tEMProcess_670;tEM;STEM_JEOL_JEM_2200_FS;JEOL;0.0225;T61_1_5;precipitateGeometryMeasurementProcess_670;T61_1_5_120;175;822.346;1526.049;47.456;15.723;14.172;1.1195289978;L_T61_1_5;ImageJ;;;
0;0;0;T61;T61_1;tEMProcess_671;tEM;STEM_JEOL_JEM_2200_FS;JEOL;0.0225;T61_1_5;precipitateGeometryMeasurementProcess_671;T61_1_5_121;102;1669.725;1524.804;36.042;12.159;10.681;0.8547053228;L_T61_1_5;ImageJ;;;
0;0;0;T61;T61_1;tEMProcess_672;tEM;STEM_JEOL_JEM_2200_FS;JEOL;0.0225;T61_1_5;precipitateGeometryMeasurementProcess_672;T61_1_5_122;1354;428.23;1589.818;137.439;44.326;38.893;3.1140505267;L_T61_1_5;ImageJ;;;
0;0;0;T61;T61_1;tEMProcess_673;tEM;STEM_JEOL_JEM_2200_FS;JEOL;0.0225;T61_1_5;precipitateGeometryMeasurementProcess_673;T61_1_5_123;1395;529.555;1601.281;141.539;49.858;35.625;3.1608466512;L_T61_1_5;ImageJ;;;
0;0;0;T61;T61_1;tEMProcess_674;tEM;STEM_JEOL_JEM_2200_FS;JEOL;0.0225;T61_1_5;precipitateGeometryMeasurementProcess_674;T61_1_5_124;118;82.102;1594.008;39.698;14.022;10.715;0.9193001402;L_T61_1_5;ImageJ;;;
0;0;0;T61;T61_1;tEMProcess_675;tEM;STEM_JEOL_JEM_2200_FS;JEOL;0.0225;T61_1_5;precipitateGeometryMeasurementProcess_675;T61_1_5_125;70;755.214;1592.757;30.042;9.805;9.09;0.7080523079;L_T61_1_5;ImageJ;;;
0;0;0;T61;T61_1;tEMProcess_676;tEM;STEM_JEOL_JEM_2200_FS;JEOL;0.0225;T61_1_5;precipitateGeometryMeasurementProcess_676;T61_1_5_126;1566;1079.437;1632.222;148.853;45.642;43.685;3.3489772826;L_T61_1_5;ImageJ;;;
0;0;0;T61;T61_1;tEMProcess_677;tEM;STEM_JEOL_JEM_2200_FS;JEOL;0.0225;T61_1_5;precipitateGeometryMeasurementProcess_677;T61_1_5_127;2585;1708.061;1689.323;205.179;76.156;43.218;4.3027547868;L_T61_1_5;ImageJ;;;
0;0;0;T61;T61_1;tEMProcess_678;tEM;STEM_JEOL_JEM_2200_FS;JEOL;0.0225;T61_1_5;precipitateGeometryMeasurementProcess_678;T61_1_5_128;386;1698.775;1745.187;72.77;25.055;19.616;1.6626849857;L_T61_1_5;ImageJ;;;
0;0;0;T61;T61_1;tEMProcess_679;tEM;STEM_JEOL_JEM_2200_FS;JEOL;0.0225;T61_1_5;precipitateGeometryMeasurementProcess_679;T61_1_5_129;782;1476.307;1767.665;115.154;43.571;22.852;2.3665718767;L_T61_1_5;ImageJ;;;
0;0;0;T61;T61_1;tEMProcess_680;tEM;STEM_JEOL_JEM_2200_FS;JEOL;0.0225;T61_1_5;precipitateGeometryMeasurementProcess_680;T61_1_5_130;270;1161.337;1782.563;59.113;20.456;16.806;1.3905871273;L_T61_1_5;ImageJ;;;
0;0;0;T61;T61_1;tEMProcess_681;tEM;STEM_JEOL_JEM_2200_FS;JEOL;0.0225;T61_1_5;precipitateGeometryMeasurementProcess_681;T61_1_5_131;91;1569.17;1784.918;34.385;11.248;10.301;0.8073038412;L_T61_1_5;ImageJ;;;
0;0;0;T61;T61_1;tEMProcess_682;tEM;STEM_JEOL_JEM_2200_FS;JEOL;0.0225;T61_1_5;precipitateGeometryMeasurementProcess_682;T61_1_5_132;257;884.414;1804.239;58.77;19.214;17.031;1.3566970616;L_T61_1_5;ImageJ;;;
0;0;0;T61;T61_1;tEMProcess_683;tEM;STEM_JEOL_JEM_2200_FS;JEOL;0.0225;T61_1_5;precipitateGeometryMeasurementProcess_683;T61_1_5_133;343;369.491;1827.897;68.184;22.363;19.529;1.5673405969;L_T61_1_5;ImageJ;;;
0;0;0;T61;T61_1;tEMProcess_684;tEM;STEM_JEOL_JEM_2200_FS;JEOL;0.0225;T61_1_5;precipitateGeometryMeasurementProcess_684;T61_1_5_134;235;209.764;1828.321;56.77;20.735;14.43;1.2973293812;L_T61_1_5;ImageJ;;;
0;0;0;T61;T61_1;tEMProcess_685;tEM;STEM_JEOL_JEM_2200_FS;JEOL;0.0225;T61_1_5;precipitateGeometryMeasurementProcess_685;T61_1_5_135;631;978.091;1838.668;94.669;33.102;24.271;2.1258420941;L_T61_1_5;ImageJ;;;
0;0;0;T61;T61_1;tEMProcess_686;tEM;STEM_JEOL_JEM_2200_FS;JEOL;0.0225;T61_1_5;precipitateGeometryMeasurementProcess_686;T61_1_5_136;79;1619.93;1832.5;31.799;10.674;9.423;0.7521940060;L_T61_1_5;ImageJ;;;
0;0;0;T61;T61_1;tEMProcess_687;tEM;STEM_JEOL_JEM_2200_FS;JEOL;0.0225;T61_1_5;precipitateGeometryMeasurementProcess_687;T61_1_5_137;399;1089.112;1848.914;89.054;37.895;13.406;1.6904517157;L_T61_1_5;ImageJ;;;
0;0;0;T61;T61_1;tEMProcess_688;tEM;STEM_JEOL_JEM_2200_FS;JEOL;0.0225;T61_1_5;precipitateGeometryMeasurementProcess_688;T61_1_5_138;453;1722.039;1851.904;78.669;27.002;21.361;1.8012144556;L_T61_1_5;ImageJ;;;
0;0;0;T61;T61_1;tEMProcess_689;tEM;STEM_JEOL_JEM_2200_FS;JEOL;0.0225;T61_1_5;precipitateGeometryMeasurementProcess_689;T61_1_5_139;1426;826.809;1872.987;144.953;51.416;35.313;3.1957741939;L_T61_1_5;ImageJ;;;
0;0;0;T61;T61_1;tEMProcess_690;tEM;STEM_JEOL_JEM_2200_FS;JEOL;0.0225;T61_1_5;precipitateGeometryMeasurementProcess_690;T61_1_5_140;1257;355.315;1897.507;140.125;48.823;32.781;3.0004331947;L_T61_1_5;ImageJ;;;
0;0;0;T61;T61_1;tEMProcess_691;tEM;STEM_JEOL_JEM_2200_FS;JEOL;0.0225;T61_1_5;precipitateGeometryMeasurementProcess_691;T61_1_5_141;530;998.374;1894.76;84.669;28.138;23.982;1.9482929433;L_T61_1_5;ImageJ;;;
0;0;0;T61;T61_1;tEMProcess_692;tEM;STEM_JEOL_JEM_2200_FS;JEOL;0.0225;T61_1_5;precipitateGeometryMeasurementProcess_692;T61_1_5_142;509;932.186;1899.854;82.912;27.191;23.834;1.9093045780;L_T61_1_5;ImageJ;;;
0;0;0;T61;T61_1;tEMProcess_693;tEM;STEM_JEOL_JEM_2200_FS;JEOL;0.0225;T61_1_5;precipitateGeometryMeasurementProcess_693;T61_1_5_143;783;1554.08;1931.099;104.326;34.933;28.539;2.3680845466;L_T61_1_5;ImageJ;;;
0;0;0;T61;T61_1;tEMProcess_694;tEM;STEM_JEOL_JEM_2200_FS;JEOL;0.0225;T61_1_5;precipitateGeometryMeasurementProcess_694;T61_1_5_144;391;882.873;1936.794;72.184;23.641;21.058;1.6734190222;L_T61_1_5;ImageJ;;;
0;0;0;T61;T61_1;tEMProcess_695;tEM;STEM_JEOL_JEM_2200_FS;JEOL;0.0225;T61_1_5;precipitateGeometryMeasurementProcess_695;T61_1_5_145;756;368.325;1967.222;103.64;31.609;30.453;2.3268973256;L_T61_1_5;ImageJ;;;
0;0;0;T61;T61_1;tEMProcess_696;tEM;STEM_JEOL_JEM_2200_FS;JEOL;0.0225;T61_1_5;precipitateGeometryMeasurementProcess_696;T61_1_5_146;69;539.5;1961.5;28.971;9.373;9.373;0.7029765987;L_T61_1_5;ImageJ;;;
0;0;0;T61;T61_1;tEMProcess_697;tEM;STEM_JEOL_JEM_2200_FS;JEOL;0.0225;T61_1_5;precipitateGeometryMeasurementProcess_697;T61_1_5_147;1301;1446.997;1985.313;138.024;50.629;32.718;3.0524950685;L_T61_1_5;ImageJ;;;
0;0;0;T61;T61_1;tEMProcess_698;tEM;STEM_JEOL_JEM_2200_FS;JEOL;0.0225;T61_1_5;precipitateGeometryMeasurementProcess_698;T61_1_5_148;709;394.688;2004.541;99.497;33.354;27.065;2.2534059686;L_T61_1_5;ImageJ;;;
0;0;0;T61;T61_1;tEMProcess_699;tEM;STEM_JEOL_JEM_2200_FS;JEOL;0.0225;T61_1_5;precipitateGeometryMeasurementProcess_699;T61_1_5_149;293;1373.759;1999.295;64.527;22.886;16.301;1.4486055104;L_T61_1_5;ImageJ;;;
0;0;0;T61;T61_1;tEMProcess_700;tEM;STEM_JEOL_JEM_2200_FS;JEOL;0.0225;T61_1_5;precipitateGeometryMeasurementProcess_700;T61_1_5_150;457;739.859;2018.889;99.539;44.391;13.108;1.8091493594;L_T61_1_5;ImageJ;;;
0;0;0;T61;T61_1;tEMProcess_701;tEM;STEM_JEOL_JEM_2200_FS;JEOL;0.0225;T61_1_5;precipitateGeometryMeasurementProcess_701;T61_1_5_151;539;209.047;2019.691;85.255;29.455;23.3;1.9647654172;L_T61_1_5;ImageJ;;;
0;0;0;T61;T61_1;tEMProcess_702;tEM;STEM_JEOL_JEM_2200_FS;JEOL;0.0225;T61_1_6;precipitateGeometryMeasurementProcess_702;T61_1_6_1;282;1877.528;14.833;62.184;20.652;17.386;1.4211531331;L_T61_1_6;ImageJ;;;
0;0;0;T61;T61_1;tEMProcess_703;tEM;STEM_JEOL_JEM_2200_FS;JEOL;0.0225;T61_1_6;precipitateGeometryMeasurementProcess_703;T61_1_6_2;73;151.719;13.568;30.385;9.881;9.407;0.7230656872;L_T61_1_6;ImageJ;;;
0;0;0;T61;T61_1;tEMProcess_704;tEM;STEM_JEOL_JEM_2200_FS;JEOL;0.0225;T61_1_6;precipitateGeometryMeasurementProcess_704;T61_1_6_3;254;1277.583;36.228;58.77;19.818;16.318;1.3487553520;L_T61_1_6;ImageJ;;;
0;0;0;T61;T61_1;tEMProcess_705;tEM;STEM_JEOL_JEM_2200_FS;JEOL;0.0225;T61_1_6;precipitateGeometryMeasurementProcess_705;T61_1_6_4;679;146.204;45.571;100.811;37.185;23.25;2.2052163808;L_T61_1_6;ImageJ;;;
0;0;0;T61;T61_1;tEMProcess_706;tEM;STEM_JEOL_JEM_2200_FS;JEOL;0.0225;T61_1_6;precipitateGeometryMeasurementProcess_706;T61_1_6_5;56;32.946;56.571;26.385;8.868;8.04;0.6333012368;L_T61_1_6;ImageJ;;;
0;0;0;T61;T61_1;tEMProcess_707;tEM;STEM_JEOL_JEM_2200_FS;JEOL;0.0225;T61_1_6;precipitateGeometryMeasurementProcess_707;T61_1_6_6;102;1155.892;59.637;35.799;11.764;11.04;0.8547053228;L_T61_1_6;ImageJ;;;
0;0;0;T61;T61_1;tEMProcess_708;tEM;STEM_JEOL_JEM_2200_FS;JEOL;0.0225;T61_1_6;precipitateGeometryMeasurementProcess_708;T61_1_6_7;213;524.002;68.415;54.527;18.791;14.432;1.2351113835;L_T61_1_6;ImageJ;;;
0;0;0;T61;T61_1;tEMProcess_709;tEM;STEM_JEOL_JEM_2200_FS;JEOL;0.0225;T61_1_6;precipitateGeometryMeasurementProcess_709;T61_1_6_8;413;2013.076;83.038;74.426;25.489;20.631;1.7198530802;L_T61_1_6;ImageJ;;;
0;0;0;T61;T61_1;tEMProcess_710;tEM;STEM_JEOL_JEM_2200_FS;JEOL;0.0225;T61_1_6;precipitateGeometryMeasurementProcess_710;T61_1_6_9;402;1941.659;97.507;74.426;26.015;19.675;1.6967948964;L_T61_1_6;ImageJ;;;
0;0;0;T61;T61_1;tEMProcess_711;tEM;STEM_JEOL_JEM_2200_FS;JEOL;0.0225;T61_1_6;precipitateGeometryMeasurementProcess_711;T61_1_6_10;1816;1435.881;110.575;161.095;51.434;44.955;3.6064029100;L_T61_1_6;ImageJ;;;
0;0;0;T61;T61_1;tEMProcess_712;tEM;STEM_JEOL_JEM_2200_FS;JEOL;0.0225;T61_1_6;precipitateGeometryMeasurementProcess_712;T61_1_6_11;545;1148.293;103.359;87.497;28.623;24.244;1.9756707669;L_T61_1_6;ImageJ;;;
0;0;0;T61;T61_1;tEMProcess_713;tEM;STEM_JEOL_JEM_2200_FS;JEOL;0.0225;T61_1_6;precipitateGeometryMeasurementProcess_713;T61_1_6_12;313;1812.251;101.979;65.941;22.524;17.693;1.4972299000;L_T61_1_6;ImageJ;;;
0;0;0;T61;T61_1;tEMProcess_714;tEM;STEM_JEOL_JEM_2200_FS;JEOL;0.0225;T61_1_6;precipitateGeometryMeasurementProcess_714;T61_1_6_13;62;331.452;106.694;31.213;10.861;7.268;0.6663649835;L_T61_1_6;ImageJ;;;
0;0;0;T61;T61_1;tEMProcess_715;tEM;STEM_JEOL_JEM_2200_FS;JEOL;0.0225;T61_1_6;precipitateGeometryMeasurementProcess_715;T61_1_6_14;367;475.696;115.162;72.669;27.584;16.94;1.6212476323;L_T61_1_6;ImageJ;;;
0;0;0;T61;T61_1;tEMProcess_716;tEM;STEM_JEOL_JEM_2200_FS;JEOL;0.0225;T61_1_6;precipitateGeometryMeasurementProcess_716;T61_1_6_15;272;1560.022;116.482;62.184;20.902;16.569;1.3957279475;L_T61_1_6;ImageJ;;;
0;0;0;T61;T61_1;tEMProcess_717;tEM;STEM_JEOL_JEM_2200_FS;JEOL;0.0225;T61_1_6;precipitateGeometryMeasurementProcess_717;T61_1_6_16;803;852.681;129.387;117.64;40.412;25.3;2.3981375833;L_T61_1_6;ImageJ;;;
0;0;0;T61;T61_1;tEMProcess_718;tEM;STEM_JEOL_JEM_2200_FS;JEOL;0.0225;T61_1_6;precipitateGeometryMeasurementProcess_718;T61_1_6_17;856;1223.798;125.11;109.64;37.2;29.298;2.4760146219;L_T61_1_6;ImageJ;;;
0;0;0;T61;T61_1;tEMProcess_719;tEM;STEM_JEOL_JEM_2200_FS;JEOL;0.0225;T61_1_6;precipitateGeometryMeasurementProcess_719;T61_1_6_18;59;1710.381;123.432;27.799;8.909;8.432;0.6500433631;L_T61_1_6;ImageJ;;;
0;0;0;T61;T61_1;tEMProcess_720;tEM;STEM_JEOL_JEM_2200_FS;JEOL;0.0225;T61_1_6;precipitateGeometryMeasurementProcess_720;T61_1_6_19;241;42.782;128.832;55.941;19.364;15.846;1.3137866485;L_T61_1_6;ImageJ;;;
0;0;0;T61;T61_1;tEMProcess_721;tEM;STEM_JEOL_JEM_2200_FS;JEOL;0.0225;T61_1_6;precipitateGeometryMeasurementProcess_721;T61_1_6_20;302;1102.775;144.987;64.184;22.597;17.016;1.4706854445;L_T61_1_6;ImageJ;;;
0;0;0;T61;T61_1;tEMProcess_722;tEM;STEM_JEOL_JEM_2200_FS;JEOL;0.0225;T61_1_6;precipitateGeometryMeasurementProcess_722;T61_1_6_21;876;1840.615;153.689;109.64;34.084;32.723;2.5047730150;L_T61_1_6;ImageJ;;;
0;0;0;T61;T61_1;tEMProcess_723;tEM;STEM_JEOL_JEM_2200_FS;JEOL;0.0225;T61_1_6;precipitateGeometryMeasurementProcess_723;T61_1_6_22;2422;120.704;178.557;184.752;57.772;53.379;4.1648886237;L_T61_1_6;ImageJ;;;
0;0;0;T61;T61_1;tEMProcess_724;tEM;STEM_JEOL_JEM_2200_FS;JEOL;0.0225;T61_1_6;precipitateGeometryMeasurementProcess_724;T61_1_6_23;961;399.78;169.438;115.296;36.342;33.669;2.6234815635;L_T61_1_6;ImageJ;;;
0;0;0;T61;T61_1;tEMProcess_725;tEM;STEM_JEOL_JEM_2200_FS;JEOL;0.0225;T61_1_6;precipitateGeometryMeasurementProcess_725;T61_1_6_24;494;867.294;181.749;82.912;30.913;20.347;1.8809610270;L_T61_1_6;ImageJ;;;
0;0;0;T61;T61_1;tEMProcess_726;tEM;STEM_JEOL_JEM_2200_FS;JEOL;0.0225;T61_1_6;precipitateGeometryMeasurementProcess_726;T61_1_6_25;446;1095.709;203.439;79.255;27.414;20.715;1.7872436062;L_T61_1_6;ImageJ;;;
0;0;0;T61;T61_1;tEMProcess_727;tEM;STEM_JEOL_JEM_2200_FS;JEOL;0.0225;T61_1_6;precipitateGeometryMeasurementProcess_727;T61_1_6_26;4147;571.45;237.627;273.463;101.755;51.891;5.4498348328;L_T61_1_6;ImageJ;;;
0;0;0;T61;T61_1;tEMProcess_728;tEM;STEM_JEOL_JEM_2200_FS;JEOL;0.0225;T61_1_6;precipitateGeometryMeasurementProcess_728;T61_1_6_27;230;1153.804;211.787;55.941;18.089;16.189;1.2834538017;L_T61_1_6;ImageJ;;;
0;0;0;T61;T61_1;tEMProcess_729;tEM;STEM_JEOL_JEM_2200_FS;JEOL;0.0225;T61_1_6;precipitateGeometryMeasurementProcess_729;T61_1_6_28;398;214.088;238.244;73.841;24.942;20.317;1.6883320262;L_T61_1_6;ImageJ;;;
0;0;0;T61;T61_1;tEMProcess_730;tEM;STEM_JEOL_JEM_2200_FS;JEOL;0.0225;T61_1_6;precipitateGeometryMeasurementProcess_730;T61_1_6_29;4618;1568.381;274.979;261.179;91.512;64.252;5.7509989327;L_T61_1_6;ImageJ;;;
0;0;0;T61;T61_1;tEMProcess_731;tEM;STEM_JEOL_JEM_2200_FS;JEOL;0.0225;T61_1_6;precipitateGeometryMeasurementProcess_731;T61_1_6_30;157;954.01;247.43;46.284;15.914;12.561;1.0603912829;L_T61_1_6;ImageJ;;;
0;0;0;T61;T61_1;tEMProcess_732;tEM;STEM_JEOL_JEM_2200_FS;JEOL;0.0225;T61_1_6;precipitateGeometryMeasurementProcess_732;T61_1_6_31;277;776.717;267.843;61.598;22.046;15.998;1.4084979111;L_T61_1_6;ImageJ;;;
0;0;0;T61;T61_1;tEMProcess_733;tEM;STEM_JEOL_JEM_2200_FS;JEOL;0.0225;T61_1_6;precipitateGeometryMeasurementProcess_733;T61_1_6_32;106;1101.915;267.425;37.213;12.865;10.491;0.8713030922;L_T61_1_6;ImageJ;;;
0;0;0;T61;T61_1;tEMProcess_734;tEM;STEM_JEOL_JEM_2200_FS;JEOL;0.0225;T61_1_6;precipitateGeometryMeasurementProcess_734;T61_1_6_33;154;1404.578;277.266;46.527;16.531;11.861;1.0502112909;L_T61_1_6;ImageJ;;;
0;0;0;T61;T61_1;tEMProcess_735;tEM;STEM_JEOL_JEM_2200_FS;JEOL;0.0225;T61_1_6;precipitateGeometryMeasurementProcess_735;T61_1_6_34;395;1353.999;284.533;75.255;26.036;19.317;1.6819569297;L_T61_1_6;ImageJ;;;
0;0;0;T61;T61_1;tEMProcess_736;tEM;STEM_JEOL_JEM_2200_FS;JEOL;0.0225;T61_1_6;precipitateGeometryMeasurementProcess_736;T61_1_6_35;475;1451.46;293.46;80.669;28.373;21.316;1.8444340348;L_T61_1_6;ImageJ;;;
0;0;0;T61;T61_1;tEMProcess_737;tEM;STEM_JEOL_JEM_2200_FS;JEOL;0.0225;T61_1_6;precipitateGeometryMeasurementProcess_737;T61_1_6_36;218;1738.945;306;54.527;19.586;14.172;1.2495239060;L_T61_1_6;ImageJ;;;
0;0;0;T61;T61_1;tEMProcess_738;tEM;STEM_JEOL_JEM_2200_FS;JEOL;0.0225;T61_1_6;precipitateGeometryMeasurementProcess_738;T61_1_6_37;570;840.686;318.021;89.497;32.149;22.575;2.0204762533;L_T61_1_6;ImageJ;;;
0;0;0;T61;T61_1;tEMProcess_739;tEM;STEM_JEOL_JEM_2200_FS;JEOL;0.0225;T61_1_6;precipitateGeometryMeasurementProcess_739;T61_1_6_38;438;148.194;316.507;77.598;26.652;20.924;1.7711419842;L_T61_1_6;ImageJ;;;
0;0;0;T61;T61_1;tEMProcess_740;tEM;STEM_JEOL_JEM_2200_FS;JEOL;0.0225;T61_1_6;precipitateGeometryMeasurementProcess_740;T61_1_6_39;346;1445.962;329.02;68.426;22.952;19.194;1.5741799338;L_T61_1_6;ImageJ;;;
0;0;0;T61;T61_1;tEMProcess_741;tEM;STEM_JEOL_JEM_2200_FS;JEOL;0.0225;T61_1_6;precipitateGeometryMeasurementProcess_741;T61_1_6_40;1045;445.671;361.036;119.296;40.141;33.146;2.7357377796;L_T61_1_6;ImageJ;;;
0;0;0;T61;T61_1;tEMProcess_742;tEM;STEM_JEOL_JEM_2200_FS;JEOL;0.0225;T61_1_6;precipitateGeometryMeasurementProcess_742;T61_1_6_41;747;1275.358;371.627;102.225;35.51;26.784;2.3130052771;L_T61_1_6;ImageJ;;;
0;0;0;T61;T61_1;tEMProcess_743;tEM;STEM_JEOL_JEM_2200_FS;JEOL;0.0225;T61_1_6;precipitateGeometryMeasurementProcess_743;T61_1_6_42;570;383.691;380.753;88.083;28.354;25.596;2.0204762533;L_T61_1_6;ImageJ;;;
0;0;0;T61;T61_1;tEMProcess_744;tEM;STEM_JEOL_JEM_2200_FS;JEOL;0.0225;T61_1_6;precipitateGeometryMeasurementProcess_744;T61_1_6_43;418;613.732;380.165;75.841;25.008;21.282;1.7302324929;L_T61_1_6;ImageJ;;;
0;0;0;T61;T61_1;tEMProcess_745;tEM;STEM_JEOL_JEM_2200_FS;JEOL;0.0225;T61_1_6;precipitateGeometryMeasurementProcess_745;T61_1_6_44;109;1039.463;389.381;38.284;13.09;10.602;0.8835468272;L_T61_1_6;ImageJ;;;
0;0;0;T61;T61_1;tEMProcess_746;tEM;STEM_JEOL_JEM_2200_FS;JEOL;0.0225;T61_1_6;precipitateGeometryMeasurementProcess_746;T61_1_6_45;57;331.605;388.307;26.971;8.863;8.188;0.6389306919;L_T61_1_6;ImageJ;;;
0;0;0;T61;T61_1;tEMProcess_747;tEM;STEM_JEOL_JEM_2200_FS;JEOL;0.0225;T61_1_6;precipitateGeometryMeasurementProcess_747;T61_1_6_46;194;2005.247;406.912;51.698;18.244;13.539;1.1787377372;L_T61_1_6;ImageJ;;;
0;0;0;T61;T61_1;tEMProcess_748;tEM;STEM_JEOL_JEM_2200_FS;JEOL;0.0225;T61_1_6;precipitateGeometryMeasurementProcess_748;T61_1_6_47;538;955.149;454.985;85.255;27.997;24.467;1.9629419686;L_T61_1_6;ImageJ;;;
0;0;0;T61;T61_1;tEMProcess_749;tEM;STEM_JEOL_JEM_2200_FS;JEOL;0.0225;T61_1_6;precipitateGeometryMeasurementProcess_749;T61_1_6_48;131;1024.401;465.637;41.456;14.413;11.572;0.9686167403;L_T61_1_6;ImageJ;;;
0;0;0;T61;T61_1;tEMProcess_750;tEM;STEM_JEOL_JEM_2200_FS;JEOL;0.0225;T61_1_6;precipitateGeometryMeasurementProcess_750;T61_1_6_49;448;1462.719;479.009;77.255;25.864;22.054;1.7912463964;L_T61_1_6;ImageJ;;;
0;0;0;T61;T61_1;tEMProcess_751;tEM;STEM_JEOL_JEM_2200_FS;JEOL;0.0225;T61_1_6;precipitateGeometryMeasurementProcess_751;T61_1_6_50;67;547.127;474.918;29.456;9.881;8.633;0.6927136157;L_T61_1_6;ImageJ;;;
0;0;0;T61;T61_1;tEMProcess_752;tEM;STEM_JEOL_JEM_2200_FS;JEOL;0.0225;T61_1_6;precipitateGeometryMeasurementProcess_752;T61_1_6_51;93;319.672;480.242;35.213;11.922;9.932;0.8161270960;L_T61_1_6;ImageJ;;;
0;0;0;T61;T61_1;tEMProcess_753;tEM;STEM_JEOL_JEM_2200_FS;JEOL;0.0225;T61_1_6;precipitateGeometryMeasurementProcess_753;T61_1_6_52;2288;1953.935;524.209;179.924;58.633;49.685;4.0480356892;L_T61_1_6;ImageJ;;;
0;0;0;T61;T61_1;tEMProcess_754;tEM;STEM_JEOL_JEM_2200_FS;JEOL;0.0225;T61_1_6;precipitateGeometryMeasurementProcess_754;T61_1_6_53;406;884.212;534.264;74.669;25.76;20.067;1.7052157665;L_T61_1_6;ImageJ;;;
0;0;0;T61;T61_1;tEMProcess_755;tEM;STEM_JEOL_JEM_2200_FS;JEOL;0.0225;T61_1_6;precipitateGeometryMeasurementProcess_755;T61_1_6_54;331;129.736;538.437;67.012;24.28;17.357;1.5396794723;L_T61_1_6;ImageJ;;;
0;0;0;T61;T61_1;tEMProcess_756;tEM;STEM_JEOL_JEM_2200_FS;JEOL;0.0225;T61_1_6;precipitateGeometryMeasurementProcess_756;T61_1_6_55;178;66.73;546.848;50.527;17.482;12.964;1.1290841838;L_T61_1_6;ImageJ;;;
0;0;0;T61;T61_1;tEMProcess_757;tEM;STEM_JEOL_JEM_2200_FS;JEOL;0.0225;T61_1_6;precipitateGeometryMeasurementProcess_757;T61_1_6_56;204;773.559;559.951;51.698;16.602;15.645;1.2087358593;L_T61_1_6;ImageJ;;;
0;0;0;T61;T61_1;tEMProcess_758;tEM;STEM_JEOL_JEM_2200_FS;JEOL;0.0225;T61_1_6;precipitateGeometryMeasurementProcess_758;T61_1_6_57;693;516.272;569.279;98.669;34.164;25.827;2.2278345765;L_T61_1_6;ImageJ;;;
0;0;0;T61;T61_1;tEMProcess_759;tEM;STEM_JEOL_JEM_2200_FS;JEOL;0.0225;T61_1_6;precipitateGeometryMeasurementProcess_759;T61_1_6_58;2538;81.221;588.896;188.894;58.074;55.644;4.2634593994;L_T61_1_6;ImageJ;;;
0;0;0;T61;T61_1;tEMProcess_760;tEM;STEM_JEOL_JEM_2200_FS;JEOL;0.0225;T61_1_6;precipitateGeometryMeasurementProcess_760;T61_1_6_59;204;812.495;586.137;61.841;25.799;10.068;1.2087358593;L_T61_1_6;ImageJ;;;
0;0;0;T61;T61_1;tEMProcess_761;tEM;STEM_JEOL_JEM_2200_FS;JEOL;0.0225;T61_1_6;precipitateGeometryMeasurementProcess_761;T61_1_6_60;843;1202.597;600.258;117.196;37.572;28.568;2.4571411775;L_T61_1_6;ImageJ;;;
0;0;0;T61;T61_1;tEMProcess_762;tEM;STEM_JEOL_JEM_2200_FS;JEOL;0.0225;T61_1_6;precipitateGeometryMeasurementProcess_762;T61_1_6_61;191;311.275;600.657;51.113;18.001;13.51;1.1695882762;L_T61_1_6;ImageJ;;;
0;0;0;T61;T61_1;tEMProcess_763;tEM;STEM_JEOL_JEM_2200_FS;JEOL;0.0225;T61_1_6;precipitateGeometryMeasurementProcess_763;T61_1_6_62;364;545.412;611.08;69.598;22.959;20.187;1.6146076823;L_T61_1_6;ImageJ;;;
0;0;0;T61;T61_1;tEMProcess_764;tEM;STEM_JEOL_JEM_2200_FS;JEOL;0.0225;T61_1_6;precipitateGeometryMeasurementProcess_764;T61_1_6_63;267;197.755;618.594;61.355;22.9;14.845;1.3828400635;L_T61_1_6;ImageJ;;;
0;0;0;T61;T61_1;tEMProcess_765;tEM;STEM_JEOL_JEM_2200_FS;JEOL;0.0225;T61_1_6;precipitateGeometryMeasurementProcess_765;T61_1_6_64;4700;1127.253;658.095;294.635;92.94;64.388;5.8018333709;L_T61_1_6;ImageJ;;;
0;0;0;T61;T61_1;tEMProcess_766;tEM;STEM_JEOL_JEM_2200_FS;JEOL;0.0225;T61_1_6;precipitateGeometryMeasurementProcess_766;T61_1_6_65;1031;1977.139;647.29;122.125;43.784;29.982;2.7173504715;L_T61_1_6;ImageJ;;;
0;0;0;T61;T61_1;tEMProcess_767;tEM;STEM_JEOL_JEM_2200_FS;JEOL;0.0225;T61_1_6;precipitateGeometryMeasurementProcess_767;T61_1_6_66;357;1752.839;641.808;70.669;26.179;17.363;1.5990072423;L_T61_1_6;ImageJ;;;
0;0;0;T61;T61_1;tEMProcess_768;tEM;STEM_JEOL_JEM_2200_FS;JEOL;0.0225;T61_1_6;precipitateGeometryMeasurementProcess_768;T61_1_6_67;477;234.513;646.383;81.255;27.316;22.234;1.8483129750;L_T61_1_6;ImageJ;;;
0;0;0;T61;T61_1;tEMProcess_769;tEM;STEM_JEOL_JEM_2200_FS;JEOL;0.0225;T61_1_6;precipitateGeometryMeasurementProcess_769;T61_1_6_68;122;1313.893;673.311;40.042;13.272;11.704;0.9347516449;L_T61_1_6;ImageJ;;;
0;0;0;T61;T61_1;tEMProcess_770;tEM;STEM_JEOL_JEM_2200_FS;JEOL;0.0225;T61_1_6;precipitateGeometryMeasurementProcess_770;T61_1_6_69;503;897.367;691.991;93.255;33.799;18.949;1.8980179496;L_T61_1_6;ImageJ;;;
0;0;0;T61;T61_1;tEMProcess_771;tEM;STEM_JEOL_JEM_2200_FS;JEOL;0.0225;T61_1_6;precipitateGeometryMeasurementProcess_771;T61_1_6_70;418;1256.256;692.935;77.841;28.235;18.85;1.7302324929;L_T61_1_6;ImageJ;;;
0;0;0;T61;T61_1;tEMProcess_772;tEM;STEM_JEOL_JEM_2200_FS;JEOL;0.0225;T61_1_6;precipitateGeometryMeasurementProcess_772;T61_1_6_71;841;637.709;704.334;113.882;43.007;24.898;2.4542246884;L_T61_1_6;ImageJ;;;
0;0;0;T61;T61_1;tEMProcess_773;tEM;STEM_JEOL_JEM_2200_FS;JEOL;0.0225;T61_1_6;precipitateGeometryMeasurementProcess_773;T61_1_6_72;1271;1647.478;720.414;136.267;49.43;32.739;3.0170957841;L_T61_1_6;ImageJ;;;
0;0;0;T61;T61_1;tEMProcess_774;tEM;STEM_JEOL_JEM_2200_FS;JEOL;0.0225;T61_1_6;precipitateGeometryMeasurementProcess_774;T61_1_6_73;160;1924.956;712.906;47.113;17.384;11.719;1.0704744697;L_T61_1_6;ImageJ;;;
0;0;0;T61;T61_1;tEMProcess_775;tEM;STEM_JEOL_JEM_2200_FS;JEOL;0.0225;T61_1_6;precipitateGeometryMeasurementProcess_775;T61_1_6_74;153;671.082;746.572;45.698;16.454;11.839;1.0467959606;L_T61_1_6;ImageJ;;;
0;0;0;T61;T61_1;tEMProcess_776;tEM;STEM_JEOL_JEM_2200_FS;JEOL;0.0225;T61_1_6;precipitateGeometryMeasurementProcess_776;T61_1_6_75;859;154.769;770.294;136.125;51.599;21.196;2.4803496377;L_T61_1_6;ImageJ;;;
0;0;0;T61;T61_1;tEMProcess_777;tEM;STEM_JEOL_JEM_2200_FS;JEOL;0.0225;T61_1_6;precipitateGeometryMeasurementProcess_777;T61_1_6_76;4732;1698.989;827.152;288.936;107.14;56.235;5.8215507884;L_T61_1_6;ImageJ;;;
0;0;0;T61;T61_1;tEMProcess_778;tEM;STEM_JEOL_JEM_2200_FS;JEOL;0.0225;T61_1_6;precipitateGeometryMeasurementProcess_778;T61_1_6_77;2270;424.727;827.455;187.581;66.476;43.478;4.0320810305;L_T61_1_6;ImageJ;;;
