Repository: materialdigital/demo-orowan

# demo-orowan

This repository hosts a Jupyter notebook demonstrator that is based on an ontological framework. This framework is structured around the Platform MaterialDigital Core Ontology (PMDco), Tensile Test Ontology (TTO), and Precipitate Geometry Ontology (PGO). This approach allows for a nuanced exploration and demonstration of the Orowan correlation in materials science. This example is provided by the PMD core team.

For more information on these ontologies and the underlying framework, please visit:
- PMDco: [Platform MaterialDigital Core Ontology](https://github.com/materialdigital/core-ontology).

File: data/TEM_data.csv (part 5 of 41)
specimenAgingtime;specimenAgingT;specimenCreepStress;specimenMaterialStateName;specimen_ID;tEMProcess;transmissionElectronMicroscope;manufacturerSeries;tEMManufacturer;calibrationFactor;dFImage_ID;precipitateGeometryMeasurement;particleNumber;particleArea;weightedXPositionCentralPoint;weightedYPositionCentralPoint;perimeter;elipseFitMajorAxis;elipseFitMinorAxis;particleRadius_nm;labDFImage_ID;softwareAgent;;;
0;0;0;T61;T61_1;tEMProcess_779;tEM;STEM_JEOL_JEM_2200_FS;JEOL;0.0225;T61_1_6;precipitateGeometryMeasurementProcess_779;T61_1_6_78;70;1128.371;802.057;31.456;11.866;7.511;0.7080523079;L_T61_1_6;ImageJ;;;
0;0;0;T61;T61_1;tEMProcess_780;tEM;STEM_JEOL_JEM_2200_FS;JEOL;0.0225;T61_1_6;precipitateGeometryMeasurementProcess_780;T61_1_6_79;129;524.95;809.081;42.527;17.053;9.632;0.9611942804;L_T61_1_6;ImageJ;;;
0;0;0;T61;T61_1;tEMProcess_781;tEM;STEM_JEOL_JEM_2200_FS;JEOL;0.0225;T61_1_6;precipitateGeometryMeasurementProcess_781;T61_1_6_80;107;608.696;841.752;37.456;11.794;11.552;0.8754033647;L_T61_1_6;ImageJ;;;
0;0;0;T61;T61_1;tEMProcess_782;tEM;STEM_JEOL_JEM_2200_FS;JEOL;0.0225;T61_1_6;precipitateGeometryMeasurementProcess_782;T61_1_6_81;500;2002.758;857.02;83.497;27.533;23.122;1.8923493915;L_T61_1_6;ImageJ;;;
0;0;0;T61;T61_1;tEMProcess_783;tEM;STEM_JEOL_JEM_2200_FS;JEOL;0.0225;T61_1_6;precipitateGeometryMeasurementProcess_783;T61_1_6_82;409;1899.539;857.226;74.426;25.275;20.603;1.7115042295;L_T61_1_6;ImageJ;;;
0;0;0;T61;T61_1;tEMProcess_784;tEM;STEM_JEOL_JEM_2200_FS;JEOL;0.0225;T61_1_6;precipitateGeometryMeasurementProcess_784;T61_1_6_83;576;781.936;867.769;89.255;27.479;26.689;2.0310825008;L_T61_1_6;ImageJ;;;
0;0;0;T61;T61_1;tEMProcess_785;tEM;STEM_JEOL_JEM_2200_FS;JEOL;0.0225;T61_1_6;precipitateGeometryMeasurementProcess_785;T61_1_6_84;1085;246.464;887.311;127.782;43.631;31.662;2.7876047239;L_T61_1_6;ImageJ;;;
0;0;0;T61;T61_1;tEMProcess_786;tEM;STEM_JEOL_JEM_2200_FS;JEOL;0.0225;T61_1_6;precipitateGeometryMeasurementProcess_786;T61_1_6_85;437;1659.589;887.692;77.255;25.445;21.867;1.7691189773;L_T61_1_6;ImageJ;;;
0;0;0;T61;T61_1;tEMProcess_787;tEM;STEM_JEOL_JEM_2200_FS;JEOL;0.0225;T61_1_6;precipitateGeometryMeasurementProcess_787;T61_1_6_86;322;915.124;900.969;67.012;22.767;18.008;1.5186030177;L_T61_1_6;ImageJ;;;
0;0;0;T61;T61_1;tEMProcess_788;tEM;STEM_JEOL_JEM_2200_FS;JEOL;0.0225;T61_1_6;precipitateGeometryMeasurementProcess_788;T61_1_6_87;375;1746.441;905.321;71.012;24.138;19.781;1.6388226459;L_T61_1_6;ImageJ;;;
0;0;0;T61;T61_1;tEMProcess_789;tEM;STEM_JEOL_JEM_2200_FS;JEOL;0.0225;T61_1_6;precipitateGeometryMeasurementProcess_789;T61_1_6_88;252;975.782;916.774;59.698;21.18;15.149;1.3434347973;L_T61_1_6;ImageJ;;;
0;0;0;T61;T61_1;tEMProcess_790;tEM;STEM_JEOL_JEM_2200_FS;JEOL;0.0225;T61_1_6;precipitateGeometryMeasurementProcess_790;T61_1_6_89;842;1990.717;927.932;107.74;34.041;31.493;2.4556833659;L_T61_1_6;ImageJ;;;
0;0;0;T61;T61_1;tEMProcess_791;tEM;STEM_JEOL_JEM_2200_FS;JEOL;0.0225;T61_1_6;precipitateGeometryMeasurementProcess_791;T61_1_6_90;1733;1258.835;946.27;178.066;70.282;31.395;3.5230240188;L_T61_1_6;ImageJ;;;
0;0;0;T61;T61_1;tEMProcess_792;tEM;STEM_JEOL_JEM_2200_FS;JEOL;0.0225;T61_1_6;precipitateGeometryMeasurementProcess_792;T61_1_6_91;554;617.717;938.847;88.326;32.173;21.924;1.9919168485;L_T61_1_6;ImageJ;;;
0;0;0;T61;T61_1;tEMProcess_793;tEM;STEM_JEOL_JEM_2200_FS;JEOL;0.0225;T61_1_6;precipitateGeometryMeasurementProcess_793;T61_1_6_92;470;1868.011;942.247;81.255;29.164;20.519;1.8347008057;L_T61_1_6;ImageJ;;;
0;0;0;T61;T61_1;tEMProcess_794;tEM;STEM_JEOL_JEM_2200_FS;JEOL;0.0225;T61_1_6;precipitateGeometryMeasurementProcess_794;T61_1_6_93;159;1723.67;969.745;46.284;15.73;12.87;1.0671239936;L_T61_1_6;ImageJ;;;
0;0;0;T61;T61_1;tEMProcess_795;tEM;STEM_JEOL_JEM_2200_FS;JEOL;0.0225;T61_1_6;precipitateGeometryMeasurementProcess_795;T61_1_6_94;62;649.516;971.435;27.799;9.699;8.139;0.6663649835;L_T61_1_6;ImageJ;;;
0;0;0;T61;T61_1;tEMProcess_796;tEM;STEM_JEOL_JEM_2200_FS;JEOL;0.0225;T61_1_6;precipitateGeometryMeasurementProcess_796;T61_1_6_95;396;1909.982;998.624;73.012;24.857;20.284;1.6840846433;L_T61_1_6;ImageJ;;;
0;0;0;T61;T61_1;tEMProcess_797;tEM;STEM_JEOL_JEM_2200_FS;JEOL;0.0225;T61_1_6;precipitateGeometryMeasurementProcess_797;T61_1_6_96;299;979.838;1013.885;62.77;20.874;18.238;1.4633624839;L_T61_1_6;ImageJ;;;
0;0;0;T61;T61_1;tEMProcess_798;tEM;STEM_JEOL_JEM_2200_FS;JEOL;0.0225;T61_1_6;precipitateGeometryMeasurementProcess_798;T61_1_6_97;129;1394.314;1009.833;40.627;13.471;12.193;0.9611942804;L_T61_1_6;ImageJ;;;
0;0;0;T61;T61_1;tEMProcess_799;tEM;STEM_JEOL_JEM_2200_FS;JEOL;0.0225;T61_1_6;precipitateGeometryMeasurementProcess_799;T61_1_6_98;710;926.501;1020.704;99.983;32.344;27.949;2.2549945525;L_T61_1_6;ImageJ;;;
0;0;0;T61;T61_1;tEMProcess_800;tEM;STEM_JEOL_JEM_2200_FS;JEOL;0.0225;T61_1_6;precipitateGeometryMeasurementProcess_800;T61_1_6_99;64;330.766;1013.812;30.971;10.797;7.547;0.6770275003;L_T61_1_6;ImageJ;;;
0;0;0;T61;T61_1;tEMProcess_801;tEM;STEM_JEOL_JEM_2200_FS;JEOL;0.0225;T61_1_6;precipitateGeometryMeasurementProcess_801;T61_1_6_100;862;840.992;1053.535;122.811;44.808;24.494;2.4846770902;L_T61_1_6;ImageJ;;;
0;0;0;T61;T61_1;tEMProcess_802;tEM;STEM_JEOL_JEM_2200_FS;JEOL;0.0225;T61_1_6;precipitateGeometryMeasurementProcess_802;T61_1_6_101;461;951.836;1057.053;79.841;27.797;21.116;1.8170496125;L_T61_1_6;ImageJ;;;
0;0;0;T61;T61_1;tEMProcess_803;tEM;STEM_JEOL_JEM_2200_FS;JEOL;0.0225;T61_1_6;precipitateGeometryMeasurementProcess_803;T61_1_6_102;563;1340.525;1076.837;87.74;30.289;23.667;2.0080314946;L_T61_1_6;ImageJ;;;
0;0;0;T61;T61_1;tEMProcess_804;tEM;STEM_JEOL_JEM_2200_FS;JEOL;0.0225;T61_1_6;precipitateGeometryMeasurementProcess_804;T61_1_6_103;522;1092.688;1091.257;85.255;27.606;24.075;1.9335329356;L_T61_1_6;ImageJ;;;
0;0;0;T61;T61_1;tEMProcess_805;tEM;STEM_JEOL_JEM_2200_FS;JEOL;0.0225;T61_1_6;precipitateGeometryMeasurementProcess_805;T61_1_6_104;306;1793.458;1120.912;64.184;23.009;16.933;1.4803930446;L_T61_1_6;ImageJ;;;
0;0;0;T61;T61_1;tEMProcess_806;tEM;STEM_JEOL_JEM_2200_FS;JEOL;0.0225;T61_1_6;precipitateGeometryMeasurementProcess_806;T61_1_6_105;412;252.374;1121.612;75.255;26.3;19.946;1.7177696717;L_T61_1_6;ImageJ;;;
0;0;0;T61;T61_1;tEMProcess_807;tEM;STEM_JEOL_JEM_2200_FS;JEOL;0.0225;T61_1_6;precipitateGeometryMeasurementProcess_807;T61_1_6_106;532;455.705;1130.203;86.083;30.963;21.876;1.9519655063;L_T61_1_6;ImageJ;;;
0;0;0;T61;T61_1;tEMProcess_808;tEM;STEM_JEOL_JEM_2200_FS;JEOL;0.0225;T61_1_6;precipitateGeometryMeasurementProcess_808;T61_1_6_107;1975;1232.419;1137.434;180.409;68.304;36.816;3.7609700301;L_T61_1_6;ImageJ;;;
0;0;0;T61;T61_1;tEMProcess_809;tEM;STEM_JEOL_JEM_2200_FS;JEOL;0.0225;T61_1_6;precipitateGeometryMeasurementProcess_809;T61_1_6_108;400;1179.552;1137.402;74.426;26.102;19.512;1.6925687506;L_T61_1_6;ImageJ;;;
0;0;0;T61;T61_1;tEMProcess_810;tEM;STEM_JEOL_JEM_2200_FS;JEOL;0.0225;T61_1_6;precipitateGeometryMeasurementProcess_810;T61_1_6_109;378;851.003;1142.929;71.598;25.308;19.017;1.6453648781;L_T61_1_6;ImageJ;;;
0;0;0;T61;T61_1;tEMProcess_811;tEM;STEM_JEOL_JEM_2200_FS;JEOL;0.0225;T61_1_6;precipitateGeometryMeasurementProcess_811;T61_1_6_110;166;1514.355;1175.386;46.627;15.635;13.518;1.0903611443;L_T61_1_6;ImageJ;;;
0;0;0;T61;T61_1;tEMProcess_812;tEM;STEM_JEOL_JEM_2200_FS;JEOL;0.0225;T61_1_6;precipitateGeometryMeasurementProcess_812;T61_1_6_111;115;1976.387;1176.109;40.627;14.131;10.362;0.9075388865;L_T61_1_6;ImageJ;;;
0;0;0;T61;T61_1;tEMProcess_813;tEM;STEM_JEOL_JEM_2200_FS;JEOL;0.0225;T61_1_6;precipitateGeometryMeasurementProcess_813;T61_1_6_112;315;1178.192;1189.802;65.598;23.076;17.38;1.5020057651;L_T61_1_6;ImageJ;;;
0;0;0;T61;T61_1;tEMProcess_814;tEM;STEM_JEOL_JEM_2200_FS;JEOL;0.0225;T61_1_6;precipitateGeometryMeasurementProcess_814;T61_1_6_113;283;168.595;1190.86;62.77;21.998;16.38;1.4236706783;L_T61_1_6;ImageJ;;;
0;0;0;T61;T61_1;tEMProcess_815;tEM;STEM_JEOL_JEM_2200_FS;JEOL;0.0225;T61_1_6;precipitateGeometryMeasurementProcess_815;T61_1_6_114;230;861.096;1205.483;57.355;21.041;13.918;1.2834538017;L_T61_1_6;ImageJ;;;
0;0;0;T61;T61_1;tEMProcess_816;tEM;STEM_JEOL_JEM_2200_FS;JEOL;0.0225;T61_1_6;precipitateGeometryMeasurementProcess_816;T61_1_6_115;357;1011.744;1216.548;92.125;40.898;11.114;1.5990072423;L_T61_1_6;ImageJ;;;
0;0;0;T61;T61_1;tEMProcess_817;tEM;STEM_JEOL_JEM_2200_FS;JEOL;0.0225;T61_1_6;precipitateGeometryMeasurementProcess_817;T61_1_6_116;353;1555.537;1217.364;69.012;23.153;19.413;1.5900239844;L_T61_1_6;ImageJ;;;
0;0;0;T61;T61_1;tEMProcess_818;tEM;STEM_JEOL_JEM_2200_FS;JEOL;0.0225;T61_1_6;precipitateGeometryMeasurementProcess_818;T61_1_6_117;534;932.798;1226.978;85.497;28.375;23.961;1.9556311724;L_T61_1_6;ImageJ;;;
0;0;0;T61;T61_1;tEMProcess_819;tEM;STEM_JEOL_JEM_2200_FS;JEOL;0.0225;T61_1_6;precipitateGeometryMeasurementProcess_819;T61_1_6_118;1599;1346.73;1251.326;149.196;48.218;42.223;3.3840794805;L_T61_1_6;ImageJ;;;
0;0;0;T61;T61_1;tEMProcess_820;tEM;STEM_JEOL_JEM_2200_FS;JEOL;0.0225;T61_1_6;precipitateGeometryMeasurementProcess_820;T61_1_6_119;568;1733.996;1247.803;89.74;29.546;24.477;2.0169284433;L_T61_1_6;ImageJ;;;
0;0;0;T61;T61_1;tEMProcess_821;tEM;STEM_JEOL_JEM_2200_FS;JEOL;0.0225;T61_1_6;precipitateGeometryMeasurementProcess_821;T61_1_6_120;402;686.453;1255.296;74.669;25.425;20.132;1.6967948964;L_T61_1_6;ImageJ;;;
0;0;0;T61;T61_1;tEMProcess_822;tEM;STEM_JEOL_JEM_2200_FS;JEOL;0.0225;T61_1_6;precipitateGeometryMeasurementProcess_822;T61_1_6_121;462;391.926;1258.21;79.255;27.278;21.564;1.8190193146;L_T61_1_6;ImageJ;;;
0;0;0;T61;T61_1;tEMProcess_823;tEM;STEM_JEOL_JEM_2200_FS;JEOL;0.0225;T61_1_6;precipitateGeometryMeasurementProcess_823;T61_1_6_122;346;626.231;1266.136;71.255;26.029;16.925;1.5741799338;L_T61_1_6;ImageJ;;;
0;0;0;T61;T61_1;tEMProcess_824;tEM;STEM_JEOL_JEM_2200_FS;JEOL;0.0225;T61_1_6;precipitateGeometryMeasurementProcess_824;T61_1_6_123;316;1299.288;1274.481;68.083;26.101;15.415;1.5043880120;L_T61_1_6;ImageJ;;;
0;0;0;T61;T61_1;tEMProcess_825;tEM;STEM_JEOL_JEM_2200_FS;JEOL;0.0225;T61_1_6;precipitateGeometryMeasurementProcess_825;T61_1_6_124;707;2002.779;1279.135;98.569;31.476;28.599;2.2502254364;L_T61_1_6;ImageJ;;;
0;0;0;T61;T61_1;tEMProcess_826;tEM;STEM_JEOL_JEM_2200_FS;JEOL;0.0225;T61_1_6;precipitateGeometryMeasurementProcess_826;T61_1_6_125;1168;1851.113;1293.93;131.924;48.234;30.832;2.8922627489;L_T61_1_6;ImageJ;;;
0;0;0;T61;T61_1;tEMProcess_827;tEM;STEM_JEOL_JEM_2200_FS;JEOL;0.0225;T61_1_6;precipitateGeometryMeasurementProcess_827;T61_1_6_126;1400;74.801;1310.014;150.368;48.409;36.822;3.1665061842;L_T61_1_6;ImageJ;;;
0;0;0;T61;T61_1;tEMProcess_828;tEM;STEM_JEOL_JEM_2200_FS;JEOL;0.0225;T61_1_6;precipitateGeometryMeasurementProcess_828;T61_1_6_127;605;1155.56;1303.872;90.569;30.15;25.549;2.0815843307;L_T61_1_6;ImageJ;;;
0;0;0;T61;T61_1;tEMProcess_829;tEM;STEM_JEOL_JEM_2200_FS;JEOL;0.0225;T61_1_6;precipitateGeometryMeasurementProcess_829;T61_1_6_128;4359;258.616;1347.195;256.936;81.404;68.179;5.5873999197;L_T61_1_6;ImageJ;;;
0;0;0;T61;T61_1;tEMProcess_830;tEM;STEM_JEOL_JEM_2200_FS;JEOL;0.0225;T61_1_6;precipitateGeometryMeasurementProcess_830;T61_1_6_129;279;894.418;1329.812;75.255;30.134;11.789;1.4135735957;L_T61_1_6;ImageJ;;;
0;0;0;T61;T61_1;tEMProcess_831;tEM;STEM_JEOL_JEM_2200_FS;JEOL;0.0225;T61_1_6;precipitateGeometryMeasurementProcess_831;T61_1_6_130;454;953.291;1337.414;79.255;27.14;21.299;1.8032014550;L_T61_1_6;ImageJ;;;
0;0;0;T61;T61_1;tEMProcess_832;tEM;STEM_JEOL_JEM_2200_FS;JEOL;0.0225;T61_1_6;precipitateGeometryMeasurementProcess_832;T61_1_6_131;255;759.473;1336.896;59.355;20.858;15.566;1.3514077741;L_T61_1_6;ImageJ;;;
0;0;0;T61;T61_1;tEMProcess_833;tEM;STEM_JEOL_JEM_2200_FS;JEOL;0.0225;T61_1_6;precipitateGeometryMeasurementProcess_833;T61_1_6_132;320;950.872;1369.603;65.598;22.222;18.335;1.5138795132;L_T61_1_6;ImageJ;;;
0;0;0;T61;T61_1;tEMProcess_834;tEM;STEM_JEOL_JEM_2200_FS;JEOL;0.0225;T61_1_6;precipitateGeometryMeasurementProcess_834;T61_1_6_133;3061;1506.642;1401.798;223.522;83.166;46.863;4.6821787275;L_T61_1_6;ImageJ;;;
0;0;0;T61;T61_1;tEMProcess_835;tEM;STEM_JEOL_JEM_2200_FS;JEOL;0.0225;T61_1_6;precipitateGeometryMeasurementProcess_835;T61_1_6_134;1963;1969.114;1393.241;167.924;58.119;43.004;3.7495268899;L_T61_1_6;ImageJ;;;
0;0;0;T61;T61_1;tEMProcess_836;tEM;STEM_JEOL_JEM_2200_FS;JEOL;0.0225;T61_1_6;precipitateGeometryMeasurementProcess_836;T61_1_6_135;567;749.784;1413.153;91.74;33.849;21.328;2.0151521960;L_T61_1_6;ImageJ;;;
0;0;0;T61;T61_1;tEMProcess_837;tEM;STEM_JEOL_JEM_2200_FS;JEOL;0.0225;T61_1_6;precipitateGeometryMeasurementProcess_837;T61_1_6_136;192;950.234;1415.984;51.698;17.29;14.139;1.1726460286;L_T61_1_6;ImageJ;;;
0;0;0;T61;T61_1;tEMProcess_838;tEM;STEM_JEOL_JEM_2200_FS;JEOL;0.0225;T61_1_6;precipitateGeometryMeasurementProcess_838;T61_1_6_137;377;1354.534;1449.285;71.012;23.924;20.064;1.6431870282;L_T61_1_6;ImageJ;;;
0;0;0;T61;T61_1;tEMProcess_839;tEM;STEM_JEOL_JEM_2200_FS;JEOL;0.0225;T61_1_6;precipitateGeometryMeasurementProcess_839;T61_1_6_138;280;522.5;1466.768;60.527;20.618;17.291;1.4161046158;L_T61_1_6;ImageJ;;;
0;0;0;T61;T61_1;tEMProcess_840;tEM;STEM_JEOL_JEM_2200_FS;JEOL;0.0225;T61_1_6;precipitateGeometryMeasurementProcess_840;T61_1_6_139;974;181.868;1486.255;119.054;42.52;29.166;2.6411666278;L_T61_1_6;ImageJ;;;
0;0;0;T61;T61_1;tEMProcess_841;tEM;STEM_JEOL_JEM_2200_FS;JEOL;0.0225;T61_1_6;precipitateGeometryMeasurementProcess_841;T61_1_6_140;326;939.742;1497.684;75.497;31.369;13.232;1.5280062222;L_T61_1_6;ImageJ;;;
0;0;0;T61;T61_1;tEMProcess_842;tEM;STEM_JEOL_JEM_2200_FS;JEOL;0.0225;T61_1_6;precipitateGeometryMeasurementProcess_842;T61_1_6_141;959;1015.411;1508.007;135.296;53.596;22.782;2.6207501921;L_T61_1_6;ImageJ;;;
0;0;0;T61;T61_1;tEMProcess_843;tEM;STEM_JEOL_JEM_2200_FS;JEOL;0.0225;T61_1_6;precipitateGeometryMeasurementProcess_843;T61_1_6_142;1365;1816.305;1517.019;138.024;43.829;39.654;3.1266743322;L_T61_1_6;ImageJ;;;
0;0;0;T61;T61_1;tEMProcess_844;tEM;STEM_JEOL_JEM_2200_FS;JEOL;0.0225;T61_1_6;precipitateGeometryMeasurementProcess_844;T61_1_6_143;1255;1918.409;1528.824;135.296;47.138;33.899;2.9980452650;L_T61_1_6;ImageJ;;;
0;0;0;T61;T61_1;tEMProcess_845;tEM;STEM_JEOL_JEM_2200_FS;JEOL;0.0225;T61_1_6;precipitateGeometryMeasurementProcess_845;T61_1_6_144;228;920.548;1522.759;58.77;22.251;13.046;1.2778613838;L_T61_1_6;ImageJ;;;
0;0;0;T61;T61_1;tEMProcess_846;tEM;STEM_JEOL_JEM_2200_FS;JEOL;0.0225;T61_1_6;precipitateGeometryMeasurementProcess_846;T61_1_6_145;72;1471.403;1521.25;30.627;9.858;9.299;0.7180961047;L_T61_1_6;ImageJ;;;
0;0;0;T61;T61_1;tEMProcess_847;tEM;STEM_JEOL_JEM_2200_FS;JEOL;0.0225;T61_1_6;precipitateGeometryMeasurementProcess_847;T61_1_6_146;119;900.189;1538.878;40.87;13.754;11.016;0.9231872617;L_T61_1_6;ImageJ;;;
0;0;0;T61;T61_1;tEMProcess_848;tEM;STEM_JEOL_JEM_2200_FS;JEOL;0.0225;T61_1_6;precipitateGeometryMeasurementProcess_848;T61_1_6_147;361;1041.24;1545.688;70.77;25.492;18.031;1.6079403131;L_T61_1_6;ImageJ;;;
0;0;0;T61;T61_1;tEMProcess_849;tEM;STEM_JEOL_JEM_2200_FS;JEOL;0.0225;T61_1_6;precipitateGeometryMeasurementProcess_849;T61_1_6_148;486;1123.486;1560.247;81.497;27.823;22.241;1.8656684071;L_T61_1_6;ImageJ;;;
0;0;0;T61;T61_1;tEMProcess_850;tEM;STEM_JEOL_JEM_2200_FS;JEOL;0.0225;T61_1_6;precipitateGeometryMeasurementProcess_850;T61_1_6_149;526;1005.608;1565.055;87.497;31.028;21.585;1.9409269700;L_T61_1_6;ImageJ;;;
0;0;0;T61;T61_1;tEMProcess_851;tEM;STEM_JEOL_JEM_2200_FS;JEOL;0.0225;T61_1_6;precipitateGeometryMeasurementProcess_851;T61_1_6_150;663;99.299;1574.66;96.326;31.509;26.791;2.1790795596;L_T61_1_6;ImageJ;;;
0;0;0;T61;T61_1;tEMProcess_852;tEM;STEM_JEOL_JEM_2200_FS;JEOL;0.0225;T61_1_6;precipitateGeometryMeasurementProcess_852;T61_1_6_151;93;1172.855;1579.651;38.87;15.061;7.862;0.8161270960;L_T61_1_6;ImageJ;;;
0;0;0;T61;T61_1;tEMProcess_853;tEM;STEM_JEOL_JEM_2200_FS;JEOL;0.0225;T61_1_6;precipitateGeometryMeasurementProcess_853;T61_1_6_152;411;383.656;1612.266;74.426;25.572;20.464;1.7156837332;L_T61_1_6;ImageJ;;;
0;0;0;T61;T61_1;tEMProcess_854;tEM;STEM_JEOL_JEM_2200_FS;JEOL;0.0225;T61_1_6;precipitateGeometryMeasurementProcess_854;T61_1_6_153;523;990.401;1617.399;83.497;28.193;23.619;1.9353840925;L_T61_1_6;ImageJ;;;
0;0;0;T61;T61_1;tEMProcess_855;tEM;STEM_JEOL_JEM_2200_FS;JEOL;0.0225;T61_1_6;precipitateGeometryMeasurementProcess_855;T61_1_6_154;772;1156.136;1670.942;105.397;35.776;27.475;2.3513916567;L_T61_1_6;ImageJ;;;
0;0;0;T61;T61_1;tEMProcess_856;tEM;STEM_JEOL_JEM_2200_FS;JEOL;0.0225;T61_1_6;precipitateGeometryMeasurementProcess_856;T61_1_6_155;102;1404.814;1664.01;37.456;13.015;9.979;0.8547053228;L_T61_1_6;ImageJ;;;
0;0;0;T61;T61_1;tEMProcess_857;tEM;STEM_JEOL_JEM_2200_FS;JEOL;0.0225;T61_1_6;precipitateGeometryMeasurementProcess_857;T61_1_6_156;943;563.486;1742.413;148.409;60.734;19.769;2.5987958770;L_T61_1_6;ImageJ;;;
0;0;0;T61;T61_1;tEMProcess_858;tEM;STEM_JEOL_JEM_2200_FS;JEOL;0.0225;T61_1_6;precipitateGeometryMeasurementProcess_858;T61_1_6_157;1979;1318.307;1754.224;220.25;86.357;29.178;3.7647766809;L_T61_1_6;ImageJ;;;
0;0;0;T61;T61_1;tEMProcess_859;tEM;STEM_JEOL_JEM_2200_FS;JEOL;0.0225;T61_1_6;precipitateGeometryMeasurementProcess_859;T61_1_6_158;537;1131.45;1742.118;84.669;27.314;25.032;1.9611168246;L_T61_1_6;ImageJ;;;
0;0;0;T61;T61_1;tEMProcess_860;tEM;STEM_JEOL_JEM_2200_FS;JEOL;0.0225;T61_1_6;precipitateGeometryMeasurementProcess_860;T61_1_6_159;1118;394.64;1749.711;127.64;43.086;33.038;2.8296793435;L_T61_1_6;ImageJ;;;
0;0;0;T61;T61_1;tEMProcess_861;tEM;STEM_JEOL_JEM_2200_FS;JEOL;0.0225;T61_1_6;precipitateGeometryMeasurementProcess_861;T61_1_6_160;390;464.397;1750.638;72.426;22.922;21.663;1.6712777301;L_T61_1_6;ImageJ;;;
0;0;0;T61;T61_1;tEMProcess_862;tEM;STEM_JEOL_JEM_2200_FS;JEOL;0.0225;T61_1_6;precipitateGeometryMeasurementProcess_862;T61_1_6_161;285;1758.311;1754.17;61.941;20.094;18.059;1.4286924600;L_T61_1_6;ImageJ;;;
0;0;0;T61;T61_1;tEMProcess_863;tEM;STEM_JEOL_JEM_2200_FS;JEOL;0.0225;T61_1_6;precipitateGeometryMeasurementProcess_863;T61_1_6_162;131;1598.912;1755.828;41.456;14.457;11.537;0.9686167403;L_T61_1_6;ImageJ;;;
0;0;0;T61;T61_1;tEMProcess_864;tEM;STEM_JEOL_JEM_2200_FS;JEOL;0.0225;T61_1_6;precipitateGeometryMeasurementProcess_864;T61_1_6_163;449;248.291;1767.077;79.255;27.289;20.949;1.7932444410;L_T61_1_6;ImageJ;;;
0;0;0;T61;T61_1;tEMProcess_865;tEM;STEM_JEOL_JEM_2200_FS;JEOL;0.0225;T61_1_6;precipitateGeometryMeasurementProcess_865;T61_1_6_164;839;1350.302;1787.962;108.468;34.437;31.02;2.4513047294;L_T61_1_6;ImageJ;;;
0;0;0;T61;T61_1;tEMProcess_866;tEM;STEM_JEOL_JEM_2200_FS;JEOL;0.0225;T61_1_6;precipitateGeometryMeasurementProcess_866;T61_1_6_165;607;389.722;1797.993;91.497;29.38;26.305;2.0850221271;L_T61_1_6;ImageJ;;;
0;0;0;T61;T61_1;tEMProcess_867;tEM;STEM_JEOL_JEM_2200_FS;JEOL;0.0225;T61_1_6;precipitateGeometryMeasurementProcess_867;T61_1_6_166;357;474.741;1810.887;70.184;23.981;18.954;1.5990072423;L_T61_1_6;ImageJ;;;
0;0;0;T61;T61_1;tEMProcess_868;tEM;STEM_JEOL_JEM_2200_FS;JEOL;0.0225;T61_1_6;precipitateGeometryMeasurementProcess_868;T61_1_6_167;905;1743.742;1823.269;122.225;43.487;26.497;2.5458957279;L_T61_1_6;ImageJ;;;
0;0;0;T61;T61_1;tEMProcess_869;tEM;STEM_JEOL_JEM_2200_FS;JEOL;0.0225;T61_1_6;precipitateGeometryMeasurementProcess_869;T61_1_6_168;269;914.065;1816.764;59.941;21.107;16.227;1.3880095771;L_T61_1_6;ImageJ;;;
0;0;0;T61;T61_1;tEMProcess_870;tEM;STEM_JEOL_JEM_2200_FS;JEOL;0.0225;T61_1_6;precipitateGeometryMeasurementProcess_870;T61_1_6_169;211;84.396;1820.633;52.527;17.942;14.974;1.2292990623;L_T61_1_6;ImageJ;;;
0;0;0;T61;T61_1;tEMProcess_871;tEM;STEM_JEOL_JEM_2200_FS;JEOL;0.0225;T61_1_6;precipitateGeometryMeasurementProcess_871;T61_1_6_170;149;579.97;1848.527;45.698;16.397;11.57;1.0330217294;L_T61_1_6;ImageJ;;;
0;0;0;T61;T61_1;tEMProcess_872;tEM;STEM_JEOL_JEM_2200_FS;JEOL;0.0225;T61_1_6;precipitateGeometryMeasurementProcess_872;T61_1_6_171;320;829.909;1851.656;65.598;20.488;19.886;1.5138795132;L_T61_1_6;ImageJ;;;
0;0;0;T61;T61_1;tEMProcess_873;tEM;STEM_JEOL_JEM_2200_FS;JEOL;0.0225;T61_1_6;precipitateGeometryMeasurementProcess_873;T61_1_6_172;305;205.772;1854.657;63.598;21.838;17.783;1.4779721222;L_T61_1_6;ImageJ;;;
0;0;0;T61;T61_1;tEMProcess_874;tEM;STEM_JEOL_JEM_2200_FS;JEOL;0.0225;T61_1_6;precipitateGeometryMeasurementProcess_874;T61_1_6_173;731;281.846;1867.768;101.397;31.731;29.332;2.2881000531;L_T61_1_6;ImageJ;;;
0;0;0;T61;T61_1;tEMProcess_875;tEM;STEM_JEOL_JEM_2200_FS;JEOL;0.0225;T61_1_6;precipitateGeometryMeasurementProcess_875;T61_1_6_174;595;1758.186;1893.72;92.326;28.329;26.742;2.0643094732;L_T61_1_6;ImageJ;;;
0;0;0;T61;T61_1;tEMProcess_876;tEM;STEM_JEOL_JEM_2200_FS;JEOL;0.0225;T61_1_6;precipitateGeometryMeasurementProcess_876;T61_1_6_175;566;279.527;1926.08;97.397;39.378;18.301;2.0133743816;L_T61_1_6;ImageJ;;;
0;0;0;T61;T61_1;tEMProcess_877;tEM;STEM_JEOL_JEM_2200_FS;JEOL;0.0225;T61_1_6;precipitateGeometryMeasurementProcess_877;T61_1_6_176;493;1034.259;1925.967;84.426;28.482;22.039;1.8790562558;L_T61_1_6;ImageJ;;;
0;0;0;T61;T61_1;tEMProcess_878;tEM;STEM_JEOL_JEM_2200_FS;JEOL;0.0225;T61_1_6;precipitateGeometryMeasurementProcess_878;T61_1_6_177;586;1783.039;1929.742;90.669;30.891;24.153;2.0486375593;L_T61_1_6;ImageJ;;;
0;0;0;T61;T61_1;tEMProcess_879;tEM;STEM_JEOL_JEM_2200_FS;JEOL;0.0225;T61_1_6;precipitateGeometryMeasurementProcess_879;T61_1_6_178;338;1598.033;1946.382;69.598;24.31;17.703;1.5558748936;L_T61_1_6;ImageJ;;;
0;0;0;T61;T61_1;tEMProcess_880;tEM;STEM_JEOL_JEM_2200_FS;JEOL;0.0225;T61_1_6;precipitateGeometryMeasurementProcess_880;T61_1_6_179;265;556.915;1953.206;59.355;19.025;17.735;1.3776511519;L_T61_1_6;ImageJ;;;
0;0;0;T61;T61_1;tEMProcess_881;tEM;STEM_JEOL_JEM_2200_FS;JEOL;0.0225;T61_1_6;precipitateGeometryMeasurementProcess_881;T61_1_6_180;754;757.156;1965.495;105.983;38.845;24.714;2.3238173808;L_T61_1_6;ImageJ;;;
0;0;0;T61;T61_1;tEMProcess_882;tEM;STEM_JEOL_JEM_2200_FS;JEOL;0.0225;T61_1_6;precipitateGeometryMeasurementProcess_882;T61_1_6_181;303;418.682;1965.074;65.355;23.905;16.138;1.4731183418;L_T61_1_6;ImageJ;;;
0;0;0;T61;T61_1;tEMProcess_883;tEM;STEM_JEOL_JEM_2200_FS;JEOL;0.0225;T61_1_6;precipitateGeometryMeasurementProcess_883;T61_1_6_182;655;1775.921;1972.216;94.569;30.932;26.961;2.1658928754;L_T61_1_6;ImageJ;;;
0;0;0;T61;T61_1;tEMProcess_884;tEM;STEM_JEOL_JEM_2200_FS;JEOL;0.0225;T61_1_6;precipitateGeometryMeasurementProcess_884;T61_1_6_183;1150;838.985;1979.43;136.267;52.446;27.919;2.8698899465;L_T61_1_6;ImageJ;;;
0;0;0;T61;T61_1;tEMProcess_885;tEM;STEM_JEOL_JEM_2200_FS;JEOL;0.0225;T61_1_6;precipitateGeometryMeasurementProcess_885;T61_1_6_184;432;198.583;1978.042;98.125;41.003;13.415;1.7589690429;L_T61_1_6;ImageJ;;;
0;0;0;T61;T61_1;tEMProcess_886;tEM;STEM_JEOL_JEM_2200_FS;JEOL;0.0225;T61_1_6;precipitateGeometryMeasurementProcess_886;T61_1_6_185;812;898.613;1979.68;109.983;40.469;25.547;2.4115392637;L_T61_1_6;ImageJ;;;
0;0;0;T61;T61_1;tEMProcess_887;tEM;STEM_JEOL_JEM_2200_FS;JEOL;0.0225;T61_1_6;precipitateGeometryMeasurementProcess_887;T61_1_6_186;281;618.297;1994.617;62.184;21.241;16.843;1.4186311203;L_T61_1_6;ImageJ;;;
0;0;0;T61;T61_1;tEMProcess_888;tEM;STEM_JEOL_JEM_2200_FS;JEOL;0.0225;T61_1_6;precipitateGeometryMeasurementProcess_888;T61_1_6_187;183;22.91;2006.167;49.698;16.243;14.345;1.1448322831;L_T61_1_6;ImageJ;;;
0;0;0;T61;T61_1;tEMProcess_889;tEM;STEM_JEOL_JEM_2200_FS;JEOL;0.0225;T61_1_6;precipitateGeometryMeasurementProcess_889;T61_1_6_188;113;1549.217;2016.571;38.87;13.314;10.807;0.8996126309;L_T61_1_6;ImageJ;;;
0;0;0;T61;T61_1;tEMProcess_890;tEM;STEM_JEOL_JEM_2200_FS;JEOL;0.0225;T61_1_7;precipitateGeometryMeasurementProcess_890;T61_1_7_1;198;1203.162;28.798;51.113;16.163;15.597;1.1908276714;L_T61_1_7;ImageJ;;;
0;0;0;T61;T61_1;tEMProcess_891;tEM;STEM_JEOL_JEM_2200_FS;JEOL;0.0225;T61_1_7;precipitateGeometryMeasurementProcess_891;T61_1_7_2;327;1146.797;33.191;67.012;24.003;17.346;1.5303479956;L_T61_1_7;ImageJ;;;
0;0;0;T61;T61_1;tEMProcess_892;tEM;STEM_JEOL_JEM_2200_FS;JEOL;0.0225;T61_1_7;precipitateGeometryMeasurementProcess_892;T61_1_7_3;516;100.766;39.607;107.782;47.739;13.762;1.9223885608;L_T61_1_7;ImageJ;;;
0;0;0;T61;T61_1;tEMProcess_893;tEM;STEM_JEOL_JEM_2200_FS;JEOL;0.0225;T61_1_7;precipitateGeometryMeasurementProcess_893;T61_1_7_4;483;1306.452;50.819;86.669;32.481;18.934;1.8599012576;L_T61_1_7;ImageJ;;;
0;0;0;T61;T61_1;tEMProcess_894;tEM;STEM_JEOL_JEM_2200_FS;JEOL;0.0225;T61_1_7;precipitateGeometryMeasurementProcess_894;T61_1_7_5;71;741.739;51.951;30.142;10.622;8.511;0.7130918897;L_T61_1_7;ImageJ;;;
0;0;0;T61;T61_1;tEMProcess_895;tEM;STEM_JEOL_JEM_2200_FS;JEOL;0.0225;T61_1_7;precipitateGeometryMeasurementProcess_895;T61_1_7_6;261;1196.948;63.607;59.941;20.089;16.542;1.3672142504;L_T61_1_7;ImageJ;;;
0;0;0;T61;T61_1;tEMProcess_896;tEM;STEM_JEOL_JEM_2200_FS;JEOL;0.0225;T61_1_7;precipitateGeometryMeasurementProcess_896;T61_1_7_7;173;541.483;65.454;48.042;16.007;13.761;1.1131133060;L_T61_1_7;ImageJ;;;
0;0;0;T61;T61_1;tEMProcess_897;tEM;STEM_JEOL_JEM_2200_FS;JEOL;0.0225;T61_1_7;precipitateGeometryMeasurementProcess_897;T61_1_7_8;396;1827.775;73.086;74.184;25.036;20.139;1.6840846433;L_T61_1_7;ImageJ;;;
0;0;0;T61;T61_1;tEMProcess_898;tEM;STEM_JEOL_JEM_2200_FS;JEOL;0.0225;T61_1_7;precipitateGeometryMeasurementProcess_898;T61_1_7_9;66;1973.621;70.47;28.971;9.298;9.038;0.6875246766;L_T61_1_7;ImageJ;;;
0;0;0;T61;T61_1;tEMProcess_899;tEM;STEM_JEOL_JEM_2200_FS;JEOL;0.0225;T61_1_7;precipitateGeometryMeasurementProcess_899;T61_1_7_10;138;1138.058;79.514;42.87;13.639;12.883;0.9941590399;L_T61_1_7;ImageJ;;;
0;0;0;T61;T61_1;tEMProcess_900;tEM;STEM_JEOL_JEM_2200_FS;JEOL;0.0225;T61_1_7;precipitateGeometryMeasurementProcess_900;T61_1_7_11;1048;828.538;120.863;121.397;42.155;31.653;2.7396618617;L_T61_1_7;ImageJ;;;
0;0;0;T61;T61_1;tEMProcess_901;tEM;STEM_JEOL_JEM_2200_FS;JEOL;0.0225;T61_1_7;precipitateGeometryMeasurementProcess_901;T61_1_7_12;417;1413.891;118.296;76.426;25.712;20.65;1.7281615975;L_T61_1_7;ImageJ;;;
0;0;0;T61;T61_1;tEMProcess_902;tEM;STEM_JEOL_JEM_2200_FS;JEOL;0.0225;T61_1_7;precipitateGeometryMeasurementProcess_902;T61_1_7_13;131;1529.401;118.981;40.627;13.751;12.13;0.9686167403;L_T61_1_7;ImageJ;;;
0;0;0;T61;T61_1;tEMProcess_903;tEM;STEM_JEOL_JEM_2200_FS;JEOL;0.0225;T61_1_7;precipitateGeometryMeasurementProcess_903;T61_1_7_14;266;1278.03;136.406;59.355;19.639;17.245;1.3802480461;L_T61_1_7;ImageJ;;;
0;0;0;T61;T61_1;tEMProcess_904;tEM;STEM_JEOL_JEM_2200_FS;JEOL;0.0225;T61_1_7;precipitateGeometryMeasurementProcess_904;T61_1_7_15;114;2011.219;140.825;38.627;12.627;11.495;0.9035844499;L_T61_1_7;ImageJ;;;
0;0;0;T61;T61_1;tEMProcess_905;tEM;STEM_JEOL_JEM_2200_FS;JEOL;0.0225;T61_1_7;precipitateGeometryMeasurementProcess_905;T61_1_7_16;603;1146.243;161.731;94.912;33.691;22.788;2.0781408472;L_T61_1_7;ImageJ;;;
0;0;0;T61;T61_1;tEMProcess_906;tEM;STEM_JEOL_JEM_2200_FS;JEOL;0.0225;T61_1_7;precipitateGeometryMeasurementProcess_906;T61_1_7_17;74;754;157.068;31.314;10.733;8.778;0.7280013465;L_T61_1_7;ImageJ;;;
0;0;0;T61;T61_1;tEMProcess_907;tEM;STEM_JEOL_JEM_2200_FS;JEOL;0.0225;T61_1_7;precipitateGeometryMeasurementProcess_907;T61_1_7_18;146;892.596;160.842;43.456;14.02;13.259;1.0225693014;L_T61_1_7;ImageJ;;;
0;0;0;T61;T61_1;tEMProcess_908;tEM;STEM_JEOL_JEM_2200_FS;JEOL;0.0225;T61_1_7;precipitateGeometryMeasurementProcess_908;T61_1_7_19;134;1037.239;172.44;41.456;13.274;12.853;0.9796449902;L_T61_1_7;ImageJ;;;
0;0;0;T61;T61_1;tEMProcess_909;tEM;STEM_JEOL_JEM_2200_FS;JEOL;0.0225;T61_1_7;precipitateGeometryMeasurementProcess_909;T61_1_7_20;229;1468.876;177.552;56.184;18.932;15.401;1.2806606454;L_T61_1_7;ImageJ;;;
0;0;0;T61;T61_1;tEMProcess_910;tEM;STEM_JEOL_JEM_2200_FS;JEOL;0.0225;T61_1_7;precipitateGeometryMeasurementProcess_910;T61_1_7_21;262;869.37;205.073;58.77;18.859;17.689;1.3698309308;L_T61_1_7;ImageJ;;;
0;0;0;T61;T61_1;tEMProcess_911;tEM;STEM_JEOL_JEM_2200_FS;JEOL;0.0225;T61_1_7;precipitateGeometryMeasurementProcess_911;T61_1_7_22;211;1188.438;206.808;52.527;17.595;15.269;1.2292990623;L_T61_1_7;ImageJ;;;
0;0;0;T61;T61_1;tEMProcess_912;tEM;STEM_JEOL_JEM_2200_FS;JEOL;0.0225;T61_1_7;precipitateGeometryMeasurementProcess_912;T61_1_7_23;948;672.618;219.896;115.539;40.183;30.038;2.6056764711;L_T61_1_7;ImageJ;;;
0;0;0;T61;T61_1;tEMProcess_913;tEM;STEM_JEOL_JEM_2200_FS;JEOL;0.0225;T61_1_7;precipitateGeometryMeasurementProcess_913;T61_1_7_24;89;188.511;216.478;35.456;13.753;8.239;0.7983830829;L_T61_1_7;ImageJ;;;
0;0;0;T61;T61_1;tEMProcess_914;tEM;STEM_JEOL_JEM_2200_FS;JEOL;0.0225;T61_1_7;precipitateGeometryMeasurementProcess_914;T61_1_7_25;146;1996.685;235.308;45.456;15.566;11.942;1.0225693014;L_T61_1_7;ImageJ;;;
0;0;0;T61;T61_1;tEMProcess_915;tEM;STEM_JEOL_JEM_2200_FS;JEOL;0.0225;T61_1_7;precipitateGeometryMeasurementProcess_915;T61_1_7_26;349;739.669;244.936;69.598;24.647;18.029;1.5809896841;L_T61_1_7;ImageJ;;;
0;0;0;T61;T61_1;tEMProcess_916;tEM;STEM_JEOL_JEM_2200_FS;JEOL;0.0225;T61_1_7;precipitateGeometryMeasurementProcess_916;T61_1_7_27;492;804.018;248.809;84.083;30.678;20.42;1.8771495519;L_T61_1_7;ImageJ;;;
0;0;0;T61;T61_1;tEMProcess_917;tEM;STEM_JEOL_JEM_2200_FS;JEOL;0.0225;T61_1_7;precipitateGeometryMeasurementProcess_917;T61_1_7_28;2207;1148.456;272.825;178.267;55.995;50.184;3.9757355512;L_T61_1_7;ImageJ;;;
0;0;0;T61;T61_1;tEMProcess_918;tEM;STEM_JEOL_JEM_2200_FS;JEOL;0.0225;T61_1_7;precipitateGeometryMeasurementProcess_918;T61_1_7_29;355;1806.1;294.877;70.426;24.303;18.599;1.5945219396;L_T61_1_7;ImageJ;;;
0;0;0;T61;T61_1;tEMProcess_919;tEM;STEM_JEOL_JEM_2200_FS;JEOL;0.0225;T61_1_7;precipitateGeometryMeasurementProcess_919;T61_1_7_30;512;555.17;307.924;85.154;27.547;23.665;1.9149229459;L_T61_1_7;ImageJ;;;
0;0;0;T61;T61_1;tEMProcess_920;tEM;STEM_JEOL_JEM_2200_FS;JEOL;0.0225;T61_1_7;precipitateGeometryMeasurementProcess_920;T61_1_7_31;225;1742.478;302.891;55.941;19.009;15.07;1.2694265630;L_T61_1_7;ImageJ;;;
0;0;0;T61;T61_1;tEMProcess_921;tEM;STEM_JEOL_JEM_2200_FS;JEOL;0.0225;T61_1_7;precipitateGeometryMeasurementProcess_921;T61_1_7_32;460;1673.05;309.078;81.255;28.812;20.328;1.8150777730;L_T61_1_7;ImageJ;;;
0;0;0;T61;T61_1;tEMProcess_922;tEM;STEM_JEOL_JEM_2200_FS;JEOL;0.0225;T61_1_7;precipitateGeometryMeasurementProcess_922;T61_1_7_33;2299;1756.747;345.178;181.581;57.868;50.583;4.0577548765;L_T61_1_7;ImageJ;;;
0;0;0;T61;T61_1;tEMProcess_923;tEM;STEM_JEOL_JEM_2200_FS;JEOL;0.0225;T61_1_7;precipitateGeometryMeasurementProcess_923;T61_1_7_34;265;1987.262;354.202;60.527;19.053;17.709;1.3776511519;L_T61_1_7;ImageJ;;;
0;0;0;T61;T61_1;tEMProcess_924;tEM;STEM_JEOL_JEM_2200_FS;JEOL;0.0225;T61_1_7;precipitateGeometryMeasurementProcess_924;T61_1_7_35;298;1363.51;358.369;63.941;21.176;17.918;1.4609133400;L_T61_1_7;ImageJ;;;
0;0;0;T61;T61_1;tEMProcess_925;tEM;STEM_JEOL_JEM_2200_FS;JEOL;0.0225;T61_1_7;precipitateGeometryMeasurementProcess_925;T61_1_7_36;1088;1315.443;369.036;125.64;43.325;31.974;2.7914558950;L_T61_1_7;ImageJ;;;
0;0;0;T61;T61_1;tEMProcess_926;tEM;STEM_JEOL_JEM_2200_FS;JEOL;0.0225;T61_1_7;precipitateGeometryMeasurementProcess_926;T61_1_7_37;117;1961.679;362.603;43.941;18.384;8.103;0.9153965127;L_T61_1_7;ImageJ;;;
0;0;0;T61;T61_1;tEMProcess_927;tEM;STEM_JEOL_JEM_2200_FS;JEOL;0.0225;T61_1_7;precipitateGeometryMeasurementProcess_927;T61_1_7_38;108;263.843;362.611;37.213;12.53;10.974;0.8794845214;L_T61_1_7;ImageJ;;;
0;0;0;T61;T61_1;tEMProcess_928;tEM;STEM_JEOL_JEM_2200_FS;JEOL;0.0225;T61_1_7;precipitateGeometryMeasurementProcess_928;T61_1_7_39;86;372.36;368.674;33.456;11.17;9.803;0.7848118435;L_T61_1_7;ImageJ;;;
0;0;0;T61;T61_1;tEMProcess_929;tEM;STEM_JEOL_JEM_2200_FS;JEOL;0.0225;T61_1_7;precipitateGeometryMeasurementProcess_929;T61_1_7_40;237;1872.977;373.158;56.527;19.121;15.781;1.3028382356;L_T61_1_7;ImageJ;;;
0;0;0;T61;T61_1;tEMProcess_930;tEM;STEM_JEOL_JEM_2200_FS;JEOL;0.0225;T61_1_7;precipitateGeometryMeasurementProcess_930;T61_1_7_41;233;43.826;377.148;69.355;26.597;11.154;1.2917970345;L_T61_1_7;ImageJ;;;
0;0;0;T61;T61_1;tEMProcess_931;tEM;STEM_JEOL_JEM_2200_FS;JEOL;0.0225;T61_1_7;precipitateGeometryMeasurementProcess_931;T61_1_7_42;53;216.858;377.821;25.556;8.437;7.998;0.6161043250;L_T61_1_7;ImageJ;;;
0;0;0;T61;T61_1;tEMProcess_932;tEM;STEM_JEOL_JEM_2200_FS;JEOL;0.0225;T61_1_7;precipitateGeometryMeasurementProcess_932;T61_1_7_43;144;24.472;395.972;45.456;14.647;12.518;1.0155412504;L_T61_1_7;ImageJ;;;
0;0;0;T61;T61_1;tEMProcess_933;tEM;STEM_JEOL_JEM_2200_FS;JEOL;0.0225;T61_1_7;precipitateGeometryMeasurementProcess_933;T61_1_7_44;6095;1702.21;435.809;323.463;119.123;65.146;6.6069828225;L_T61_1_7;ImageJ;;;
0;0;0;T61;T61_1;tEMProcess_934;tEM;STEM_JEOL_JEM_2200_FS;JEOL;0.0225;T61_1_7;precipitateGeometryMeasurementProcess_934;T61_1_7_45;418;1911.187;399.457;75.598;25.823;20.61;1.7302324929;L_T61_1_7;ImageJ;;;
0;0;0;T61;T61_1;tEMProcess_935;tEM;STEM_JEOL_JEM_2200_FS;JEOL;0.0225;T61_1_7;precipitateGeometryMeasurementProcess_935;T61_1_7_46;438;1130.445;405.502;80.083;28.344;19.675;1.7711419842;L_T61_1_7;ImageJ;;;
0;0;0;T61;T61_1;tEMProcess_936;tEM;STEM_JEOL_JEM_2200_FS;JEOL;0.0225;T61_1_7;precipitateGeometryMeasurementProcess_936;T61_1_7_47;77;849.981;418.253;31.213;10.008;9.796;0.7426115255;L_T61_1_7;ImageJ;;;
0;0;0;T61;T61_1;tEMProcess_937;tEM;STEM_JEOL_JEM_2200_FS;JEOL;0.0225;T61_1_7;precipitateGeometryMeasurementProcess_937;T61_1_7_48;55;1222.827;420.391;26.385;9.081;7.711;0.6276212904;L_T61_1_7;ImageJ;;;
0;0;0;T61;T61_1;tEMProcess_938;tEM;STEM_JEOL_JEM_2200_FS;JEOL;0.0225;T61_1_7;precipitateGeometryMeasurementProcess_938;T61_1_7_49;843;1554.653;440.639;115.782;36.963;29.038;2.4571411775;L_T61_1_7;ImageJ;;;
0;0;0;T61;T61_1;tEMProcess_939;tEM;STEM_JEOL_JEM_2200_FS;JEOL;0.0225;T61_1_7;precipitateGeometryMeasurementProcess_939;T61_1_7_50;68;1323.574;444.882;29.556;9.442;9.169;0.6978639738;L_T61_1_7;ImageJ;;;
0;0;0;T61;T61_1;tEMProcess_940;tEM;STEM_JEOL_JEM_2200_FS;JEOL;0.0225;T61_1_7;precipitateGeometryMeasurementProcess_940;T61_1_7_51;510;671.116;471.69;84.083;26.335;24.657;1.9111792025;L_T61_1_7;ImageJ;;;
0;0;0;T61;T61_1;tEMProcess_941;tEM;STEM_JEOL_JEM_2200_FS;JEOL;0.0225;T61_1_7;precipitateGeometryMeasurementProcess_941;T61_1_7_52;95;1264.226;475.247;35.213;11.31;10.695;0.8248559763;L_T61_1_7;ImageJ;;;
0;0;0;T61;T61_1;tEMProcess_942;tEM;STEM_JEOL_JEM_2200_FS;JEOL;0.0225;T61_1_7;precipitateGeometryMeasurementProcess_942;T61_1_7_53;114;219.482;481.132;42.042;16.368;8.868;0.9035844499;L_T61_1_7;ImageJ;;;
0;0;0;T61;T61_1;tEMProcess_943;tEM;STEM_JEOL_JEM_2200_FS;JEOL;0.0225;T61_1_7;precipitateGeometryMeasurementProcess_943;T61_1_7_54;351;1471.922;520.141;70.184;23.507;19.012;1.5855132690;L_T61_1_7;ImageJ;;;
0;0;0;T61;T61_1;tEMProcess_944;tEM;STEM_JEOL_JEM_2200_FS;JEOL;0.0225;T61_1_7;precipitateGeometryMeasurementProcess_944;T61_1_7_55;797;1832.268;525.063;140.368;55.197;18.385;2.3891613663;L_T61_1_7;ImageJ;;;
0;0;0;T61;T61_1;tEMProcess_945;tEM;STEM_JEOL_JEM_2200_FS;JEOL;0.0225;T61_1_7;precipitateGeometryMeasurementProcess_945;T61_1_7_56;83;903.211;524.042;32.385;10.402;10.159;0.7710017590;L_T61_1_7;ImageJ;;;
0;0;0;T61;T61_1;tEMProcess_946;tEM;STEM_JEOL_JEM_2200_FS;JEOL;0.0225;T61_1_7;precipitateGeometryMeasurementProcess_946;T61_1_7_57;386;626.64;534.655;71.841;24.712;19.888;1.6626849857;L_T61_1_7;ImageJ;;;
0;0;0;T61;T61_1;tEMProcess_947;tEM;STEM_JEOL_JEM_2200_FS;JEOL;0.0225;T61_1_7;precipitateGeometryMeasurementProcess_947;T61_1_7_58;275;1046.893;540.809;60.77;20.368;17.191;1.4034038694;L_T61_1_7;ImageJ;;;
0;0;0;T61;T61_1;tEMProcess_948;tEM;STEM_JEOL_JEM_2200_FS;JEOL;0.0225;T61_1_7;precipitateGeometryMeasurementProcess_948;T61_1_7_59;50;1462.02;541.6;26.971;10.576;6.02;0.5984134206;L_T61_1_7;ImageJ;;;
0;0;0;T61;T61_1;tEMProcess_949;tEM;STEM_JEOL_JEM_2200_FS;JEOL;0.0225;T61_1_7;precipitateGeometryMeasurementProcess_949;T61_1_7_60;320;984.175;552.153;67.012;22.217;18.339;1.5138795132;L_T61_1_7;ImageJ;;;
0;0;0;T61;T61_1;tEMProcess_950;tEM;STEM_JEOL_JEM_2200_FS;JEOL;0.0225;T61_1_7;precipitateGeometryMeasurementProcess_950;T61_1_7_61;395;1086.751;566.482;76.083;27.804;18.088;1.6819569297;L_T61_1_7;ImageJ;;;
0;0;0;T61;T61_1;tEMProcess_951;tEM;STEM_JEOL_JEM_2200_FS;JEOL;0.0225;T61_1_7;precipitateGeometryMeasurementProcess_951;T61_1_7_62;253;1178.777;566.081;58.184;18.639;17.283;1.3460977034;L_T61_1_7;ImageJ;;;
0;0;0;T61;T61_1;tEMProcess_952;tEM;STEM_JEOL_JEM_2200_FS;JEOL;0.0225;T61_1_7;precipitateGeometryMeasurementProcess_952;T61_1_7_63;238;1159.105;584.723;56.527;19.122;15.848;1.3055839462;L_T61_1_7;ImageJ;;;
0;0;0;T61;T61_1;tEMProcess_953;tEM;STEM_JEOL_JEM_2200_FS;JEOL;0.0225;T61_1_7;precipitateGeometryMeasurementProcess_953;T61_1_7_64;807;557.608;629.438;107.054;36.141;28.431;2.4041031089;L_T61_1_7;ImageJ;;;
0;0;0;T61;T61_1;tEMProcess_954;tEM;STEM_JEOL_JEM_2200_FS;JEOL;0.0225;T61_1_7;precipitateGeometryMeasurementProcess_954;T61_1_7_65;1029;1920.603;639.483;125.439;44.074;29.726;2.7147135466;L_T61_1_7;ImageJ;;;
0;0;0;T61;T61_1;tEMProcess_955;tEM;STEM_JEOL_JEM_2200_FS;JEOL;0.0225;T61_1_7;precipitateGeometryMeasurementProcess_955;T61_1_7_66;1259;353.448;648.08;131.882;44.729;35.838;3.0028192255;L_T61_1_7;ImageJ;;;
0;0;0;T61;T61_1;tEMProcess_956;tEM;STEM_JEOL_JEM_2200_FS;JEOL;0.0225;T61_1_7;precipitateGeometryMeasurementProcess_956;T61_1_7_67;275;54.94;643.289;67.598;26.983;12.976;1.4034038694;L_T61_1_7;ImageJ;;;
0;0;0;T61;T61_1;tEMProcess_957;tEM;STEM_JEOL_JEM_2200_FS;JEOL;0.0225;T61_1_7;precipitateGeometryMeasurementProcess_957;T61_1_7_68;287;512.991;640.497;61.941;21.441;17.043;1.4336966520;L_T61_1_7;ImageJ;;;
0;0;0;T61;T61_1;tEMProcess_958;tEM;STEM_JEOL_JEM_2200_FS;JEOL;0.0225;T61_1_7;precipitateGeometryMeasurementProcess_958;T61_1_7_69;240;1287.917;644.258;57.113;20.468;14.93;1.3110581167;L_T61_1_7;ImageJ;;;
0;0;0;T61;T61_1;tEMProcess_959;tEM;STEM_JEOL_JEM_2200_FS;JEOL;0.0225;T61_1_7;precipitateGeometryMeasurementProcess_959;T61_1_7_70;468;990.716;672.141;81.497;28.452;20.943;1.8307930253;L_T61_1_7;ImageJ;;;
0;0;0;T61;T61_1;tEMProcess_960;tEM;STEM_JEOL_JEM_2200_FS;JEOL;0.0225;T61_1_7;precipitateGeometryMeasurementProcess_960;T61_1_7_71;540;901.656;698.746;86.669;30.13;22.82;1.9665871751;L_T61_1_7;ImageJ;;;
0;0;0;T61;T61_1;tEMProcess_961;tEM;STEM_JEOL_JEM_2200_FS;JEOL;0.0225;T61_1_7;precipitateGeometryMeasurementProcess_961;T61_1_7_72;368;1098.823;710.049;71.255;22.992;20.379;1.6234549139;L_T61_1_7;ImageJ;;;
0;0;0;T61;T61_1;tEMProcess_962;tEM;STEM_JEOL_JEM_2200_FS;JEOL;0.0225;T61_1_7;precipitateGeometryMeasurementProcess_962;T61_1_7_73;143;1514.227;722.619;43.456;13.953;13.049;1.0120089223;L_T61_1_7;ImageJ;;;
0;0;0;T61;T61_1;tEMProcess_963;tEM;STEM_JEOL_JEM_2200_FS;JEOL;0.0225;T61_1_7;precipitateGeometryMeasurementProcess_963;T61_1_7_74;999;333.226;778.8;118.711;41.28;30.813;2.6748477465;L_T61_1_7;ImageJ;;;
0;0;0;T61;T61_1;tEMProcess_964;tEM;STEM_JEOL_JEM_2200_FS;JEOL;0.0225;T61_1_7;precipitateGeometryMeasurementProcess_964;T61_1_7_75;98;883.439;770.531;38.627;14.241;8.762;0.8377787888;L_T61_1_7;ImageJ;;;
0;0;0;T61;T61_1;tEMProcess_965;tEM;STEM_JEOL_JEM_2200_FS;JEOL;0.0225;T61_1_7;precipitateGeometryMeasurementProcess_965;T61_1_7_76;1984;777.16;797.414;170.267;57.944;43.596;3.7695295886;L_T61_1_7;ImageJ;;;
0;0;0;T61;T61_1;tEMProcess_966;tEM;STEM_JEOL_JEM_2200_FS;JEOL;0.0225;T61_1_7;precipitateGeometryMeasurementProcess_966;T61_1_7_77;112;137.071;782.759;38.627;12.692;11.236;0.8956231982;L_T61_1_7;ImageJ;;;
0;0;0;T61;T61_1;tEMProcess_967;tEM;STEM_JEOL_JEM_2200_FS;JEOL;0.0225;T61_1_7;precipitateGeometryMeasurementProcess_967;T61_1_7_78;1934;447.897;828.641;164.953;56.01;43.965;3.7217273808;L_T61_1_7;ImageJ;;;
0;0;0;T61;T61_1;tEMProcess_968;tEM;STEM_JEOL_JEM_2200_FS;JEOL;0.0225;T61_1_7;precipitateGeometryMeasurementProcess_968;T61_1_7_79;614;1949.852;830.625;105.64;36.486;21.426;2.0970100328;L_T61_1_7;ImageJ;;;
0;0;0;T61;T61_1;tEMProcess_969;tEM;STEM_JEOL_JEM_2200_FS;JEOL;0.0225;T61_1_7;precipitateGeometryMeasurementProcess_969;T61_1_7_80;2907;720.131;863.211;214.652;78.891;46.917;4.5628778069;L_T61_1_7;ImageJ;;;
0;0;0;T61;T61_1;tEMProcess_970;tEM;STEM_JEOL_JEM_2200_FS;JEOL;0.0225;T61_1_7;precipitateGeometryMeasurementProcess_970;T61_1_7_81;292;151.788;846.863;62.77;21.887;16.986;1.4461313745;L_T61_1_7;ImageJ;;;
0;0;0;T61;T61_1;tEMProcess_971;tEM;STEM_JEOL_JEM_2200_FS;JEOL;0.0225;T61_1_7;precipitateGeometryMeasurementProcess_971;T61_1_7_82;2246;1201.267;883.963;179.924;60.906;46.953;4.0107094258;L_T61_1_7;ImageJ;;;
0;0;0;T61;T61_1;tEMProcess_972;tEM;STEM_JEOL_JEM_2200_FS;JEOL;0.0225;T61_1_7;precipitateGeometryMeasurementProcess_972;T61_1_7_83;1273;87.901;877.876;134.61;43.38;37.363;3.0194686478;L_T61_1_7;ImageJ;;;
0;0;0;T61;T61_1;tEMProcess_973;tEM;STEM_JEOL_JEM_2200_FS;JEOL;0.0225;T61_1_7;precipitateGeometryMeasurementProcess_973;T61_1_7_84;335;1926.76;871.097;69.598;21.167;20.151;1.5489547337;L_T61_1_7;ImageJ;;;
