Repository: materialdigital/demo-orowan

# demo-orowan

This repository hosts a Jupyter notebook demonstrator that is based on an ontological framework. This framework is structured around the Platform MaterialDigital Core Ontology (PMDco), Tensile Test Ontology (TTO), and Precipitate Geometry Ontology (PGO). This approach allows for a nuanced exploration and demonstration of the Orowan correlation in materials science. This example is provided by the PMD core team.

For more information on these ontologies and the underlying framework, please visit:
- PMDco: [Platform MaterialDigital Core Ontology](https://github.com/materialdigital/core-ontology).

File: data/TEM_data.csv (part 6 of 41)
specimenAgingtime;specimenAgingT;specimenCreepStress;specimenMaterialStateName;specimen_ID;tEMProcess;transmissionElectronMicroscope;manufacturerSeries;tEMManufacturer;calibrationFactor;dFImage_ID;precipitateGeometryMeasurement;particleNumber;particleArea;weightedXPositionCentralPoint;weightedYPositionCentralPoint;perimeter;elipseFitMajorAxis;elipseFitMinorAxis;particleRadius_nm;labDFImage_ID;softwareAgent;;;
0;0;0;T61;T61_1;tEMProcess_974;tEM;STEM_JEOL_JEM_2200_FS;JEOL;0.0225;T61_1_7;precipitateGeometryMeasurementProcess_974;T61_1_7_85;448;1041.328;898.737;78.184;26.461;21.557;1.7912463964;L_T61_1_7;ImageJ;;;
0;0;0;T61;T61_1;tEMProcess_975;tEM;STEM_JEOL_JEM_2200_FS;JEOL;0.0225;T61_1_7;precipitateGeometryMeasurementProcess_975;T61_1_7_86;1401;234.599;930.84;158.652;62.919;28.351;3.1676368774;L_T61_1_7;ImageJ;;;
0;0;0;T61;T61_1;tEMProcess_976;tEM;STEM_JEOL_JEM_2200_FS;JEOL;0.0225;T61_1_7;precipitateGeometryMeasurementProcess_976;T61_1_7_87;134;503.933;925.425;41.799;13.897;12.277;0.9796449902;L_T61_1_7;ImageJ;;;
0;0;0;T61;T61_1;tEMProcess_977;tEM;STEM_JEOL_JEM_2200_FS;JEOL;0.0225;T61_1_7;precipitateGeometryMeasurementProcess_977;T61_1_7_88;3954;1463.746;960.57;239.581;78.258;64.33;5.3215072136;L_T61_1_7;ImageJ;;;
0;0;0;T61;T61_1;tEMProcess_978;tEM;STEM_JEOL_JEM_2200_FS;JEOL;0.0225;T61_1_7;precipitateGeometryMeasurementProcess_978;T61_1_7_89;158;381.43;944.544;44.87;15.307;13.143;1.0637629648;L_T61_1_7;ImageJ;;;
0;0;0;T61;T61_1;tEMProcess_979;tEM;STEM_JEOL_JEM_2200_FS;JEOL;0.0225;T61_1_7;precipitateGeometryMeasurementProcess_979;T61_1_7_90;104;613.558;955.212;36.627;11.871;11.154;0.8630441088;L_T61_1_7;ImageJ;;;
0;0;0;T61;T61_1;tEMProcess_980;tEM;STEM_JEOL_JEM_2200_FS;JEOL;0.0225;T61_1_7;precipitateGeometryMeasurementProcess_980;T61_1_7_91;131;8.187;972.271;42.042;14.236;11.716;0.9686167403;L_T61_1_7;ImageJ;;;
0;0;0;T61;T61_1;tEMProcess_981;tEM;STEM_JEOL_JEM_2200_FS;JEOL;0.0225;T61_1_7;precipitateGeometryMeasurementProcess_981;T61_1_7_92;193;448.801;980.609;51.698;17.79;13.813;1.1756958283;L_T61_1_7;ImageJ;;;
0;0;0;T61;T61_1;tEMProcess_982;tEM;STEM_JEOL_JEM_2200_FS;JEOL;0.0225;T61_1_7;precipitateGeometryMeasurementProcess_982;T61_1_7_93;1133;932.405;1004.358;127.196;42.652;33.822;2.8485987386;L_T61_1_7;ImageJ;;;
0;0;0;T61;T61_1;tEMProcess_983;tEM;STEM_JEOL_JEM_2200_FS;JEOL;0.0225;T61_1_7;precipitateGeometryMeasurementProcess_983;T61_1_7_94;196;881.883;995.311;51.355;17.11;14.586;1.1847981255;L_T61_1_7;ImageJ;;;
0;0;0;T61;T61_1;tEMProcess_984;tEM;STEM_JEOL_JEM_2200_FS;JEOL;0.0225;T61_1_7;precipitateGeometryMeasurementProcess_984;T61_1_7_95;295;1950.212;1017.503;70.083;29.078;12.917;1.4535411482;L_T61_1_7;ImageJ;;;
0;0;0;T61;T61_1;tEMProcess_985;tEM;STEM_JEOL_JEM_2200_FS;JEOL;0.0225;T61_1_7;precipitateGeometryMeasurementProcess_985;T61_1_7_96;52;478.5;1023;25.314;8.682;7.626;0.6102643418;L_T61_1_7;ImageJ;;;
0;0;0;T61;T61_1;tEMProcess_986;tEM;STEM_JEOL_JEM_2200_FS;JEOL;0.0225;T61_1_7;precipitateGeometryMeasurementProcess_986;T61_1_7_97;1305;1747.548;1059.24;145.539;49.262;33.73;3.0571840038;L_T61_1_7;ImageJ;;;
0;0;0;T61;T61_1;tEMProcess_987;tEM;STEM_JEOL_JEM_2200_FS;JEOL;0.0225;T61_1_7;precipitateGeometryMeasurementProcess_987;T61_1_7_98;1831;990.785;1066.538;162.853;53.939;43.221;3.6212665652;L_T61_1_7;ImageJ;;;
0;0;0;T61;T61_1;tEMProcess_988;tEM;STEM_JEOL_JEM_2200_FS;JEOL;0.0225;T61_1_7;precipitateGeometryMeasurementProcess_988;T61_1_7_99;217;1087.177;1045.832;54.284;18.092;15.272;1.2466547314;L_T61_1_7;ImageJ;;;
0;0;0;T61;T61_1;tEMProcess_989;tEM;STEM_JEOL_JEM_2200_FS;JEOL;0.0225;T61_1_7;precipitateGeometryMeasurementProcess_989;T61_1_7_100;4171;1929.57;1096.734;251.179;81.038;65.534;5.4655820407;L_T61_1_7;ImageJ;;;
0;0;0;T61;T61_1;tEMProcess_990;tEM;STEM_JEOL_JEM_2200_FS;JEOL;0.0225;T61_1_7;precipitateGeometryMeasurementProcess_990;T61_1_7_101;269;932.147;1088.809;60.527;21.531;15.907;1.3880095771;L_T61_1_7;ImageJ;;;
0;0;0;T61;T61_1;tEMProcess_991;tEM;STEM_JEOL_JEM_2200_FS;JEOL;0.0225;T61_1_7;precipitateGeometryMeasurementProcess_991;T61_1_7_102;321;411.014;1095.668;66.184;22.257;18.363;1.5162431048;L_T61_1_7;ImageJ;;;
0;0;0;T61;T61_1;tEMProcess_992;tEM;STEM_JEOL_JEM_2200_FS;JEOL;0.0225;T61_1_7;precipitateGeometryMeasurementProcess_992;T61_1_7_103;228;926.715;1131.917;55.941;19.584;14.823;1.2778613838;L_T61_1_7;ImageJ;;;
0;0;0;T61;T61_1;tEMProcess_993;tEM;STEM_JEOL_JEM_2200_FS;JEOL;0.0225;T61_1_7;precipitateGeometryMeasurementProcess_993;T61_1_7_104;337;362.212;1144.171;68.77;24.434;17.561;1.5535715986;L_T61_1_7;ImageJ;;;
0;0;0;T61;T61_1;tEMProcess_994;tEM;STEM_JEOL_JEM_2200_FS;JEOL;0.0225;T61_1_7;precipitateGeometryMeasurementProcess_994;T61_1_7_105;267;1046.908;1151.507;59.941;19.975;17.019;1.3828400635;L_T61_1_7;ImageJ;;;
0;0;0;T61;T61_1;tEMProcess_995;tEM;STEM_JEOL_JEM_2200_FS;JEOL;0.0225;T61_1_7;precipitateGeometryMeasurementProcess_995;T61_1_7_106;2180;1498.786;1166.912;184.267;63.442;43.751;3.9513415339;L_T61_1_7;ImageJ;;;
0;0;0;T61;T61_1;tEMProcess_996;tEM;STEM_JEOL_JEM_2200_FS;JEOL;0.0225;T61_1_7;precipitateGeometryMeasurementProcess_996;T61_1_7_107;104;807.385;1150.481;35.799;11.834;11.189;0.8630441088;L_T61_1_7;ImageJ;;;
0;0;0;T61;T61_1;tEMProcess_997;tEM;STEM_JEOL_JEM_2200_FS;JEOL;0.0225;T61_1_7;precipitateGeometryMeasurementProcess_997;T61_1_7_108;355;623.007;1155.877;68.77;23.486;19.245;1.5945219396;L_T61_1_7;ImageJ;;;
0;0;0;T61;T61_1;tEMProcess_998;tEM;STEM_JEOL_JEM_2200_FS;JEOL;0.0225;T61_1_7;precipitateGeometryMeasurementProcess_998;T61_1_7_109;73;558.938;1190.527;30.971;10.146;9.161;0.7230656872;L_T61_1_7;ImageJ;;;
0;0;0;T61;T61_1;tEMProcess_999;tEM;STEM_JEOL_JEM_2200_FS;JEOL;0.0225;T61_1_7;precipitateGeometryMeasurementProcess_999;T61_1_7_110;1158;1585.165;1212.864;133.196;48.152;30.62;2.8798548721;L_T61_1_7;ImageJ;;;
0;0;0;T61;T61_1;tEMProcess_1000;tEM;STEM_JEOL_JEM_2200_FS;JEOL;0.0225;T61_1_7;precipitateGeometryMeasurementProcess_1000;T61_1_7_111;529;696.753;1206.721;90.225;35.17;19.151;1.9464540632;L_T61_1_7;ImageJ;;;
0;0;0;T61;T61_1;tEMProcess_1001;tEM;STEM_JEOL_JEM_2200_FS;JEOL;0.0225;T61_1_7;precipitateGeometryMeasurementProcess_1001;T61_1_7_112;909;1853.969;1233.841;115.882;40.318;28.706;2.5515158136;L_T61_1_7;ImageJ;;;
0;0;0;T61;T61_1;tEMProcess_1002;tEM;STEM_JEOL_JEM_2200_FS;JEOL;0.0225;T61_1_7;precipitateGeometryMeasurementProcess_1002;T61_1_7_113;300;864.113;1231.603;63.355;20.563;18.576;1.4658075357;L_T61_1_7;ImageJ;;;
0;0;0;T61;T61_1;tEMProcess_1003;tEM;STEM_JEOL_JEM_2200_FS;JEOL;0.0225;T61_1_7;precipitateGeometryMeasurementProcess_1003;T61_1_7_114;3423;1605.681;1267.445;265.664;82.013;53.142;4.9513060559;L_T61_1_7;ImageJ;;;
0;0;0;T61;T61_1;tEMProcess_1004;tEM;STEM_JEOL_JEM_2200_FS;JEOL;0.0225;T61_1_7;precipitateGeometryMeasurementProcess_1004;T61_1_7_115;452;1378.04;1272.909;91.397;27.314;21.07;1.7992252617;L_T61_1_7;ImageJ;;;
0;0;0;T61;T61_1;tEMProcess_1005;tEM;STEM_JEOL_JEM_2200_FS;JEOL;0.0225;T61_1_7;precipitateGeometryMeasurementProcess_1005;T61_1_7_116;544;1212.748;1281.857;88.669;28.355;24.428;1.9738573927;L_T61_1_7;ImageJ;;;
0;0;0;T61;T61_1;tEMProcess_1006;tEM;STEM_JEOL_JEM_2200_FS;JEOL;0.0225;T61_1_7;precipitateGeometryMeasurementProcess_1006;T61_1_7_117;2984;514.202;1319.619;232.25;85.672;44.348;4.6229131247;L_T61_1_7;ImageJ;;;
0;0;0;T61;T61_1;tEMProcess_1007;tEM;STEM_JEOL_JEM_2200_FS;JEOL;0.0225;T61_1_7;precipitateGeometryMeasurementProcess_1007;T61_1_7_118;731;754.753;1292.986;102.225;35.096;26.519;2.2881000531;L_T61_1_7;ImageJ;;;
0;0;0;T61;T61_1;tEMProcess_1008;tEM;STEM_JEOL_JEM_2200_FS;JEOL;0.0225;T61_1_7;precipitateGeometryMeasurementProcess_1008;T61_1_7_119;532;966.365;1320.442;86.912;32.085;21.112;1.9519655063;L_T61_1_7;ImageJ;;;
0;0;0;T61;T61_1;tEMProcess_1009;tEM;STEM_JEOL_JEM_2200_FS;JEOL;0.0225;T61_1_7;precipitateGeometryMeasurementProcess_1009;T61_1_7_120;678;1770.928;1321.99;97.154;29.949;28.824;2.2035919118;L_T61_1_7;ImageJ;;;
0;0;0;T61;T61_1;tEMProcess_1010;tEM;STEM_JEOL_JEM_2200_FS;JEOL;0.0225;T61_1_7;precipitateGeometryMeasurementProcess_1010;T61_1_7_121;767;50.935;1336.111;107.74;38.612;25.292;2.3437646769;L_T61_1_7;ImageJ;;;
0;0;0;T61;T61_1;tEMProcess_1011;tEM;STEM_JEOL_JEM_2200_FS;JEOL;0.0225;T61_1_7;precipitateGeometryMeasurementProcess_1011;T61_1_7_122;265;168.964;1335.304;59.113;20.278;16.639;1.3776511519;L_T61_1_7;ImageJ;;;
0;0;0;T61;T61_1;tEMProcess_1012;tEM;STEM_JEOL_JEM_2200_FS;JEOL;0.0225;T61_1_7;precipitateGeometryMeasurementProcess_1012;T61_1_7_123;601;703.305;1361.249;91.154;30.683;24.94;2.0746916484;L_T61_1_7;ImageJ;;;
0;0;0;T61;T61_1;tEMProcess_1013;tEM;STEM_JEOL_JEM_2200_FS;JEOL;0.0225;T61_1_7;precipitateGeometryMeasurementProcess_1013;T61_1_7_124;368;757.332;1374.557;71.012;24.251;19.321;1.6234549139;L_T61_1_7;ImageJ;;;
0;0;0;T61;T61_1;tEMProcess_1014;tEM;STEM_JEOL_JEM_2200_FS;JEOL;0.0225;T61_1_7;precipitateGeometryMeasurementProcess_1014;T61_1_7_125;1597;585.085;1392.167;194.836;64.796;31.381;3.3819624459;L_T61_1_7;ImageJ;;;
0;0;0;T61;T61_1;tEMProcess_1015;tEM;STEM_JEOL_JEM_2200_FS;JEOL;0.0225;T61_1_7;precipitateGeometryMeasurementProcess_1015;T61_1_7_126;194;386.964;1411.16;50.284;16.129;15.315;1.1787377372;L_T61_1_7;ImageJ;;;
0;0;0;T61;T61_1;tEMProcess_1016;tEM;STEM_JEOL_JEM_2200_FS;JEOL;0.0225;T61_1_7;precipitateGeometryMeasurementProcess_1016;T61_1_7_127;463;1456.448;1420.435;80.669;28.621;20.597;1.8209868861;L_T61_1_7;ImageJ;;;
0;0;0;T61;T61_1;tEMProcess_1017;tEM;STEM_JEOL_JEM_2200_FS;JEOL;0.0225;T61_1_7;precipitateGeometryMeasurementProcess_1017;T61_1_7_128;329;422.834;1436.998;65.355;21.183;19.775;1.5350208248;L_T61_1_7;ImageJ;;;
0;0;0;T61;T61_1;tEMProcess_1018;tEM;STEM_JEOL_JEM_2200_FS;JEOL;0.0225;T61_1_7;precipitateGeometryMeasurementProcess_1018;T61_1_7_129;237;241.665;1447.715;56.527;19.448;15.516;1.3028382356;L_T61_1_7;ImageJ;;;
0;0;0;T61;T61_1;tEMProcess_1019;tEM;STEM_JEOL_JEM_2200_FS;JEOL;0.0225;T61_1_7;precipitateGeometryMeasurementProcess_1019;T61_1_7_130;223;774.567;1453.984;55.113;17.686;16.054;1.2637720736;L_T61_1_7;ImageJ;;;
0;0;0;T61;T61_1;tEMProcess_1020;tEM;STEM_JEOL_JEM_2200_FS;JEOL;0.0225;T61_1_7;precipitateGeometryMeasurementProcess_1020;T61_1_7_131;507;1101.273;1464.18;83.255;28.585;22.583;1.9055497964;L_T61_1_7;ImageJ;;;
0;0;0;T61;T61_1;tEMProcess_1021;tEM;STEM_JEOL_JEM_2200_FS;JEOL;0.0225;T61_1_7;precipitateGeometryMeasurementProcess_1021;T61_1_7_132;3314;249.801;1502.203;256.149;70.942;59.479;4.8718350406;L_T61_1_7;ImageJ;;;
0;0;0;T61;T61_1;tEMProcess_1022;tEM;STEM_JEOL_JEM_2200_FS;JEOL;0.0225;T61_1_7;precipitateGeometryMeasurementProcess_1022;T61_1_7_133;1830;811.365;1513.36;162.752;50.138;46.472;3.6202775534;L_T61_1_7;ImageJ;;;
0;0;0;T61;T61_1;tEMProcess_1023;tEM;STEM_JEOL_JEM_2200_FS;JEOL;0.0225;T61_1_7;precipitateGeometryMeasurementProcess_1023;T61_1_7_134;669;631.603;1509.956;95.983;29.856;28.53;2.1889174406;L_T61_1_7;ImageJ;;;
0;0;0;T61;T61_1;tEMProcess_1024;tEM;STEM_JEOL_JEM_2200_FS;JEOL;0.0225;T61_1_7;precipitateGeometryMeasurementProcess_1024;T61_1_7_135;344;1921.733;1514.578;68.184;22.629;19.356;1.5696236871;L_T61_1_7;ImageJ;;;
0;0;0;T61;T61_1;tEMProcess_1025;tEM;STEM_JEOL_JEM_2200_FS;JEOL;0.0225;T61_1_7;precipitateGeometryMeasurementProcess_1025;T61_1_7_136;370;173.886;1522.268;71.255;24.958;18.876;1.6278604985;L_T61_1_7;ImageJ;;;
0;0;0;T61;T61_1;tEMProcess_1026;tEM;STEM_JEOL_JEM_2200_FS;JEOL;0.0225;T61_1_7;precipitateGeometryMeasurementProcess_1026;T61_1_7_137;77;1258.019;1548.474;31.556;10.474;9.36;0.7426115255;L_T61_1_7;ImageJ;;;
0;0;0;T61;T61_1;tEMProcess_1027;tEM;STEM_JEOL_JEM_2200_FS;JEOL;0.0225;T61_1_7;precipitateGeometryMeasurementProcess_1027;T61_1_7_138;226;1756.996;1567.504;55.941;18.886;15.237;1.2722443835;L_T61_1_7;ImageJ;;;
0;0;0;T61;T61_1;tEMProcess_1028;tEM;STEM_JEOL_JEM_2200_FS;JEOL;0.0225;T61_1_7;precipitateGeometryMeasurementProcess_1028;T61_1_7_139;126;2035.556;1581.754;41.799;13.79;11.634;0.9499518553;L_T61_1_7;ImageJ;;;
0;0;0;T61;T61_1;tEMProcess_1029;tEM;STEM_JEOL_JEM_2200_FS;JEOL;0.0225;T61_1_7;precipitateGeometryMeasurementProcess_1029;T61_1_7_140;316;1881.275;1601.329;64.77;21.159;19.015;1.5043880120;L_T61_1_7;ImageJ;;;
0;0;0;T61;T61_1;tEMProcess_1030;tEM;STEM_JEOL_JEM_2200_FS;JEOL;0.0225;T61_1_7;precipitateGeometryMeasurementProcess_1030;T61_1_7_141;257;548.539;1617.064;60.527;22.167;14.761;1.3566970616;L_T61_1_7;ImageJ;;;
0;0;0;T61;T61_1;tEMProcess_1031;tEM;STEM_JEOL_JEM_2200_FS;JEOL;0.0225;T61_1_7;precipitateGeometryMeasurementProcess_1031;T61_1_7_142;1808;898.032;1641.921;160.409;49.909;46.124;3.5984505235;L_T61_1_7;ImageJ;;;
0;0;0;T61;T61_1;tEMProcess_1032;tEM;STEM_JEOL_JEM_2200_FS;JEOL;0.0225;T61_1_7;precipitateGeometryMeasurementProcess_1032;T61_1_7_143;172;928.663;1667.424;47.698;16.116;13.589;1.1098915530;L_T61_1_7;ImageJ;;;
0;0;0;T61;T61_1;tEMProcess_1033;tEM;STEM_JEOL_JEM_2200_FS;JEOL;0.0225;T61_1_7;precipitateGeometryMeasurementProcess_1033;T61_1_7_144;58;30.224;1691.724;32.627;13.44;5.495;0.6445109785;L_T61_1_7;ImageJ;;;
0;0;0;T61;T61_1;tEMProcess_1034;tEM;STEM_JEOL_JEM_2200_FS;JEOL;0.0225;T61_1_7;precipitateGeometryMeasurementProcess_1034;T61_1_7_145;256;235.738;1711.195;58.77;18.403;17.711;1.3540550005;L_T61_1_7;ImageJ;;;
0;0;0;T61;T61_1;tEMProcess_1035;tEM;STEM_JEOL_JEM_2200_FS;JEOL;0.0225;T61_1_7;precipitateGeometryMeasurementProcess_1035;T61_1_7_146;370;557.53;1734.63;72.77;26.017;18.107;1.6278604985;L_T61_1_7;ImageJ;;;
0;0;0;T61;T61_1;tEMProcess_1036;tEM;STEM_JEOL_JEM_2200_FS;JEOL;0.0225;T61_1_7;precipitateGeometryMeasurementProcess_1036;T61_1_7_147;193;1698.008;1752.256;51.941;17.722;13.866;1.1756958283;L_T61_1_7;ImageJ;;;
0;0;0;T61;T61_1;tEMProcess_1037;tEM;STEM_JEOL_JEM_2200_FS;JEOL;0.0225;T61_1_7;precipitateGeometryMeasurementProcess_1037;T61_1_7_148;141;1223.365;1753.968;44.971;15.883;11.303;1.0049070175;L_T61_1_7;ImageJ;;;
0;0;0;T61;T61_1;tEMProcess_1038;tEM;STEM_JEOL_JEM_2200_FS;JEOL;0.0225;T61_1_7;precipitateGeometryMeasurementProcess_1038;T61_1_7_149;423;577.774;1767.19;77.255;26.17;20.58;1.7405500113;L_T61_1_7;ImageJ;;;
0;0;0;T61;T61_1;tEMProcess_1039;tEM;STEM_JEOL_JEM_2200_FS;JEOL;0.0225;T61_1_7;precipitateGeometryMeasurementProcess_1039;T61_1_7_150;2743;449.48;1787.715;202.066;70.42;49.595;4.4323008021;L_T61_1_7;ImageJ;;;
0;0;0;T61;T61_1;tEMProcess_1040;tEM;STEM_JEOL_JEM_2200_FS;JEOL;0.0225;T61_1_7;precipitateGeometryMeasurementProcess_1040;T61_1_7_151;213;1528.068;1767.336;54.284;19.577;13.853;1.2351113835;L_T61_1_7;ImageJ;;;
0;0;0;T61;T61_1;tEMProcess_1041;tEM;STEM_JEOL_JEM_2200_FS;JEOL;0.0225;T61_1_7;precipitateGeometryMeasurementProcess_1041;T61_1_7_152;1318;114.187;1795.951;134.711;43.875;38.248;3.0723736223;L_T61_1_7;ImageJ;;;
0;0;0;T61;T61_1;tEMProcess_1042;tEM;STEM_JEOL_JEM_2200_FS;JEOL;0.0225;T61_1_7;precipitateGeometryMeasurementProcess_1042;T61_1_7_153;629;944.994;1792.952;119.338;51.531;15.542;2.1224704154;L_T61_1_7;ImageJ;;;
0;0;0;T61;T61_1;tEMProcess_1043;tEM;STEM_JEOL_JEM_2200_FS;JEOL;0.0225;T61_1_7;precipitateGeometryMeasurementProcess_1043;T61_1_7_154;4665;1874.675;1890.268;277.179;96.357;61.642;5.7801904319;L_T61_1_7;ImageJ;;;
0;0;0;T61;T61_1;tEMProcess_1044;tEM;STEM_JEOL_JEM_2200_FS;JEOL;0.0225;T61_1_7;precipitateGeometryMeasurementProcess_1044;T61_1_7_155;451;1508.052;1856.857;92.569;29.856;19.233;1.7972338663;L_T61_1_7;ImageJ;;;
0;0;0;T61;T61_1;tEMProcess_1045;tEM;STEM_JEOL_JEM_2200_FS;JEOL;0.0225;T61_1_7;precipitateGeometryMeasurementProcess_1045;T61_1_7_156;693;842.767;1906.998;97.154;32.057;27.524;2.2278345765;L_T61_1_7;ImageJ;;;
0;0;0;T61;T61_1;tEMProcess_1046;tEM;STEM_JEOL_JEM_2200_FS;JEOL;0.0225;T61_1_7;precipitateGeometryMeasurementProcess_1046;T61_1_7_157;391;1037.845;1912.431;72.426;22.887;21.752;1.6734190222;L_T61_1_7;ImageJ;;;
0;0;0;T61;T61_1;tEMProcess_1047;tEM;STEM_JEOL_JEM_2200_FS;JEOL;0.0225;T61_1_7;precipitateGeometryMeasurementProcess_1047;T61_1_7_158;406;950.879;1926.089;77.012;28.265;18.289;1.7052157665;L_T61_1_7;ImageJ;;;
0;0;0;T61;T61_1;tEMProcess_1048;tEM;STEM_JEOL_JEM_2200_FS;JEOL;0.0225;T61_1_7;precipitateGeometryMeasurementProcess_1048;T61_1_7_159;144;1970.521;1946.75;45.941;17.069;10.742;1.0155412504;L_T61_1_7;ImageJ;;;
0;0;0;T61;T61_1;tEMProcess_1049;tEM;STEM_JEOL_JEM_2200_FS;JEOL;0.0225;T61_1_7;precipitateGeometryMeasurementProcess_1049;T61_1_7_160;359;1505.74;1993.191;68.77;22.059;20.721;1.6034799985;L_T61_1_7;ImageJ;;;
0;0;0;T61;T61_1;tEMProcess_1050;tEM;STEM_JEOL_JEM_2200_FS;JEOL;0.0225;T61_1_7;precipitateGeometryMeasurementProcess_1050;T61_1_7_161;121;742.913;2015.178;50.77;21.915;7.03;0.9309128129;L_T61_1_7;ImageJ;;;
0;0;0;T61;T61_1;tEMProcess_1051;tEM;STEM_JEOL_JEM_2200_FS;JEOL;0.0225;T61_1_8;precipitateGeometryMeasurementProcess_1051;T61_1_8_1;445;1400.493;24.188;79.497;28.687;19.751;1.7852388455;L_T61_1_8;ImageJ;;;
0;0;0;T61;T61_1;tEMProcess_1052;tEM;STEM_JEOL_JEM_2200_FS;JEOL;0.0225;T61_1_8;precipitateGeometryMeasurementProcess_1052;T61_1_8_2;264;1328.386;36.383;59.941;21.279;15.797;1.3750493533;L_T61_1_8;ImageJ;;;
0;0;0;T61;T61_1;tEMProcess_1053;tEM;STEM_JEOL_JEM_2200_FS;JEOL;0.0225;T61_1_8;precipitateGeometryMeasurementProcess_1053;T61_1_8_3;160;1935.644;36.131;55.355;20.064;10.153;1.0704744697;L_T61_1_8;ImageJ;;;
0;0;0;T61;T61_1;tEMProcess_1054;tEM;STEM_JEOL_JEM_2200_FS;JEOL;0.0225;T61_1_8;precipitateGeometryMeasurementProcess_1054;T61_1_8_4;315;663.538;42.176;64.77;22.095;18.152;1.5020057651;L_T61_1_8;ImageJ;;;
0;0;0;T61;T61_1;tEMProcess_1055;tEM;STEM_JEOL_JEM_2200_FS;JEOL;0.0225;T61_1_8;precipitateGeometryMeasurementProcess_1055;T61_1_8_5;749;1515.811;52.046;124.752;55.225;17.269;2.3160996000;L_T61_1_8;ImageJ;;;
0;0;0;T61;T61_1;tEMProcess_1056;tEM;STEM_JEOL_JEM_2200_FS;JEOL;0.0225;T61_1_8;precipitateGeometryMeasurementProcess_1056;T61_1_8_6;76;1002.684;42.816;32.385;11.948;8.099;0.7377736139;L_T61_1_8;ImageJ;;;
0;0;0;T61;T61_1;tEMProcess_1057;tEM;STEM_JEOL_JEM_2200_FS;JEOL;0.0225;T61_1_8;precipitateGeometryMeasurementProcess_1057;T61_1_8_7;3016;1068.657;86.365;259.179;89.871;42.729;4.6476347615;L_T61_1_8;ImageJ;;;
0;0;0;T61;T61_1;tEMProcess_1058;tEM;STEM_JEOL_JEM_2200_FS;JEOL;0.0225;T61_1_8;precipitateGeometryMeasurementProcess_1058;T61_1_8_8;212;777.042;56.179;56.184;20.294;13.301;1.2322086500;L_T61_1_8;ImageJ;;;
0;0;0;T61;T61_1;tEMProcess_1059;tEM;STEM_JEOL_JEM_2200_FS;JEOL;0.0225;T61_1_8;precipitateGeometryMeasurementProcess_1059;T61_1_8_9;147;1908.344;64.071;46.284;17.363;10.78;1.0260652750;L_T61_1_8;ImageJ;;;
0;0;0;T61;T61_1;tEMProcess_1060;tEM;STEM_JEOL_JEM_2200_FS;JEOL;0.0225;T61_1_8;precipitateGeometryMeasurementProcess_1060;T61_1_8_10;960;475.404;91.62;116.711;37.665;32.452;2.6221162334;L_T61_1_8;ImageJ;;;
0;0;0;T61;T61_1;tEMProcess_1061;tEM;STEM_JEOL_JEM_2200_FS;JEOL;0.0225;T61_1_8;precipitateGeometryMeasurementProcess_1061;T61_1_8_11;878;1488.538;101.694;119.439;45.913;24.348;2.5076307148;L_T61_1_8;ImageJ;;;
0;0;0;T61;T61_1;tEMProcess_1062;tEM;STEM_JEOL_JEM_2200_FS;JEOL;0.0225;T61_1_8;precipitateGeometryMeasurementProcess_1062;T61_1_8_12;462;189.115;106.801;82.669;29.937;19.649;1.8190193146;L_T61_1_8;ImageJ;;;
0;0;0;T61;T61_1;tEMProcess_1063;tEM;STEM_JEOL_JEM_2200_FS;JEOL;0.0225;T61_1_8;precipitateGeometryMeasurementProcess_1063;T61_1_8_13;470;718.579;111.664;91.255;28.974;20.654;1.8347008057;L_T61_1_8;ImageJ;;;
0;0;0;T61;T61_1;tEMProcess_1064;tEM;STEM_JEOL_JEM_2200_FS;JEOL;0.0225;T61_1_8;precipitateGeometryMeasurementProcess_1064;T61_1_8_14;560;681.627;126.957;93.397;30.281;23.547;2.0026743534;L_T61_1_8;ImageJ;;;
0;0;0;T61;T61_1;tEMProcess_1065;tEM;STEM_JEOL_JEM_2200_FS;JEOL;0.0225;T61_1_8;precipitateGeometryMeasurementProcess_1065;T61_1_8_15;273;1533.965;131.214;60.77;20.322;17.104;1.3982912700;L_T61_1_8;ImageJ;;;
0;0;0;T61;T61_1;tEMProcess_1066;tEM;STEM_JEOL_JEM_2200_FS;JEOL;0.0225;T61_1_8;precipitateGeometryMeasurementProcess_1066;T61_1_8_16;523;240.953;150.714;84.912;30.554;21.794;1.9353840925;L_T61_1_8;ImageJ;;;
0;0;0;T61;T61_1;tEMProcess_1067;tEM;STEM_JEOL_JEM_2200_FS;JEOL;0.0225;T61_1_8;precipitateGeometryMeasurementProcess_1067;T61_1_8_17;765;489.309;190.129;103.983;36.138;26.953;2.3407069265;L_T61_1_8;ImageJ;;;
0;0;0;T61;T61_1;tEMProcess_1068;tEM;STEM_JEOL_JEM_2200_FS;JEOL;0.0225;T61_1_8;precipitateGeometryMeasurementProcess_1068;T61_1_8_18;246;245.959;200.533;57.355;19.964;15.689;1.3273451774;L_T61_1_8;ImageJ;;;
0;0;0;T61;T61_1;tEMProcess_1069;tEM;STEM_JEOL_JEM_2200_FS;JEOL;0.0225;T61_1_8;precipitateGeometryMeasurementProcess_1069;T61_1_8_19;265;211.379;242.953;60.77;22.435;15.039;1.3776511519;L_T61_1_8;ImageJ;;;
0;0;0;T61;T61_1;tEMProcess_1070;tEM;STEM_JEOL_JEM_2200_FS;JEOL;0.0225;T61_1_8;precipitateGeometryMeasurementProcess_1070;T61_1_8_20;190;1898.232;250.158;49.941;17.447;13.866;1.1665225088;L_T61_1_8;ImageJ;;;
0;0;0;T61;T61_1;tEMProcess_1071;tEM;STEM_JEOL_JEM_2200_FS;JEOL;0.0225;T61_1_8;precipitateGeometryMeasurementProcess_1071;T61_1_8_21;168;2006.524;254.923;49.355;19.002;11.257;1.0969099187;L_T61_1_8;ImageJ;;;
0;0;0;T61;T61_1;tEMProcess_1072;tEM;STEM_JEOL_JEM_2200_FS;JEOL;0.0225;T61_1_8;precipitateGeometryMeasurementProcess_1072;T61_1_8_22;441;541.271;257.74;77.841;25.756;21.801;1.7771971882;L_T61_1_8;ImageJ;;;
0;0;0;T61;T61_1;tEMProcess_1073;tEM;STEM_JEOL_JEM_2200_FS;JEOL;0.0225;T61_1_8;precipitateGeometryMeasurementProcess_1073;T61_1_8_23;624;352.5;272.146;95.497;30.773;25.818;2.1140176920;L_T61_1_8;ImageJ;;;
0;0;0;T61;T61_1;tEMProcess_1074;tEM;STEM_JEOL_JEM_2200_FS;JEOL;0.0225;T61_1_8;precipitateGeometryMeasurementProcess_1074;T61_1_8_24;106;1851.906;266.415;37.213;11.843;11.397;0.8713030922;L_T61_1_8;ImageJ;;;
0;0;0;T61;T61_1;tEMProcess_1075;tEM;STEM_JEOL_JEM_2200_FS;JEOL;0.0225;T61_1_8;precipitateGeometryMeasurementProcess_1075;T61_1_8_25;588;1662.099;284.799;105.882;41.573;18.008;2.0521305500;L_T61_1_8;ImageJ;;;
0;0;0;T61;T61_1;tEMProcess_1076;tEM;STEM_JEOL_JEM_2200_FS;JEOL;0.0225;T61_1_8;precipitateGeometryMeasurementProcess_1076;T61_1_8_26;234;489.094;277.833;56.527;18.703;15.93;1.2945661631;L_T61_1_8;ImageJ;;;
0;0;0;T61;T61_1;tEMProcess_1077;tEM;STEM_JEOL_JEM_2200_FS;JEOL;0.0225;T61_1_8;precipitateGeometryMeasurementProcess_1077;T61_1_8_27;1953;882.217;304.779;220.735;99.471;24.999;3.7399641942;L_T61_1_8;ImageJ;;;
0;0;0;T61;T61_1;tEMProcess_1078;tEM;STEM_JEOL_JEM_2200_FS;JEOL;0.0225;T61_1_8;precipitateGeometryMeasurementProcess_1078;T61_1_8_28;75;1982.713;283.927;31.213;10.145;9.413;0.7329037679;L_T61_1_8;ImageJ;;;
0;0;0;T61;T61_1;tEMProcess_1079;tEM;STEM_JEOL_JEM_2200_FS;JEOL;0.0225;T61_1_8;precipitateGeometryMeasurementProcess_1079;T61_1_8_29;142;786.93;289.472;43.456;15.088;11.983;1.0084642217;L_T61_1_8;ImageJ;;;
0;0;0;T61;T61_1;tEMProcess_1080;tEM;STEM_JEOL_JEM_2200_FS;JEOL;0.0225;T61_1_8;precipitateGeometryMeasurementProcess_1080;T61_1_8_30;727;1157.076;337.426;100.811;34.417;26.895;2.2818312741;L_T61_1_8;ImageJ;;;
0;0;0;T61;T61_1;tEMProcess_1081;tEM;STEM_JEOL_JEM_2200_FS;JEOL;0.0225;T61_1_8;precipitateGeometryMeasurementProcess_1081;T61_1_8_31;520;633.363;352.388;88.326;31.76;20.847;1.9298252948;L_T61_1_8;ImageJ;;;
0;0;0;T61;T61_1;tEMProcess_1082;tEM;STEM_JEOL_JEM_2200_FS;JEOL;0.0225;T61_1_8;precipitateGeometryMeasurementProcess_1082;T61_1_8_32;527;680.176;366.54;85.74;29.377;22.841;1.9427710816;L_T61_1_8;ImageJ;;;
0;0;0;T61;T61_1;tEMProcess_1083;tEM;STEM_JEOL_JEM_2200_FS;JEOL;0.0225;T61_1_8;precipitateGeometryMeasurementProcess_1083;T61_1_8_33;704;755.439;380.491;99.64;32.211;27.828;2.2454461911;L_T61_1_8;ImageJ;;;
0;0;0;T61;T61_1;tEMProcess_1084;tEM;STEM_JEOL_JEM_2200_FS;JEOL;0.0225;T61_1_8;precipitateGeometryMeasurementProcess_1084;T61_1_8_34;180;554.867;399.911;49.113;16.917;13.547;1.1354096349;L_T61_1_8;ImageJ;;;
0;0;0;T61;T61_1;tEMProcess_1085;tEM;STEM_JEOL_JEM_2200_FS;JEOL;0.0225;T61_1_8;precipitateGeometryMeasurementProcess_1085;T61_1_8_35;788;1308.966;406.886;112.811;41.726;24.046;2.3756334486;L_T61_1_8;ImageJ;;;
0;0;0;T61;T61_1;tEMProcess_1086;tEM;STEM_JEOL_JEM_2200_FS;JEOL;0.0225;T61_1_8;precipitateGeometryMeasurementProcess_1086;T61_1_8_36;225;955.7;403.598;54.527;18.416;15.556;1.2694265630;L_T61_1_8;ImageJ;;;
0;0;0;T61;T61_1;tEMProcess_1087;tEM;STEM_JEOL_JEM_2200_FS;JEOL;0.0225;T61_1_8;precipitateGeometryMeasurementProcess_1087;T61_1_8_37;935;697.348;425.501;119.882;39.021;30.509;2.5877488732;L_T61_1_8;ImageJ;;;
0;0;0;T61;T61_1;tEMProcess_1088;tEM;STEM_JEOL_JEM_2200_FS;JEOL;0.0225;T61_1_8;precipitateGeometryMeasurementProcess_1088;T61_1_8_38;330;336.203;438.091;66.77;23.952;17.542;1.5373519132;L_T61_1_8;ImageJ;;;
0;0;0;T61;T61_1;tEMProcess_1089;tEM;STEM_JEOL_JEM_2200_FS;JEOL;0.0225;T61_1_8;precipitateGeometryMeasurementProcess_1089;T61_1_8_39;2002;1594.43;469.052;167.439;54.004;47.201;3.7865906596;L_T61_1_8;ImageJ;;;
0;0;0;T61;T61_1;tEMProcess_1090;tEM;STEM_JEOL_JEM_2200_FS;JEOL;0.0225;T61_1_8;precipitateGeometryMeasurementProcess_1090;T61_1_8_40;454;397.912;493.916;82.912;30.699;18.83;1.8032014550;L_T61_1_8;ImageJ;;;
0;0;0;T61;T61_1;tEMProcess_1091;tEM;STEM_JEOL_JEM_2200_FS;JEOL;0.0225;T61_1_8;precipitateGeometryMeasurementProcess_1091;T61_1_8_41;5475;199.533;557.142;297.563;100.519;69.35;6.2619325375;L_T61_1_8;ImageJ;;;
0;0;0;T61;T61_1;tEMProcess_1092;tEM;STEM_JEOL_JEM_2200_FS;JEOL;0.0225;T61_1_8;precipitateGeometryMeasurementProcess_1092;T61_1_8_42;1214;614.143;538.107;167.48;66.446;23.263;2.9486665700;L_T61_1_8;ImageJ;;;
0;0;0;T61;T61_1;tEMProcess_1093;tEM;STEM_JEOL_JEM_2200_FS;JEOL;0.0225;T61_1_8;precipitateGeometryMeasurementProcess_1093;T61_1_8_43;1537;1984.799;534.159;146.368;45.577;42.938;3.3178233285;L_T61_1_8;ImageJ;;;
0;0;0;T61;T61_1;tEMProcess_1094;tEM;STEM_JEOL_JEM_2200_FS;JEOL;0.0225;T61_1_8;precipitateGeometryMeasurementProcess_1094;T61_1_8_44;4689;900.383;548.656;266.108;92.813;64.325;5.7950400143;L_T61_1_8;ImageJ;;;
0;0;0;T61;T61_1;tEMProcess_1095;tEM;STEM_JEOL_JEM_2200_FS;JEOL;0.0225;T61_1_8;precipitateGeometryMeasurementProcess_1095;T61_1_8_45;210;1441.695;524.814;51.941;17.556;15.23;1.2263825717;L_T61_1_8;ImageJ;;;
0;0;0;T61;T61_1;tEMProcess_1096;tEM;STEM_JEOL_JEM_2200_FS;JEOL;0.0225;T61_1_8;precipitateGeometryMeasurementProcess_1096;T61_1_8_46;408;60.316;530.62;75.841;27.063;19.195;1.7094106456;L_T61_1_8;ImageJ;;;
0;0;0;T61;T61_1;tEMProcess_1097;tEM;STEM_JEOL_JEM_2200_FS;JEOL;0.0225;T61_1_8;precipitateGeometryMeasurementProcess_1097;T61_1_8_47;557;959.617;536.486;89.497;29.025;24.434;1.9973028435;L_T61_1_8;ImageJ;;;
0;0;0;T61;T61_1;tEMProcess_1098;tEM;STEM_JEOL_JEM_2200_FS;JEOL;0.0225;T61_1_8;precipitateGeometryMeasurementProcess_1098;T61_1_8_48;57;1395.061;526.325;26.971;8.875;8.177;0.6389306919;L_T61_1_8;ImageJ;;;
0;0;0;T61;T61_1;tEMProcess_1099;tEM;STEM_JEOL_JEM_2200_FS;JEOL;0.0225;T61_1_8;precipitateGeometryMeasurementProcess_1099;T61_1_8_49;683;1220.963;548.307;97.983;33.005;26.348;2.2117023253;L_T61_1_8;ImageJ;;;
0;0;0;T61;T61_1;tEMProcess_1100;tEM;STEM_JEOL_JEM_2200_FS;JEOL;0.0225;T61_1_8;precipitateGeometryMeasurementProcess_1100;T61_1_8_50;282;1080.613;566.188;61.355;20.914;17.168;1.4211531331;L_T61_1_8;ImageJ;;;
0;0;0;T61;T61_1;tEMProcess_1101;tEM;STEM_JEOL_JEM_2200_FS;JEOL;0.0225;T61_1_8;precipitateGeometryMeasurementProcess_1101;T61_1_8_51;99;1207.874;605.763;41.113;17.44;7.228;0.8420423217;L_T61_1_8;ImageJ;;;
0;0;0;T61;T61_1;tEMProcess_1102;tEM;STEM_JEOL_JEM_2200_FS;JEOL;0.0225;T61_1_8;precipitateGeometryMeasurementProcess_1102;T61_1_8_52;522;1259.669;620.138;84.326;27.129;24.499;1.9335329356;L_T61_1_8;ImageJ;;;
0;0;0;T61;T61_1;tEMProcess_1103;tEM;STEM_JEOL_JEM_2200_FS;JEOL;0.0225;T61_1_8;precipitateGeometryMeasurementProcess_1103;T61_1_8_53;395;1162.07;623.472;73.012;24.934;20.171;1.6819569297;L_T61_1_8;ImageJ;;;
0;0;0;T61;T61_1;tEMProcess_1104;tEM;STEM_JEOL_JEM_2200_FS;JEOL;0.0225;T61_1_8;precipitateGeometryMeasurementProcess_1104;T61_1_8_54;441;1470.28;632.629;80.669;29.718;18.894;1.7771971882;L_T61_1_8;ImageJ;;;
0;0;0;T61;T61_1;tEMProcess_1105;tEM;STEM_JEOL_JEM_2200_FS;JEOL;0.0225;T61_1_8;precipitateGeometryMeasurementProcess_1105;T61_1_8_55;429;488.477;638.852;80.669;26.28;20.784;1.7528508711;L_T61_1_8;ImageJ;;;
0;0;0;T61;T61_1;tEMProcess_1106;tEM;STEM_JEOL_JEM_2200_FS;JEOL;0.0225;T61_1_8;precipitateGeometryMeasurementProcess_1106;T61_1_8_56;1915;847.144;652.58;164.853;55.949;43.58;3.7034007643;L_T61_1_8;ImageJ;;;
0;0;0;T61;T61_1;tEMProcess_1107;tEM;STEM_JEOL_JEM_2200_FS;JEOL;0.0225;T61_1_8;precipitateGeometryMeasurementProcess_1107;T61_1_8_57;441;704.575;641.668;89.64;35.289;15.911;1.7771971882;L_T61_1_8;ImageJ;;;
0;0;0;T61;T61_1;tEMProcess_1108;tEM;STEM_JEOL_JEM_2200_FS;JEOL;0.0225;T61_1_8;precipitateGeometryMeasurementProcess_1108;T61_1_8_58;256;602.746;653.035;58.77;20.878;15.612;1.3540550005;L_T61_1_8;ImageJ;;;
0;0;0;T61;T61_1;tEMProcess_1109;tEM;STEM_JEOL_JEM_2200_FS;JEOL;0.0225;T61_1_8;precipitateGeometryMeasurementProcess_1109;T61_1_8_59;273;928.643;657.123;71.598;25.922;13.409;1.3982912700;L_T61_1_8;ImageJ;;;
0;0;0;T61;T61_1;tEMProcess_1110;tEM;STEM_JEOL_JEM_2200_FS;JEOL;0.0225;T61_1_8;precipitateGeometryMeasurementProcess_1110;T61_1_8_60;1292;1963.02;665.307;134.024;43.233;38.05;3.0419185379;L_T61_1_8;ImageJ;;;
0;0;0;T61;T61_1;tEMProcess_1111;tEM;STEM_JEOL_JEM_2200_FS;JEOL;0.0225;T61_1_8;precipitateGeometryMeasurementProcess_1111;T61_1_8_61;790;548.692;672.095;103.74;34.445;29.202;2.3786463013;L_T61_1_8;ImageJ;;;
0;0;0;T61;T61_1;tEMProcess_1112;tEM;STEM_JEOL_JEM_2200_FS;JEOL;0.0225;T61_1_8;precipitateGeometryMeasurementProcess_1112;T61_1_8_62;149;1767.5;669.5;44.284;15.59;12.169;1.0330217294;L_T61_1_8;ImageJ;;;
0;0;0;T61;T61_1;tEMProcess_1113;tEM;STEM_JEOL_JEM_2200_FS;JEOL;0.0225;T61_1_8;precipitateGeometryMeasurementProcess_1113;T61_1_8_63;82;1337.122;668.72;32.627;10.322;10.115;0.7663430955;L_T61_1_8;ImageJ;;;
0;0;0;T61;T61_1;tEMProcess_1114;tEM;STEM_JEOL_JEM_2200_FS;JEOL;0.0225;T61_1_8;precipitateGeometryMeasurementProcess_1114;T61_1_8_64;1072;169.471;688.221;138.953;49.58;27.529;2.7708544629;L_T61_1_8;ImageJ;;;
0;0;0;T61;T61_1;tEMProcess_1115;tEM;STEM_JEOL_JEM_2200_FS;JEOL;0.0225;T61_1_8;precipitateGeometryMeasurementProcess_1115;T61_1_8_65;888;235.258;702.878;117.539;43.717;25.863;2.5218706402;L_T61_1_8;ImageJ;;;
0;0;0;T61;T61_1;tEMProcess_1116;tEM;STEM_JEOL_JEM_2200_FS;JEOL;0.0225;T61_1_8;precipitateGeometryMeasurementProcess_1116;T61_1_8_66;630;1006.559;738.906;122.61;51.332;15.626;2.1241569237;L_T61_1_8;ImageJ;;;
0;0;0;T61;T61_1;tEMProcess_1117;tEM;STEM_JEOL_JEM_2200_FS;JEOL;0.0225;T61_1_8;precipitateGeometryMeasurementProcess_1117;T61_1_8_67;578;738.63;731.516;89.255;29.532;24.92;2.0346056300;L_T61_1_8;ImageJ;;;
0;0;0;T61;T61_1;tEMProcess_1118;tEM;STEM_JEOL_JEM_2200_FS;JEOL;0.0225;T61_1_8;precipitateGeometryMeasurementProcess_1118;T61_1_8_68;344;1781.863;733.392;68.426;23.794;18.408;1.5696236871;L_T61_1_8;ImageJ;;;
0;0;0;T61;T61_1;tEMProcess_1119;tEM;STEM_JEOL_JEM_2200_FS;JEOL;0.0225;T61_1_8;precipitateGeometryMeasurementProcess_1119;T61_1_8_69;901;620.268;746.498;120.125;36.582;31.36;2.5402632083;L_T61_1_8;ImageJ;;;
0;0;0;T61;T61_1;tEMProcess_1120;tEM;STEM_JEOL_JEM_2200_FS;JEOL;0.0225;T61_1_8;precipitateGeometryMeasurementProcess_1120;T61_1_8_70;1876;1713.028;761.376;174.995;61.106;39.089;3.6654959140;L_T61_1_8;ImageJ;;;
0;0;0;T61;T61_1;tEMProcess_1121;tEM;STEM_JEOL_JEM_2200_FS;JEOL;0.0225;T61_1_8;precipitateGeometryMeasurementProcess_1121;T61_1_8_71;3149;1183.977;772.627;236.794;85.098;47.115;4.7490052865;L_T61_1_8;ImageJ;;;
0;0;0;T61;T61_1;tEMProcess_1122;tEM;STEM_JEOL_JEM_2200_FS;JEOL;0.0225;T61_1_8;precipitateGeometryMeasurementProcess_1122;T61_1_8_72;245;1441.606;758.61;62.083;21.685;14.385;1.3246445741;L_T61_1_8;ImageJ;;;
0;0;0;T61;T61_1;tEMProcess_1123;tEM;STEM_JEOL_JEM_2200_FS;JEOL;0.0225;T61_1_8;precipitateGeometryMeasurementProcess_1123;T61_1_8_73;901;925.05;787.406;145.823;61.082;18.781;2.5402632083;L_T61_1_8;ImageJ;;;
0;0;0;T61;T61_1;tEMProcess_1124;tEM;STEM_JEOL_JEM_2200_FS;JEOL;0.0225;T61_1_8;precipitateGeometryMeasurementProcess_1124;T61_1_8_74;393;125.808;776.5;73.012;24.871;20.119;1.6776934072;L_T61_1_8;ImageJ;;;
0;0;0;T61;T61_1;tEMProcess_1125;tEM;STEM_JEOL_JEM_2200_FS;JEOL;0.0225;T61_1_8;precipitateGeometryMeasurementProcess_1125;T61_1_8_75;704;689.348;789.598;101.397;36.363;24.65;2.2454461911;L_T61_1_8;ImageJ;;;
0;0;0;T61;T61_1;tEMProcess_1126;tEM;STEM_JEOL_JEM_2200_FS;JEOL;0.0225;T61_1_8;precipitateGeometryMeasurementProcess_1126;T61_1_8_76;483;797.322;792.473;81.255;26.876;22.882;1.8599012576;L_T61_1_8;ImageJ;;;
0;0;0;T61;T61_1;tEMProcess_1127;tEM;STEM_JEOL_JEM_2200_FS;JEOL;0.0225;T61_1_8;precipitateGeometryMeasurementProcess_1127;T61_1_8_77;1689;1864.585;816.476;170.894;68.75;31.28;3.4780125718;L_T61_1_8;ImageJ;;;
0;0;0;T61;T61_1;tEMProcess_1128;tEM;STEM_JEOL_JEM_2200_FS;JEOL;0.0225;T61_1_8;precipitateGeometryMeasurementProcess_1128;T61_1_8_78;1403;1488.519;820.573;145.782;52.318;34.144;3.1698970539;L_T61_1_8;ImageJ;;;
0;0;0;T61;T61_1;tEMProcess_1129;tEM;STEM_JEOL_JEM_2200_FS;JEOL;0.0225;T61_1_8;precipitateGeometryMeasurementProcess_1129;T61_1_8_79;4391;1332.541;842.94;269.421;86.094;64.938;5.6078713413;L_T61_1_8;ImageJ;;;
0;0;0;T61;T61_1;tEMProcess_1130;tEM;STEM_JEOL_JEM_2200_FS;JEOL;0.0225;T61_1_8;precipitateGeometryMeasurementProcess_1130;T61_1_8_80;259;2010.342;829.662;57.941;19.485;16.925;1.3619658078;L_T61_1_8;ImageJ;;;
0;0;0;T61;T61_1;tEMProcess_1131;tEM;STEM_JEOL_JEM_2200_FS;JEOL;0.0225;T61_1_8;precipitateGeometryMeasurementProcess_1131;T61_1_8_81;100;519.46;844.6;36.627;12.293;10.358;0.8462843753;L_T61_1_8;ImageJ;;;
0;0;0;T61;T61_1;tEMProcess_1132;tEM;STEM_JEOL_JEM_2200_FS;JEOL;0.0225;T61_1_8;precipitateGeometryMeasurementProcess_1132;T61_1_8_82;1067;252.581;870.572;148.167;62.065;21.889;2.7643850297;L_T61_1_8;ImageJ;;;
0;0;0;T61;T61_1;tEMProcess_1133;tEM;STEM_JEOL_JEM_2200_FS;JEOL;0.0225;T61_1_8;precipitateGeometryMeasurementProcess_1133;T61_1_8_83;101;1638.995;855.51;36.627;11.506;11.177;0.8505052712;L_T61_1_8;ImageJ;;;
0;0;0;T61;T61_1;tEMProcess_1134;tEM;STEM_JEOL_JEM_2200_FS;JEOL;0.0225;T61_1_8;precipitateGeometryMeasurementProcess_1134;T61_1_8_84;314;1462.382;861.911;66.184;23.53;16.991;1.4996197338;L_T61_1_8;ImageJ;;;
0;0;0;T61;T61_1;tEMProcess_1135;tEM;STEM_JEOL_JEM_2200_FS;JEOL;0.0225;T61_1_8;precipitateGeometryMeasurementProcess_1135;T61_1_8_85;64;1999.844;875.953;28.971;9.974;8.17;0.6770275003;L_T61_1_8;ImageJ;;;
0;0;0;T61;T61_1;tEMProcess_1136;tEM;STEM_JEOL_JEM_2200_FS;JEOL;0.0225;T61_1_8;precipitateGeometryMeasurementProcess_1136;T61_1_8_86;133;1211.613;878.38;42.627;13.52;12.525;0.9759827531;L_T61_1_8;ImageJ;;;
0;0;0;T61;T61_1;tEMProcess_1137;tEM;STEM_JEOL_JEM_2200_FS;JEOL;0.0225;T61_1_8;precipitateGeometryMeasurementProcess_1137;T61_1_8_87;1001;350.125;915.573;118.711;38.62;33.001;2.6775239330;L_T61_1_8;ImageJ;;;
0;0;0;T61;T61_1;tEMProcess_1138;tEM;STEM_JEOL_JEM_2200_FS;JEOL;0.0225;T61_1_8;precipitateGeometryMeasurementProcess_1138;T61_1_8_88;53;1577.274;912.425;26.385;9.832;6.863;0.6161043250;L_T61_1_8;ImageJ;;;
0;0;0;T61;T61_1;tEMProcess_1139;tEM;STEM_JEOL_JEM_2200_FS;JEOL;0.0225;T61_1_8;precipitateGeometryMeasurementProcess_1139;T61_1_8_89;335;620.503;928.216;66.184;22.036;19.356;1.5489547337;L_T61_1_8;ImageJ;;;
0;0;0;T61;T61_1;tEMProcess_1140;tEM;STEM_JEOL_JEM_2200_FS;JEOL;0.0225;T61_1_8;precipitateGeometryMeasurementProcess_1140;T61_1_8_90;5071;66.071;965.202;277.421;96.89;66.639;6.0264717903;L_T61_1_8;ImageJ;;;
0;0;0;T61;T61_1;tEMProcess_1141;tEM;STEM_JEOL_JEM_2200_FS;JEOL;0.0225;T61_1_8;precipitateGeometryMeasurementProcess_1141;T61_1_8_91;2976;1518.024;955.999;208.108;67.831;55.862;4.6167120312;L_T61_1_8;ImageJ;;;
0;0;0;T61;T61_1;tEMProcess_1142;tEM;STEM_JEOL_JEM_2200_FS;JEOL;0.0225;T61_1_8;precipitateGeometryMeasurementProcess_1142;T61_1_8_92;421;251.939;943.821;76.669;27.319;19.622;1.7364303605;L_T61_1_8;ImageJ;;;
0;0;0;T61;T61_1;tEMProcess_1143;tEM;STEM_JEOL_JEM_2200_FS;JEOL;0.0225;T61_1_8;precipitateGeometryMeasurementProcess_1143;T61_1_8_93;568;1042.836;948.496;87.497;28.99;24.947;2.0169284433;L_T61_1_8;ImageJ;;;
0;0;0;T61;T61_1;tEMProcess_1144;tEM;STEM_JEOL_JEM_2200_FS;JEOL;0.0225;T61_1_8;precipitateGeometryMeasurementProcess_1144;T61_1_8_94;1046;709.293;977.379;126.468;41.693;31.944;2.7370464321;L_T61_1_8;ImageJ;;;
0;0;0;T61;T61_1;tEMProcess_1145;tEM;STEM_JEOL_JEM_2200_FS;JEOL;0.0225;T61_1_8;precipitateGeometryMeasurementProcess_1145;T61_1_8_95;255;1625.249;970.492;57.941;19.043;17.049;1.3514077741;L_T61_1_8;ImageJ;;;
0;0;0;T61;T61_1;tEMProcess_1146;tEM;STEM_JEOL_JEM_2200_FS;JEOL;0.0225;T61_1_8;precipitateGeometryMeasurementProcess_1146;T61_1_8_96;688;1614.304;1021.686;97.154;30.808;28.434;2.2197831061;L_T61_1_8;ImageJ;;;
0;0;0;T61;T61_1;tEMProcess_1147;tEM;STEM_JEOL_JEM_2200_FS;JEOL;0.0225;T61_1_8;precipitateGeometryMeasurementProcess_1147;T61_1_8_97;327;809.708;1019.384;66.184;22.469;18.53;1.5303479956;L_T61_1_8;ImageJ;;;
0;0;0;T61;T61_1;tEMProcess_1148;tEM;STEM_JEOL_JEM_2200_FS;JEOL;0.0225;T61_1_8;precipitateGeometryMeasurementProcess_1148;T61_1_8_98;498;1991.982;1028.735;85.74;31.913;19.869;1.8885609004;L_T61_1_8;ImageJ;;;
0;0;0;T61;T61_1;tEMProcess_1149;tEM;STEM_JEOL_JEM_2200_FS;JEOL;0.0225;T61_1_8;precipitateGeometryMeasurementProcess_1149;T61_1_8_99;4291;1046.677;1052.592;259.865;89.986;60.714;5.5436471511;L_T61_1_8;ImageJ;;;
0;0;0;T61;T61_1;tEMProcess_1150;tEM;STEM_JEOL_JEM_2200_FS;JEOL;0.0225;T61_1_8;precipitateGeometryMeasurementProcess_1150;T61_1_8_100;1267;553.657;1047.674;135.296;43.692;36.922;3.0123444492;L_T61_1_8;ImageJ;;;
0;0;0;T61;T61_1;tEMProcess_1151;tEM;STEM_JEOL_JEM_2200_FS;JEOL;0.0225;T61_1_8;precipitateGeometryMeasurementProcess_1151;T61_1_8_101;265;872.342;1039.632;60.527;20.518;16.444;1.3776511519;L_T61_1_8;ImageJ;;;
0;0;0;T61;T61_1;tEMProcess_1152;tEM;STEM_JEOL_JEM_2200_FS;JEOL;0.0225;T61_1_8;precipitateGeometryMeasurementProcess_1152;T61_1_8_102;218;1471.266;1046.225;54.77;18.881;14.701;1.2495239060;L_T61_1_8;ImageJ;;;
0;0;0;T61;T61_1;tEMProcess_1153;tEM;STEM_JEOL_JEM_2200_FS;JEOL;0.0225;T61_1_8;precipitateGeometryMeasurementProcess_1153;T61_1_8_103;525;1118.65;1051.319;88.326;30.455;21.949;1.9390811047;L_T61_1_8;ImageJ;;;
0;0;0;T61;T61_1;tEMProcess_1154;tEM;STEM_JEOL_JEM_2200_FS;JEOL;0.0225;T61_1_8;precipitateGeometryMeasurementProcess_1154;T61_1_8_104;733;906.095;1058.048;115.539;36.301;25.71;2.2912280109;L_T61_1_8;ImageJ;;;
0;0;0;T61;T61_1;tEMProcess_1155;tEM;STEM_JEOL_JEM_2200_FS;JEOL;0.0225;T61_1_8;precipitateGeometryMeasurementProcess_1155;T61_1_8_105;83;297.669;1055.151;32.971;10.606;9.964;0.7710017590;L_T61_1_8;ImageJ;;;
0;0;0;T61;T61_1;tEMProcess_1156;tEM;STEM_JEOL_JEM_2200_FS;JEOL;0.0225;T61_1_8;precipitateGeometryMeasurementProcess_1156;T61_1_8_106;733;1587.57;1120.354;106.811;39.279;23.761;2.2912280109;L_T61_1_8;ImageJ;;;
0;0;0;T61;T61_1;tEMProcess_1157;tEM;STEM_JEOL_JEM_2200_FS;JEOL;0.0225;T61_1_8;precipitateGeometryMeasurementProcess_1157;T61_1_8_107;342;22.86;1122.83;67.598;24.331;17.897;1.5650541761;L_T61_1_8;ImageJ;;;
0;0;0;T61;T61_1;tEMProcess_1158;tEM;STEM_JEOL_JEM_2200_FS;JEOL;0.0225;T61_1_8;precipitateGeometryMeasurementProcess_1158;T61_1_8_108;345;452.752;1123.743;67.598;23.154;18.971;1.5719034613;L_T61_1_8;ImageJ;;;
0;0;0;T61;T61_1;tEMProcess_1159;tEM;STEM_JEOL_JEM_2200_FS;JEOL;0.0225;T61_1_8;precipitateGeometryMeasurementProcess_1159;T61_1_8_109;1696;1445.016;1141.95;163.681;56.626;38.135;3.4852123690;L_T61_1_8;ImageJ;;;
0;0;0;T61;T61_1;tEMProcess_1160;tEM;STEM_JEOL_JEM_2200_FS;JEOL;0.0225;T61_1_8;precipitateGeometryMeasurementProcess_1160;T61_1_8_110;636;750.686;1151.002;97.983;35.11;23.064;2.1342479873;L_T61_1_8;ImageJ;;;
0;0;0;T61;T61_1;tEMProcess_1161;tEM;STEM_JEOL_JEM_2200_FS;JEOL;0.0225;T61_1_8;precipitateGeometryMeasurementProcess_1161;T61_1_8_111;411;1245.571;1161.069;76.669;27.504;19.026;1.7156837332;L_T61_1_8;ImageJ;;;
0;0;0;T61;T61_1;tEMProcess_1162;tEM;STEM_JEOL_JEM_2200_FS;JEOL;0.0225;T61_1_8;precipitateGeometryMeasurementProcess_1162;T61_1_8_112;766;534.986;1167.432;104.811;36.195;26.946;2.3422363007;L_T61_1_8;ImageJ;;;
0;0;0;T61;T61_1;tEMProcess_1163;tEM;STEM_JEOL_JEM_2200_FS;JEOL;0.0225;T61_1_8;precipitateGeometryMeasurementProcess_1163;T61_1_8_113;149;886.715;1165.688;48.527;18.843;10.068;1.0330217294;L_T61_1_8;ImageJ;;;
0;0;0;T61;T61_1;tEMProcess_1164;tEM;STEM_JEOL_JEM_2200_FS;JEOL;0.0225;T61_1_8;precipitateGeometryMeasurementProcess_1164;T61_1_8_114;1143;166.121;1187.294;169.338;60.248;24.155;2.8611421667;L_T61_1_8;ImageJ;;;
0;0;0;T61;T61_1;tEMProcess_1165;tEM;STEM_JEOL_JEM_2200_FS;JEOL;0.0225;T61_1_8;precipitateGeometryMeasurementProcess_1165;T61_1_8_115;63;1654.738;1189.722;31.213;12.02;6.673;0.6717173987;L_T61_1_8;ImageJ;;;
0;0;0;T61;T61_1;tEMProcess_1166;tEM;STEM_JEOL_JEM_2200_FS;JEOL;0.0225;T61_1_8;precipitateGeometryMeasurementProcess_1166;T61_1_8_116;414;815.469;1199.705;77.497;27.867;18.915;1.7219339679;L_T61_1_8;ImageJ;;;
