Repository: materialdigital/demo-orowan

# demo-orowan

This repository hosts a Jupyter notebook demonstrator that is based on an ontological framework. This framework is structured around the Platform MaterialDigital Core Ontology (PMDco), Tensile Test Ontology (TTO), and Precipitate Geometry Ontology (PGO). This approach allows for a nuanced exploration and demonstration of the Orowan correlation in materials science. This example is provided by the PMD core team.

For more information on these ontologies and the underlying framework, please visit:
- PMDco: [Platform MaterialDigital Core Ontology](https://github.com/materialdigital/core-ontology).

File: data/TEM_data.csv (part 8 of 41)
specimenAgingtime;specimenAgingT;specimenCreepStress;specimenMaterialStateName;specimen_ID;tEMProcess;transmissionElectronMicroscope;manufacturerSeries;tEMManufacturer;calibrationFactor;dFImage_ID;precipitateGeometryMeasurement;particleNumber;particleArea;weightedXPositionCentralPoint;weightedYPositionCentralPoint;perimeter;elipseFitMajorAxis;elipseFitMinorAxis;particleRadius_nm;labDFImage_ID;softwareAgent;;;
0;0;0;T61;T61_2;tEMProcess_1360;tEM;STEM_JEOL_JEM_2200_FS;JEOL;0.0225;T61_2_1;precipitateGeometryMeasurementProcess_1360;T61_2_1_22;286;1146.231;520.72;65.255;24.169;15.067;1.4311967431;L_T61_2_1;ImageJ;;;
0;0;0;T61;T61_2;tEMProcess_1361;tEM;STEM_JEOL_JEM_2200_FS;JEOL;0.0225;T61_2_1;precipitateGeometryMeasurementProcess_1361;T61_2_1_23;159;444.582;535.469;46.042;16.595;12.199;1.0671239936;L_T61_2_1;ImageJ;;;
0;0;0;T61;T61_2;tEMProcess_1362;tEM;STEM_JEOL_JEM_2200_FS;JEOL;0.0225;T61_2_1;precipitateGeometryMeasurementProcess_1362;T61_2_1_24;90;619.711;553.033;34.627;11.804;9.708;0.8028558523;L_T61_2_1;ImageJ;;;
0;0;0;T61;T61_2;tEMProcess_1363;tEM;STEM_JEOL_JEM_2200_FS;JEOL;0.0225;T61_2_1;precipitateGeometryMeasurementProcess_1363;T61_2_1_25;287;1508.577;569.305;61.113;20.012;18.26;1.4336966520;L_T61_2_1;ImageJ;;;
0;0;0;T61;T61_2;tEMProcess_1364;tEM;STEM_JEOL_JEM_2200_FS;JEOL;0.0225;T61_2_1;precipitateGeometryMeasurementProcess_1364;T61_2_1_26;122;1041.59;568.295;40.627;14.019;11.081;0.9347516449;L_T61_2_1;ImageJ;;;
0;0;0;T61;T61_2;tEMProcess_1365;tEM;STEM_JEOL_JEM_2200_FS;JEOL;0.0225;T61_2_1;precipitateGeometryMeasurementProcess_1365;T61_2_1_27;163;1300.058;577.561;46.87;16.585;12.513;1.0804635614;L_T61_2_1;ImageJ;;;
0;0;0;T61;T61_2;tEMProcess_1366;tEM;STEM_JEOL_JEM_2200_FS;JEOL;0.0225;T61_2_1;precipitateGeometryMeasurementProcess_1366;T61_2_1_28;361;1611.813;637.259;71.598;25.913;17.738;1.6079403131;L_T61_2_1;ImageJ;;;
0;0;0;T61;T61_2;tEMProcess_1367;tEM;STEM_JEOL_JEM_2200_FS;JEOL;0.0225;T61_2_1;precipitateGeometryMeasurementProcess_1367;T61_2_1_29;228;1004.009;640.482;55.113;18.396;15.781;1.2778613838;L_T61_2_1;ImageJ;;;
0;0;0;T61;T61_2;tEMProcess_1368;tEM;STEM_JEOL_JEM_2200_FS;JEOL;0.0225;T61_2_1;precipitateGeometryMeasurementProcess_1368;T61_2_1_30;79;500.234;664.07;32.385;10.777;9.333;0.7521940060;L_T61_2_1;ImageJ;;;
0;0;0;T61;T61_2;tEMProcess_1369;tEM;STEM_JEOL_JEM_2200_FS;JEOL;0.0225;T61_2_1;precipitateGeometryMeasurementProcess_1369;T61_2_1_31;257;1065.893;670.986;58.527;20.502;15.961;1.3566970616;L_T61_2_1;ImageJ;;;
0;0;0;T61;T61_2;tEMProcess_1370;tEM;STEM_JEOL_JEM_2200_FS;JEOL;0.0225;T61_2_1;precipitateGeometryMeasurementProcess_1370;T61_2_1_32;91;1739.544;673.863;35.799;11.8;9.819;0.8073038412;L_T61_2_1;ImageJ;;;
0;0;0;T61;T61_2;tEMProcess_1371;tEM;STEM_JEOL_JEM_2200_FS;JEOL;0.0225;T61_2_1;precipitateGeometryMeasurementProcess_1371;T61_2_1_33;125;753.604;708.884;40.627;13.789;11.542;0.9461746958;L_T61_2_1;ImageJ;;;
0;0;0;T61;T61_2;tEMProcess_1372;tEM;STEM_JEOL_JEM_2200_FS;JEOL;0.0225;T61_2_1;precipitateGeometryMeasurementProcess_1372;T61_2_1_34;846;708.637;724.232;109.64;38.293;28.129;2.4615094319;L_T61_2_1;ImageJ;;;
0;0;0;T61;T61_2;tEMProcess_1373;tEM;STEM_JEOL_JEM_2200_FS;JEOL;0.0225;T61_2_1;precipitateGeometryMeasurementProcess_1373;T61_2_1_35;153;425.552;728.049;44.627;15.746;12.372;1.0467959606;L_T61_2_1;ImageJ;;;
0;0;0;T61;T61_2;tEMProcess_1374;tEM;STEM_JEOL_JEM_2200_FS;JEOL;0.0225;T61_2_1;precipitateGeometryMeasurementProcess_1374;T61_2_1_36;325;496.998;747.977;67.598;24.299;17.03;1.5256608544;L_T61_2_1;ImageJ;;;
0;0;0;T61;T61_2;tEMProcess_1375;tEM;STEM_JEOL_JEM_2200_FS;JEOL;0.0225;T61_2_1;precipitateGeometryMeasurementProcess_1375;T61_2_1_37;4151;1651.487;777.936;252.208;87.521;60.388;5.4524625258;L_T61_2_1;ImageJ;;;
0;0;0;T61;T61_2;tEMProcess_1376;tEM;STEM_JEOL_JEM_2200_FS;JEOL;0.0225;T61_2_1;precipitateGeometryMeasurementProcess_1376;T61_2_1_38;107;1903.294;750.182;37.213;12.236;11.134;0.8754033647;L_T61_2_1;ImageJ;;;
0;0;0;T61;T61_2;tEMProcess_1377;tEM;STEM_JEOL_JEM_2200_FS;JEOL;0.0225;T61_2_1;precipitateGeometryMeasurementProcess_1377;T61_2_1_39;326;169.414;771.788;67.355;23.315;17.803;1.5280062222;L_T61_2_1;ImageJ;;;
0;0;0;T61;T61_2;tEMProcess_1378;tEM;STEM_JEOL_JEM_2200_FS;JEOL;0.0225;T61_2_1;precipitateGeometryMeasurementProcess_1378;T61_2_1_40;80;1428.95;815.362;31.213;10.331;9.86;0.7569397566;L_T61_2_1;ImageJ;;;
0;0;0;T61;T61_2;tEMProcess_1379;tEM;STEM_JEOL_JEM_2200_FS;JEOL;0.0225;T61_2_1;precipitateGeometryMeasurementProcess_1379;T61_2_1_41;132;1472.417;826.205;41.456;14.488;11.601;0.9723067222;L_T61_2_1;ImageJ;;;
0;0;0;T61;T61_2;tEMProcess_1380;tEM;STEM_JEOL_JEM_2200_FS;JEOL;0.0225;T61_2_1;precipitateGeometryMeasurementProcess_1380;T61_2_1_42;54;2015.222;827.185;26.385;8.633;7.964;0.6218894690;L_T61_2_1;ImageJ;;;
0;0;0;T61;T61_2;tEMProcess_1381;tEM;STEM_JEOL_JEM_2200_FS;JEOL;0.0225;T61_2_1;precipitateGeometryMeasurementProcess_1381;T61_2_1_43;235;91.879;836.726;58.527;21.429;13.963;1.2973293812;L_T61_2_1;ImageJ;;;
0;0;0;T61;T61_2;tEMProcess_1382;tEM;STEM_JEOL_JEM_2200_FS;JEOL;0.0225;T61_2_1;precipitateGeometryMeasurementProcess_1382;T61_2_1_44;204;937.5;856.417;51.698;17.009;15.271;1.2087358593;L_T61_2_1;ImageJ;;;
0;0;0;T61;T61_2;tEMProcess_1383;tEM;STEM_JEOL_JEM_2200_FS;JEOL;0.0225;T61_2_1;precipitateGeometryMeasurementProcess_1383;T61_2_1_45;98;1977.633;890.02;36.042;12.062;10.344;0.8377787888;L_T61_2_1;ImageJ;;;
0;0;0;T61;T61_2;tEMProcess_1384;tEM;STEM_JEOL_JEM_2200_FS;JEOL;0.0225;T61_2_1;precipitateGeometryMeasurementProcess_1384;T61_2_1_46;660;457.565;920.971;101.154;35.358;23.767;2.1741439257;L_T61_2_1;ImageJ;;;
0;0;0;T61;T61_2;tEMProcess_1385;tEM;STEM_JEOL_JEM_2200_FS;JEOL;0.0225;T61_2_1;precipitateGeometryMeasurementProcess_1385;T61_2_1_47;111;1825.833;944.914;38.042;12.119;11.662;0.8916159155;L_T61_2_1;ImageJ;;;
0;0;0;T61;T61_2;tEMProcess_1386;tEM;STEM_JEOL_JEM_2200_FS;JEOL;0.0225;T61_2_1;precipitateGeometryMeasurementProcess_1386;T61_2_1_48;80;883.962;944.725;32.385;10.533;9.67;0.7569397566;L_T61_2_1;ImageJ;;;
0;0;0;T61;T61_2;tEMProcess_1387;tEM;STEM_JEOL_JEM_2200_FS;JEOL;0.0225;T61_2_1;precipitateGeometryMeasurementProcess_1387;T61_2_1_49;255;1371.59;951.069;60.426;19.777;16.417;1.3514077741;L_T61_2_1;ImageJ;;;
0;0;0;T61;T61_2;tEMProcess_1388;tEM;STEM_JEOL_JEM_2200_FS;JEOL;0.0225;T61_2_1;precipitateGeometryMeasurementProcess_1388;T61_2_1_50;82;258.5;949.841;33.213;10.986;9.504;0.7663430955;L_T61_2_1;ImageJ;;;
0;0;0;T61;T61_2;tEMProcess_1389;tEM;STEM_JEOL_JEM_2200_FS;JEOL;0.0225;T61_2_1;precipitateGeometryMeasurementProcess_1389;T61_2_1_51;733;1456.234;986.661;101.983;35.509;26.283;2.2912280109;L_T61_2_1;ImageJ;;;
0;0;0;T61;T61_2;tEMProcess_1390;tEM;STEM_JEOL_JEM_2200_FS;JEOL;0.0225;T61_2_1;precipitateGeometryMeasurementProcess_1390;T61_2_1_52;161;1744.73;991.152;46.284;15.767;13.001;1.0738144918;L_T61_2_1;ImageJ;;;
0;0;0;T61;T61_2;tEMProcess_1391;tEM;STEM_JEOL_JEM_2200_FS;JEOL;0.0225;T61_2_1;precipitateGeometryMeasurementProcess_1391;T61_2_1_53;98;905.878;1000.694;36.385;11.738;10.63;0.8377787888;L_T61_2_1;ImageJ;;;
0;0;0;T61;T61_2;tEMProcess_1392;tEM;STEM_JEOL_JEM_2200_FS;JEOL;0.0225;T61_2_1;precipitateGeometryMeasurementProcess_1392;T61_2_1_54;138;347.159;1054.681;43.698;14.576;12.055;0.9941590399;L_T61_2_1;ImageJ;;;
0;0;0;T61;T61_2;tEMProcess_1393;tEM;STEM_JEOL_JEM_2200_FS;JEOL;0.0225;T61_2_1;precipitateGeometryMeasurementProcess_1393;T61_2_1_55;128;631.828;1074.312;42.627;15.278;10.667;0.9574614730;L_T61_2_1;ImageJ;;;
0;0;0;T61;T61_2;tEMProcess_1394;tEM;STEM_JEOL_JEM_2200_FS;JEOL;0.0225;T61_2_1;precipitateGeometryMeasurementProcess_1394;T61_2_1_56;164;268.476;1082.232;46.042;15.801;13.215;1.0837727991;L_T61_2_1;ImageJ;;;
0;0;0;T61;T61_2;tEMProcess_1395;tEM;STEM_JEOL_JEM_2200_FS;JEOL;0.0225;T61_2_1;precipitateGeometryMeasurementProcess_1395;T61_2_1_57;1546;652.748;1106.342;153.296;51.674;38.094;3.3275230113;L_T61_2_1;ImageJ;;;
0;0;0;T61;T61_2;tEMProcess_1396;tEM;STEM_JEOL_JEM_2200_FS;JEOL;0.0225;T61_2_1;precipitateGeometryMeasurementProcess_1396;T61_2_1_58;1005;1831.039;1108.094;123.397;43.061;29.716;2.6828682974;L_T61_2_1;ImageJ;;;
0;0;0;T61;T61_2;tEMProcess_1397;tEM;STEM_JEOL_JEM_2200_FS;JEOL;0.0225;T61_2_1;precipitateGeometryMeasurementProcess_1397;T61_2_1_59;201;1872.356;1097.405;53.355;19.258;13.289;1.1998151775;L_T61_2_1;ImageJ;;;
0;0;0;T61;T61_2;tEMProcess_1398;tEM;STEM_JEOL_JEM_2200_FS;JEOL;0.0225;T61_2_1;precipitateGeometryMeasurementProcess_1398;T61_2_1_60;1180;450.612;1118.601;132.468;41.359;36.326;2.9070822964;L_T61_2_1;ImageJ;;;
0;0;0;T61;T61_2;tEMProcess_1399;tEM;STEM_JEOL_JEM_2200_FS;JEOL;0.0225;T61_2_1;precipitateGeometryMeasurementProcess_1399;T61_2_1_61;252;1171.798;1122.841;59.113;19.68;16.304;1.3434347973;L_T61_2_1;ImageJ;;;
0;0;0;T61;T61_2;tEMProcess_1400;tEM;STEM_JEOL_JEM_2200_FS;JEOL;0.0225;T61_2_1;precipitateGeometryMeasurementProcess_1400;T61_2_1_62;4779;796.491;1157.798;283.664;92.339;65.897;5.8503902679;L_T61_2_1;ImageJ;;;
0;0;0;T61;T61_2;tEMProcess_1401;tEM;STEM_JEOL_JEM_2200_FS;JEOL;0.0225;T61_2_1;precipitateGeometryMeasurementProcess_1401;T61_2_1_63;318;1099.478;1129.233;66.184;23.687;17.094;1.5091412246;L_T61_2_1;ImageJ;;;
0;0;0;T61;T61_2;tEMProcess_1402;tEM;STEM_JEOL_JEM_2200_FS;JEOL;0.0225;T61_2_1;precipitateGeometryMeasurementProcess_1402;T61_2_1_64;109;2027.849;1134.362;38.385;12.268;11.313;0.8835468272;L_T61_2_1;ImageJ;;;
0;0;0;T61;T61_2;tEMProcess_1403;tEM;STEM_JEOL_JEM_2200_FS;JEOL;0.0225;T61_2_1;precipitateGeometryMeasurementProcess_1403;T61_2_1_65;138;1767.754;1147.225;42.87;14.525;12.097;0.9941590399;L_T61_2_1;ImageJ;;;
0;0;0;T61;T61_2;tEMProcess_1404;tEM;STEM_JEOL_JEM_2200_FS;JEOL;0.0225;T61_2_1;precipitateGeometryMeasurementProcess_1404;T61_2_1_66;810;1421.684;1169.051;129.154;52.854;19.513;2.4085675568;L_T61_2_1;ImageJ;;;
0;0;0;T61;T61_2;tEMProcess_1405;tEM;STEM_JEOL_JEM_2200_FS;JEOL;0.0225;T61_2_1;precipitateGeometryMeasurementProcess_1405;T61_2_1_67;128;18.914;1150.656;42.87;16.029;10.167;0.9574614730;L_T61_2_1;ImageJ;;;
0;0;0;T61;T61_2;tEMProcess_1406;tEM;STEM_JEOL_JEM_2200_FS;JEOL;0.0225;T61_2_1;precipitateGeometryMeasurementProcess_1406;T61_2_1_68;231;1251.989;1178.348;57.113;20.821;14.126;1.2862408925;L_T61_2_1;ImageJ;;;
0;0;0;T61;T61_2;tEMProcess_1407;tEM;STEM_JEOL_JEM_2200_FS;JEOL;0.0225;T61_2_1;precipitateGeometryMeasurementProcess_1407;T61_2_1_69;63;273.246;1177.484;30.042;11.751;6.826;0.6717173987;L_T61_2_1;ImageJ;;;
0;0;0;T61;T61_2;tEMProcess_1408;tEM;STEM_JEOL_JEM_2200_FS;JEOL;0.0225;T61_2_1;precipitateGeometryMeasurementProcess_1408;T61_2_1_70;78;345.859;1180.115;31.213;10.003;9.928;0.7474181228;L_T61_2_1;ImageJ;;;
0;0;0;T61;T61_2;tEMProcess_1409;tEM;STEM_JEOL_JEM_2200_FS;JEOL;0.0225;T61_2_1;precipitateGeometryMeasurementProcess_1409;T61_2_1_71;91;463.445;1203.797;33.799;11.194;10.351;0.8073038412;L_T61_2_1;ImageJ;;;
0;0;0;T61;T61_2;tEMProcess_1410;tEM;STEM_JEOL_JEM_2200_FS;JEOL;0.0225;T61_2_1;precipitateGeometryMeasurementProcess_1410;T61_2_1_72;50;1488.54;1234.4;29.799;10.564;6.026;0.5984134206;L_T61_2_1;ImageJ;;;
0;0;0;T61;T61_2;tEMProcess_1411;tEM;STEM_JEOL_JEM_2200_FS;JEOL;0.0225;T61_2_1;precipitateGeometryMeasurementProcess_1411;T61_2_1_73;238;2011.508;1256.437;55.698;18.933;16.006;1.3055839462;L_T61_2_1;ImageJ;;;
0;0;0;T61;T61_2;tEMProcess_1412;tEM;STEM_JEOL_JEM_2200_FS;JEOL;0.0225;T61_2_1;precipitateGeometryMeasurementProcess_1412;T61_2_1_74;368;118.948;1286.685;72.083;25.318;18.507;1.6234549139;L_T61_2_1;ImageJ;;;
0;0;0;T61;T61_2;tEMProcess_1413;tEM;STEM_JEOL_JEM_2200_FS;JEOL;0.0225;T61_2_1;precipitateGeometryMeasurementProcess_1413;T61_2_1_75;171;481.137;1286.646;48.284;16.43;13.251;1.1066604209;L_T61_2_1;ImageJ;;;
0;0;0;T61;T61_2;tEMProcess_1414;tEM;STEM_JEOL_JEM_2200_FS;JEOL;0.0225;T61_2_1;precipitateGeometryMeasurementProcess_1414;T61_2_1_76;62;410.258;1290.081;28.142;9.328;8.463;0.6663649835;L_T61_2_1;ImageJ;;;
0;0;0;T61;T61_2;tEMProcess_1415;tEM;STEM_JEOL_JEM_2200_FS;JEOL;0.0225;T61_2_1;precipitateGeometryMeasurementProcess_1415;T61_2_1_77;442;2013.882;1297.575;77.841;26.572;21.179;1.7792110100;L_T61_2_1;ImageJ;;;
0;0;0;T61;T61_2;tEMProcess_1416;tEM;STEM_JEOL_JEM_2200_FS;JEOL;0.0225;T61_2_1;precipitateGeometryMeasurementProcess_1416;T61_2_1_78;127;734.106;1306.571;41.213;14.959;10.81;0.9537140556;L_T61_2_1;ImageJ;;;
0;0;0;T61;T61_2;tEMProcess_1417;tEM;STEM_JEOL_JEM_2200_FS;JEOL;0.0225;T61_2_1;precipitateGeometryMeasurementProcess_1417;T61_2_1_79;314;1225.318;1327.325;77.74;30.895;12.94;1.4996197338;L_T61_2_1;ImageJ;;;
0;0;0;T61;T61_2;tEMProcess_1418;tEM;STEM_JEOL_JEM_2200_FS;JEOL;0.0225;T61_2_1;precipitateGeometryMeasurementProcess_1418;T61_2_1_80;336;612.551;1373.467;91.154;35.273;12.129;1.5512648837;L_T61_2_1;ImageJ;;;
0;0;0;T61;T61_2;tEMProcess_1419;tEM;STEM_JEOL_JEM_2200_FS;JEOL;0.0225;T61_2_1;precipitateGeometryMeasurementProcess_1419;T61_2_1_81;326;1186.264;1394.635;66.77;23.284;17.827;1.5280062222;L_T61_2_1;ImageJ;;;
0;0;0;T61;T61_2;tEMProcess_1420;tEM;STEM_JEOL_JEM_2200_FS;JEOL;0.0225;T61_2_1;precipitateGeometryMeasurementProcess_1420;T61_2_1_82;159;933.462;1397.984;45.698;15.306;13.226;1.0671239936;L_T61_2_1;ImageJ;;;
0;0;0;T61;T61_2;tEMProcess_1421;tEM;STEM_JEOL_JEM_2200_FS;JEOL;0.0225;T61_2_1;precipitateGeometryMeasurementProcess_1421;T61_2_1_83;1489;1069.844;1427.44;148.125;50.119;37.827;3.2656051448;L_T61_2_1;ImageJ;;;
0;0;0;T61;T61_2;tEMProcess_1422;tEM;STEM_JEOL_JEM_2200_FS;JEOL;0.0225;T61_2_1;precipitateGeometryMeasurementProcess_1422;T61_2_1_84;386;1117.834;1428.132;73.255;25.66;19.153;1.6626849857;L_T61_2_1;ImageJ;;;
0;0;0;T61;T61_2;tEMProcess_1423;tEM;STEM_JEOL_JEM_2200_FS;JEOL;0.0225;T61_2_1;precipitateGeometryMeasurementProcess_1423;T61_2_1_85;151;1884.407;1461.05;45.113;15.355;12.521;1.0399316508;L_T61_2_1;ImageJ;;;
0;0;0;T61;T61_2;tEMProcess_1424;tEM;STEM_JEOL_JEM_2200_FS;JEOL;0.0225;T61_2_1;precipitateGeometryMeasurementProcess_1424;T61_2_1_86;874;1325.773;1521.46;114.468;34.686;32.082;2.5019120512;L_T61_2_1;ImageJ;;;
0;0;0;T61;T61_2;tEMProcess_1425;tEM;STEM_JEOL_JEM_2200_FS;JEOL;0.0225;T61_2_1;precipitateGeometryMeasurementProcess_1425;T61_2_1_87;220;395.373;1555.682;54.77;17.289;16.202;1.2552425808;L_T61_2_1;ImageJ;;;
0;0;0;T61;T61_2;tEMProcess_1426;tEM;STEM_JEOL_JEM_2200_FS;JEOL;0.0225;T61_2_1;precipitateGeometryMeasurementProcess_1426;T61_2_1_88;410;89.305;1559.654;80.184;31.299;16.679;1.7135952556;L_T61_2_1;ImageJ;;;
0;0;0;T61;T61_2;tEMProcess_1427;tEM;STEM_JEOL_JEM_2200_FS;JEOL;0.0225;T61_2_1;precipitateGeometryMeasurementProcess_1427;T61_2_1_89;392;456.76;1567.337;73.841;23.73;21.033;1.6755575777;L_T61_2_1;ImageJ;;;
0;0;0;T61;T61_2;tEMProcess_1428;tEM;STEM_JEOL_JEM_2200_FS;JEOL;0.0225;T61_2_1;precipitateGeometryMeasurementProcess_1428;T61_2_1_90;499;816.073;1584.991;83.74;27.654;22.975;1.8904560950;L_T61_2_1;ImageJ;;;
0;0;0;T61;T61_2;tEMProcess_1429;tEM;STEM_JEOL_JEM_2200_FS;JEOL;0.0225;T61_2_1;precipitateGeometryMeasurementProcess_1429;T61_2_1_91;603;2001.352;1592.391;92.326;31.305;24.525;2.0781408472;L_T61_2_1;ImageJ;;;
0;0;0;T61;T61_2;tEMProcess_1430;tEM;STEM_JEOL_JEM_2200_FS;JEOL;0.0225;T61_2_1;precipitateGeometryMeasurementProcess_1430;T61_2_1_92;844;153.797;1596.223;108.669;33.112;32.454;2.4585981247;L_T61_2_1;ImageJ;;;
0;0;0;T61;T61_2;tEMProcess_1431;tEM;STEM_JEOL_JEM_2200_FS;JEOL;0.0225;T61_2_1;precipitateGeometryMeasurementProcess_1431;T61_2_1_93;454;389.119;1618.775;77.841;24.978;23.143;1.8032014550;L_T61_2_1;ImageJ;;;
0;0;0;T61;T61_2;tEMProcess_1432;tEM;STEM_JEOL_JEM_2200_FS;JEOL;0.0225;T61_2_1;precipitateGeometryMeasurementProcess_1432;T61_2_1_94;449;1213.683;1639.743;78.669;25.019;22.85;1.7932444410;L_T61_2_1;ImageJ;;;
0;0;0;T61;T61_2;tEMProcess_1433;tEM;STEM_JEOL_JEM_2200_FS;JEOL;0.0225;T61_2_1;precipitateGeometryMeasurementProcess_1433;T61_2_1_95;88;1734.761;1640.182;34.042;10.962;10.221;0.7938851143;L_T61_2_1;ImageJ;;;
0;0;0;T61;T61_2;tEMProcess_1434;tEM;STEM_JEOL_JEM_2200_FS;JEOL;0.0225;T61_2_1;precipitateGeometryMeasurementProcess_1434;T61_2_1_96;334;447.799;1647.129;77.598;32.709;13.001;1.5466411331;L_T61_2_1;ImageJ;;;
0;0;0;T61;T61_2;tEMProcess_1435;tEM;STEM_JEOL_JEM_2200_FS;JEOL;0.0225;T61_2_1;precipitateGeometryMeasurementProcess_1435;T61_2_1_97;522;798.807;1693.517;85.255;28.211;23.559;1.9335329356;L_T61_2_1;ImageJ;;;
0;0;0;T61;T61_2;tEMProcess_1436;tEM;STEM_JEOL_JEM_2200_FS;JEOL;0.0225;T61_2_1;precipitateGeometryMeasurementProcess_1436;T61_2_1_98;555;1856.132;1726.433;105.296;41.447;17.05;1.9937137968;L_T61_2_1;ImageJ;;;
0;0;0;T61;T61_2;tEMProcess_1437;tEM;STEM_JEOL_JEM_2200_FS;JEOL;0.0225;T61_2_1;precipitateGeometryMeasurementProcess_1437;T61_2_1_99;429;1969.833;1727.801;86.669;27.384;19.946;1.7528508711;L_T61_2_1;ImageJ;;;
0;0;0;T61;T61_2;tEMProcess_1438;tEM;STEM_JEOL_JEM_2200_FS;JEOL;0.0225;T61_2_1;precipitateGeometryMeasurementProcess_1438;T61_2_1_100;1007;464.079;1751.934;132.61;46.735;27.435;2.6855364913;L_T61_2_1;ImageJ;;;
0;0;0;T61;T61_2;tEMProcess_1439;tEM;STEM_JEOL_JEM_2200_FS;JEOL;0.0225;T61_2_1;precipitateGeometryMeasurementProcess_1439;T61_2_1_101;590;1982.737;1775.834;92.912;30.111;24.948;2.0556176053;L_T61_2_1;ImageJ;;;
0;0;0;T61;T61_2;tEMProcess_1440;tEM;STEM_JEOL_JEM_2200_FS;JEOL;0.0225;T61_2_1;precipitateGeometryMeasurementProcess_1440;T61_2_1_102;224;1242.692;1857.728;54.527;17.353;16.436;1.2666024737;L_T61_2_1;ImageJ;;;
0;0;0;T61;T61_2;tEMProcess_1441;tEM;STEM_JEOL_JEM_2200_FS;JEOL;0.0225;T61_2_1;precipitateGeometryMeasurementProcess_1441;T61_2_1_103;465;1330.433;1860.689;81.841;29.955;19.765;1.8249156650;L_T61_2_1;ImageJ;;;
0;0;0;T61;T61_2;tEMProcess_1442;tEM;STEM_JEOL_JEM_2200_FS;JEOL;0.0225;T61_2_1;precipitateGeometryMeasurementProcess_1442;T61_2_1_104;107;439.949;1882.481;36.627;12.055;11.301;0.8754033647;L_T61_2_1;ImageJ;;;
0;0;0;T61;T61_2;tEMProcess_1443;tEM;STEM_JEOL_JEM_2200_FS;JEOL;0.0225;T61_2_1;precipitateGeometryMeasurementProcess_1443;T61_2_1_105;295;1216.666;1897.554;64.426;22.933;16.379;1.4535411482;L_T61_2_1;ImageJ;;;
0;0;0;T61;T61_2;tEMProcess_1444;tEM;STEM_JEOL_JEM_2200_FS;JEOL;0.0225;T61_2_1;precipitateGeometryMeasurementProcess_1444;T61_2_1_106;129;1962.686;1893.252;42.042;15.193;10.81;0.9611942804;L_T61_2_1;ImageJ;;;
0;0;0;T61;T61_2;tEMProcess_1445;tEM;STEM_JEOL_JEM_2200_FS;JEOL;0.0225;T61_2_1;precipitateGeometryMeasurementProcess_1445;T61_2_1_107;102;938.127;1927.892;37.456;12.069;10.76;0.8547053228;L_T61_2_1;ImageJ;;;
0;0;0;T61;T61_2;tEMProcess_1446;tEM;STEM_JEOL_JEM_2200_FS;JEOL;0.0225;T61_2_1;precipitateGeometryMeasurementProcess_1446;T61_2_1_108;234;858.064;1934.226;56.77;18.272;16.306;1.2945661631;L_T61_2_1;ImageJ;;;
0;0;0;T61;T61_2;tEMProcess_1447;tEM;STEM_JEOL_JEM_2200_FS;JEOL;0.0225;T61_2_1;precipitateGeometryMeasurementProcess_1447;T61_2_1_109;578;1058.175;1952.785;92.669;34.198;21.52;2.0346056300;L_T61_2_1;ImageJ;;;
0;0;0;T61;T61_2;tEMProcess_1448;tEM;STEM_JEOL_JEM_2200_FS;JEOL;0.0225;T61_2_1;precipitateGeometryMeasurementProcess_1448;T61_2_1_110;889;1597.792;1983.861;113.397;38.615;29.313;2.5232902129;L_T61_2_1;ImageJ;;;
0;0;0;T61;T61_2;tEMProcess_1449;tEM;STEM_JEOL_JEM_2200_FS;JEOL;0.0225;T61_2_1;precipitateGeometryMeasurementProcess_1449;T61_2_1_111;571;753.553;1991.544;89.154;30.315;23.982;2.0222478243;L_T61_2_1;ImageJ;;;
0;0;0;T61;T61_2;tEMProcess_1450;tEM;STEM_JEOL_JEM_2200_FS;JEOL;0.0225;T61_2_1;precipitateGeometryMeasurementProcess_1450;T61_2_1_112;203;790.643;1990.155;54.284;21.484;12.031;1.2057696319;L_T61_2_1;ImageJ;;;
0;0;0;T61;T61_2;tEMProcess_1451;tEM;STEM_JEOL_JEM_2200_FS;JEOL;0.0225;T61_2_1;precipitateGeometryMeasurementProcess_1451;T61_2_1_113;520;1804.325;2016.792;85.497;27.21;24.332;1.9298252948;L_T61_2_1;ImageJ;;;
0;0;0;T61;T61_2;tEMProcess_1452;tEM;STEM_JEOL_JEM_2200_FS;JEOL;0.0225;T61_2_2;precipitateGeometryMeasurementProcess_1452;T61_2_2_1;319;516.472;103.597;65.598;21.019;19.323;1.5115122256;L_T61_2_2;ImageJ;;;
0;0;0;T61;T61_2;tEMProcess_1453;tEM;STEM_JEOL_JEM_2200_FS;JEOL;0.0225;T61_2_2;precipitateGeometryMeasurementProcess_1453;T61_2_2_2;2015;1723.374;137.498;205.037;78.325;32.756;3.7988648916;L_T61_2_2;ImageJ;;;
0;0;0;T61;T61_2;tEMProcess_1454;tEM;STEM_JEOL_JEM_2200_FS;JEOL;0.0225;T61_2_2;precipitateGeometryMeasurementProcess_1454;T61_2_2_3;454;1773.293;157.941;81.841;27.334;21.147;1.8032014550;L_T61_2_2;ImageJ;;;
0;0;0;T61;T61_2;tEMProcess_1455;tEM;STEM_JEOL_JEM_2200_FS;JEOL;0.0225;T61_2_2;precipitateGeometryMeasurementProcess_1455;T61_2_2_4;111;1817.131;188.473;40.284;15.898;8.89;0.8916159155;L_T61_2_2;ImageJ;;;
0;0;0;T61;T61_2;tEMProcess_1456;tEM;STEM_JEOL_JEM_2200_FS;JEOL;0.0225;T61_2_2;precipitateGeometryMeasurementProcess_1456;T61_2_2_5;151;470.116;202.156;45.698;16.08;11.957;1.0399316508;L_T61_2_2;ImageJ;;;
0;0;0;T61;T61_2;tEMProcess_1457;tEM;STEM_JEOL_JEM_2200_FS;JEOL;0.0225;T61_2_2;precipitateGeometryMeasurementProcess_1457;T61_2_2_6;2164;779.105;246.987;176.853;59.175;46.562;3.9368144938;L_T61_2_2;ImageJ;;;
0;0;0;T61;T61_2;tEMProcess_1458;tEM;STEM_JEOL_JEM_2200_FS;JEOL;0.0225;T61_2_2;precipitateGeometryMeasurementProcess_1458;T61_2_2_7;817;1895.063;269.613;109.154;38.269;27.182;2.4189525590;L_T61_2_2;ImageJ;;;
0;0;0;T61;T61_2;tEMProcess_1459;tEM;STEM_JEOL_JEM_2200_FS;JEOL;0.0225;T61_2_2;precipitateGeometryMeasurementProcess_1459;T61_2_2_8;139;1307.888;288.946;42.627;15.019;11.784;0.9977545635;L_T61_2_2;ImageJ;;;
0;0;0;T61;T61_2;tEMProcess_1460;tEM;STEM_JEOL_JEM_2200_FS;JEOL;0.0225;T61_2_2;precipitateGeometryMeasurementProcess_1460;T61_2_2_9;85;1185.888;314.794;34.042;10.688;10.126;0.7802356422;L_T61_2_2;ImageJ;;;
0;0;0;T61;T61_2;tEMProcess_1461;tEM;STEM_JEOL_JEM_2200_FS;JEOL;0.0225;T61_2_2;precipitateGeometryMeasurementProcess_1461;T61_2_2_10;966;106.09;355.027;126.912;38.788;31.71;2.6302975832;L_T61_2_2;ImageJ;;;
0;0;0;T61;T61_2;tEMProcess_1462;tEM;STEM_JEOL_JEM_2200_FS;JEOL;0.0225;T61_2_2;precipitateGeometryMeasurementProcess_1462;T61_2_2_11;387;1549.797;361.652;75.355;25.916;19.013;1.6648373296;L_T61_2_2;ImageJ;;;
0;0;0;T61;T61_2;tEMProcess_1463;tEM;STEM_JEOL_JEM_2200_FS;JEOL;0.0225;T61_2_2;precipitateGeometryMeasurementProcess_1463;T61_2_2_12;59;1087.042;368.093;27.556;9.214;8.153;0.6500433631;L_T61_2_2;ImageJ;;;
0;0;0;T61;T61_2;tEMProcess_1464;tEM;STEM_JEOL_JEM_2200_FS;JEOL;0.0225;T61_2_2;precipitateGeometryMeasurementProcess_1464;T61_2_2_13;393;1081.154;395.22;73.841;25.225;19.837;1.6776934072;L_T61_2_2;ImageJ;;;
0;0;0;T61;T61_2;tEMProcess_1465;tEM;STEM_JEOL_JEM_2200_FS;JEOL;0.0225;T61_2_2;precipitateGeometryMeasurementProcess_1465;T61_2_2_14;259;1512.782;394.361;61.598;21.51;15.331;1.3619658078;L_T61_2_2;ImageJ;;;
0;0;0;T61;T61_2;tEMProcess_1466;tEM;STEM_JEOL_JEM_2200_FS;JEOL;0.0225;T61_2_2;precipitateGeometryMeasurementProcess_1466;T61_2_2_15;169;889.133;393.334;47.113;15.795;13.623;1.1001696879;L_T61_2_2;ImageJ;;;
0;0;0;T61;T61_2;tEMProcess_1467;tEM;STEM_JEOL_JEM_2200_FS;JEOL;0.0225;T61_2_2;precipitateGeometryMeasurementProcess_1467;T61_2_2_16;101;1423.5;391.124;36.385;12.181;10.558;0.8505052712;L_T61_2_2;ImageJ;;;
0;0;0;T61;T61_2;tEMProcess_1468;tEM;STEM_JEOL_JEM_2200_FS;JEOL;0.0225;T61_2_2;precipitateGeometryMeasurementProcess_1468;T61_2_2_17;417;964.692;441.203;79.154;28.694;18.504;1.7281615975;L_T61_2_2;ImageJ;;;
0;0;0;T61;T61_2;tEMProcess_1469;tEM;STEM_JEOL_JEM_2200_FS;JEOL;0.0225;T61_2_2;precipitateGeometryMeasurementProcess_1469;T61_2_2_18;7573;1859.767;493.882;416.517;121.901;79.099;7.3646192897;L_T61_2_2;ImageJ;;;
0;0;0;T61;T61_2;tEMProcess_1470;tEM;STEM_JEOL_JEM_2200_FS;JEOL;0.0225;T61_2_2;precipitateGeometryMeasurementProcess_1470;T61_2_2_19;425;276.792;471.872;76.083;25.125;21.538;1.7446599344;L_T61_2_2;ImageJ;;;
0;0;0;T61;T61_2;tEMProcess_1471;tEM;STEM_JEOL_JEM_2200_FS;JEOL;0.0225;T61_2_2;precipitateGeometryMeasurementProcess_1471;T61_2_2_20;4656;561.314;502.172;282.593;85.241;69.546;5.7746119936;L_T61_2_2;ImageJ;;;
0;0;0;T61;T61_2;tEMProcess_1472;tEM;STEM_JEOL_JEM_2200_FS;JEOL;0.0225;T61_2_2;precipitateGeometryMeasurementProcess_1472;T61_2_2_21;77;806.357;492.097;31.213;10.293;9.525;0.7426115255;L_T61_2_2;ImageJ;;;
0;0;0;T61;T61_2;tEMProcess_1473;tEM;STEM_JEOL_JEM_2200_FS;JEOL;0.0225;T61_2_2;precipitateGeometryMeasurementProcess_1473;T61_2_2_22;286;1146.231;520.72;65.255;24.169;15.067;1.4311967431;L_T61_2_2;ImageJ;;;
0;0;0;T61;T61_2;tEMProcess_1474;tEM;STEM_JEOL_JEM_2200_FS;JEOL;0.0225;T61_2_2;precipitateGeometryMeasurementProcess_1474;T61_2_2_23;159;444.582;535.469;46.042;16.595;12.199;1.0671239936;L_T61_2_2;ImageJ;;;
0;0;0;T61;T61_2;tEMProcess_1475;tEM;STEM_JEOL_JEM_2200_FS;JEOL;0.0225;T61_2_2;precipitateGeometryMeasurementProcess_1475;T61_2_2_24;90;619.711;553.033;34.627;11.804;9.708;0.8028558523;L_T61_2_2;ImageJ;;;
0;0;0;T61;T61_2;tEMProcess_1476;tEM;STEM_JEOL_JEM_2200_FS;JEOL;0.0225;T61_2_2;precipitateGeometryMeasurementProcess_1476;T61_2_2_25;287;1508.577;569.305;61.113;20.012;18.26;1.4336966520;L_T61_2_2;ImageJ;;;
0;0;0;T61;T61_2;tEMProcess_1477;tEM;STEM_JEOL_JEM_2200_FS;JEOL;0.0225;T61_2_2;precipitateGeometryMeasurementProcess_1477;T61_2_2_26;122;1041.59;568.295;40.627;14.019;11.081;0.9347516449;L_T61_2_2;ImageJ;;;
0;0;0;T61;T61_2;tEMProcess_1478;tEM;STEM_JEOL_JEM_2200_FS;JEOL;0.0225;T61_2_2;precipitateGeometryMeasurementProcess_1478;T61_2_2_27;163;1300.058;577.561;46.87;16.585;12.513;1.0804635614;L_T61_2_2;ImageJ;;;
0;0;0;T61;T61_2;tEMProcess_1479;tEM;STEM_JEOL_JEM_2200_FS;JEOL;0.0225;T61_2_2;precipitateGeometryMeasurementProcess_1479;T61_2_2_28;361;1611.813;637.259;71.598;25.913;17.738;1.6079403131;L_T61_2_2;ImageJ;;;
0;0;0;T61;T61_2;tEMProcess_1480;tEM;STEM_JEOL_JEM_2200_FS;JEOL;0.0225;T61_2_2;precipitateGeometryMeasurementProcess_1480;T61_2_2_29;228;1004.009;640.482;55.113;18.396;15.781;1.2778613838;L_T61_2_2;ImageJ;;;
0;0;0;T61;T61_2;tEMProcess_1481;tEM;STEM_JEOL_JEM_2200_FS;JEOL;0.0225;T61_2_2;precipitateGeometryMeasurementProcess_1481;T61_2_2_30;79;500.234;664.07;32.385;10.777;9.333;0.7521940060;L_T61_2_2;ImageJ;;;
0;0;0;T61;T61_2;tEMProcess_1482;tEM;STEM_JEOL_JEM_2200_FS;JEOL;0.0225;T61_2_2;precipitateGeometryMeasurementProcess_1482;T61_2_2_31;257;1065.893;670.986;58.527;20.502;15.961;1.3566970616;L_T61_2_2;ImageJ;;;
0;0;0;T61;T61_2;tEMProcess_1483;tEM;STEM_JEOL_JEM_2200_FS;JEOL;0.0225;T61_2_2;precipitateGeometryMeasurementProcess_1483;T61_2_2_32;91;1739.544;673.863;35.799;11.8;9.819;0.8073038412;L_T61_2_2;ImageJ;;;
0;0;0;T61;T61_2;tEMProcess_1484;tEM;STEM_JEOL_JEM_2200_FS;JEOL;0.0225;T61_2_2;precipitateGeometryMeasurementProcess_1484;T61_2_2_33;125;753.604;708.884;40.627;13.789;11.542;0.9461746958;L_T61_2_2;ImageJ;;;
0;0;0;T61;T61_2;tEMProcess_1485;tEM;STEM_JEOL_JEM_2200_FS;JEOL;0.0225;T61_2_2;precipitateGeometryMeasurementProcess_1485;T61_2_2_34;846;708.637;724.232;109.64;38.293;28.129;2.4615094319;L_T61_2_2;ImageJ;;;
0;0;0;T61;T61_2;tEMProcess_1486;tEM;STEM_JEOL_JEM_2200_FS;JEOL;0.0225;T61_2_2;precipitateGeometryMeasurementProcess_1486;T61_2_2_35;153;425.552;728.049;44.627;15.746;12.372;1.0467959606;L_T61_2_2;ImageJ;;;
0;0;0;T61;T61_2;tEMProcess_1487;tEM;STEM_JEOL_JEM_2200_FS;JEOL;0.0225;T61_2_2;precipitateGeometryMeasurementProcess_1487;T61_2_2_36;325;496.998;747.977;67.598;24.299;17.03;1.5256608544;L_T61_2_2;ImageJ;;;
0;0;0;T61;T61_2;tEMProcess_1488;tEM;STEM_JEOL_JEM_2200_FS;JEOL;0.0225;T61_2_2;precipitateGeometryMeasurementProcess_1488;T61_2_2_37;4151;1651.487;777.936;252.208;87.521;60.388;5.4524625258;L_T61_2_2;ImageJ;;;
0;0;0;T61;T61_2;tEMProcess_1489;tEM;STEM_JEOL_JEM_2200_FS;JEOL;0.0225;T61_2_2;precipitateGeometryMeasurementProcess_1489;T61_2_2_38;107;1903.294;750.182;37.213;12.236;11.134;0.8754033647;L_T61_2_2;ImageJ;;;
0;0;0;T61;T61_2;tEMProcess_1490;tEM;STEM_JEOL_JEM_2200_FS;JEOL;0.0225;T61_2_2;precipitateGeometryMeasurementProcess_1490;T61_2_2_39;326;169.414;771.788;67.355;23.315;17.803;1.5280062222;L_T61_2_2;ImageJ;;;
0;0;0;T61;T61_2;tEMProcess_1491;tEM;STEM_JEOL_JEM_2200_FS;JEOL;0.0225;T61_2_2;precipitateGeometryMeasurementProcess_1491;T61_2_2_40;80;1428.95;815.362;31.213;10.331;9.86;0.7569397566;L_T61_2_2;ImageJ;;;
0;0;0;T61;T61_2;tEMProcess_1492;tEM;STEM_JEOL_JEM_2200_FS;JEOL;0.0225;T61_2_2;precipitateGeometryMeasurementProcess_1492;T61_2_2_41;132;1472.417;826.205;41.456;14.488;11.601;0.9723067222;L_T61_2_2;ImageJ;;;
0;0;0;T61;T61_2;tEMProcess_1493;tEM;STEM_JEOL_JEM_2200_FS;JEOL;0.0225;T61_2_2;precipitateGeometryMeasurementProcess_1493;T61_2_2_42;54;2015.222;827.185;26.385;8.633;7.964;0.6218894690;L_T61_2_2;ImageJ;;;
0;0;0;T61;T61_2;tEMProcess_1494;tEM;STEM_JEOL_JEM_2200_FS;JEOL;0.0225;T61_2_2;precipitateGeometryMeasurementProcess_1494;T61_2_2_43;235;91.879;836.726;58.527;21.429;13.963;1.2973293812;L_T61_2_2;ImageJ;;;
0;0;0;T61;T61_2;tEMProcess_1495;tEM;STEM_JEOL_JEM_2200_FS;JEOL;0.0225;T61_2_2;precipitateGeometryMeasurementProcess_1495;T61_2_2_44;204;937.5;856.417;51.698;17.009;15.271;1.2087358593;L_T61_2_2;ImageJ;;;
0;0;0;T61;T61_2;tEMProcess_1496;tEM;STEM_JEOL_JEM_2200_FS;JEOL;0.0225;T61_2_2;precipitateGeometryMeasurementProcess_1496;T61_2_2_45;98;1977.633;890.02;36.042;12.062;10.344;0.8377787888;L_T61_2_2;ImageJ;;;
0;0;0;T61;T61_2;tEMProcess_1497;tEM;STEM_JEOL_JEM_2200_FS;JEOL;0.0225;T61_2_2;precipitateGeometryMeasurementProcess_1497;T61_2_2_46;660;457.565;920.971;101.154;35.358;23.767;2.1741439257;L_T61_2_2;ImageJ;;;
0;0;0;T61;T61_2;tEMProcess_1498;tEM;STEM_JEOL_JEM_2200_FS;JEOL;0.0225;T61_2_2;precipitateGeometryMeasurementProcess_1498;T61_2_2_47;111;1825.833;944.914;38.042;12.119;11.662;0.8916159155;L_T61_2_2;ImageJ;;;
0;0;0;T61;T61_2;tEMProcess_1499;tEM;STEM_JEOL_JEM_2200_FS;JEOL;0.0225;T61_2_2;precipitateGeometryMeasurementProcess_1499;T61_2_2_48;80;883.962;944.725;32.385;10.533;9.67;0.7569397566;L_T61_2_2;ImageJ;;;
0;0;0;T61;T61_2;tEMProcess_1500;tEM;STEM_JEOL_JEM_2200_FS;JEOL;0.0225;T61_2_2;precipitateGeometryMeasurementProcess_1500;T61_2_2_49;255;1371.59;951.069;60.426;19.777;16.417;1.3514077741;L_T61_2_2;ImageJ;;;
0;0;0;T61;T61_2;tEMProcess_1501;tEM;STEM_JEOL_JEM_2200_FS;JEOL;0.0225;T61_2_2;precipitateGeometryMeasurementProcess_1501;T61_2_2_50;82;258.5;949.841;33.213;10.986;9.504;0.7663430955;L_T61_2_2;ImageJ;;;
0;0;0;T61;T61_2;tEMProcess_1502;tEM;STEM_JEOL_JEM_2200_FS;JEOL;0.0225;T61_2_2;precipitateGeometryMeasurementProcess_1502;T61_2_2_51;733;1456.234;986.661;101.983;35.509;26.283;2.2912280109;L_T61_2_2;ImageJ;;;
0;0;0;T61;T61_2;tEMProcess_1503;tEM;STEM_JEOL_JEM_2200_FS;JEOL;0.0225;T61_2_2;precipitateGeometryMeasurementProcess_1503;T61_2_2_52;161;1744.73;991.152;46.284;15.767;13.001;1.0738144918;L_T61_2_2;ImageJ;;;
0;0;0;T61;T61_2;tEMProcess_1504;tEM;STEM_JEOL_JEM_2200_FS;JEOL;0.0225;T61_2_2;precipitateGeometryMeasurementProcess_1504;T61_2_2_53;98;905.878;1000.694;36.385;11.738;10.63;0.8377787888;L_T61_2_2;ImageJ;;;
0;0;0;T61;T61_2;tEMProcess_1505;tEM;STEM_JEOL_JEM_2200_FS;JEOL;0.0225;T61_2_2;precipitateGeometryMeasurementProcess_1505;T61_2_2_54;138;347.159;1054.681;43.698;14.576;12.055;0.9941590399;L_T61_2_2;ImageJ;;;
0;0;0;T61;T61_2;tEMProcess_1506;tEM;STEM_JEOL_JEM_2200_FS;JEOL;0.0225;T61_2_2;precipitateGeometryMeasurementProcess_1506;T61_2_2_55;128;631.828;1074.312;42.627;15.278;10.667;0.9574614730;L_T61_2_2;ImageJ;;;
0;0;0;T61;T61_2;tEMProcess_1507;tEM;STEM_JEOL_JEM_2200_FS;JEOL;0.0225;T61_2_2;precipitateGeometryMeasurementProcess_1507;T61_2_2_56;164;268.476;1082.232;46.042;15.801;13.215;1.0837727991;L_T61_2_2;ImageJ;;;
0;0;0;T61;T61_2;tEMProcess_1508;tEM;STEM_JEOL_JEM_2200_FS;JEOL;0.0225;T61_2_2;precipitateGeometryMeasurementProcess_1508;T61_2_2_57;1546;652.748;1106.342;153.296;51.674;38.094;3.3275230113;L_T61_2_2;ImageJ;;;
0;0;0;T61;T61_2;tEMProcess_1509;tEM;STEM_JEOL_JEM_2200_FS;JEOL;0.0225;T61_2_2;precipitateGeometryMeasurementProcess_1509;T61_2_2_58;1005;1831.039;1108.094;123.397;43.061;29.716;2.6828682974;L_T61_2_2;ImageJ;;;
0;0;0;T61;T61_2;tEMProcess_1510;tEM;STEM_JEOL_JEM_2200_FS;JEOL;0.0225;T61_2_2;precipitateGeometryMeasurementProcess_1510;T61_2_2_59;201;1872.356;1097.405;53.355;19.258;13.289;1.1998151775;L_T61_2_2;ImageJ;;;
0;0;0;T61;T61_2;tEMProcess_1511;tEM;STEM_JEOL_JEM_2200_FS;JEOL;0.0225;T61_2_2;precipitateGeometryMeasurementProcess_1511;T61_2_2_60;1180;450.612;1118.601;132.468;41.359;36.326;2.9070822964;L_T61_2_2;ImageJ;;;
0;0;0;T61;T61_2;tEMProcess_1512;tEM;STEM_JEOL_JEM_2200_FS;JEOL;0.0225;T61_2_2;precipitateGeometryMeasurementProcess_1512;T61_2_2_61;252;1171.798;1122.841;59.113;19.68;16.304;1.3434347973;L_T61_2_2;ImageJ;;;
0;0;0;T61;T61_2;tEMProcess_1513;tEM;STEM_JEOL_JEM_2200_FS;JEOL;0.0225;T61_2_2;precipitateGeometryMeasurementProcess_1513;T61_2_2_62;4779;796.491;1157.798;283.664;92.339;65.897;5.8503902679;L_T61_2_2;ImageJ;;;
0;0;0;T61;T61_2;tEMProcess_1514;tEM;STEM_JEOL_JEM_2200_FS;JEOL;0.0225;T61_2_2;precipitateGeometryMeasurementProcess_1514;T61_2_2_63;318;1099.478;1129.233;66.184;23.687;17.094;1.5091412246;L_T61_2_2;ImageJ;;;
0;0;0;T61;T61_2;tEMProcess_1515;tEM;STEM_JEOL_JEM_2200_FS;JEOL;0.0225;T61_2_2;precipitateGeometryMeasurementProcess_1515;T61_2_2_64;109;2027.849;1134.362;38.385;12.268;11.313;0.8835468272;L_T61_2_2;ImageJ;;;
0;0;0;T61;T61_2;tEMProcess_1516;tEM;STEM_JEOL_JEM_2200_FS;JEOL;0.0225;T61_2_2;precipitateGeometryMeasurementProcess_1516;T61_2_2_65;138;1767.754;1147.225;42.87;14.525;12.097;0.9941590399;L_T61_2_2;ImageJ;;;
0;0;0;T61;T61_2;tEMProcess_1517;tEM;STEM_JEOL_JEM_2200_FS;JEOL;0.0225;T61_2_2;precipitateGeometryMeasurementProcess_1517;T61_2_2_66;810;1421.684;1169.051;129.154;52.854;19.513;2.4085675568;L_T61_2_2;ImageJ;;;
0;0;0;T61;T61_2;tEMProcess_1518;tEM;STEM_JEOL_JEM_2200_FS;JEOL;0.0225;T61_2_2;precipitateGeometryMeasurementProcess_1518;T61_2_2_67;128;18.914;1150.656;42.87;16.029;10.167;0.9574614730;L_T61_2_2;ImageJ;;;
0;0;0;T61;T61_2;tEMProcess_1519;tEM;STEM_JEOL_JEM_2200_FS;JEOL;0.0225;T61_2_2;precipitateGeometryMeasurementProcess_1519;T61_2_2_68;231;1251.989;1178.348;57.113;20.821;14.126;1.2862408925;L_T61_2_2;ImageJ;;;
0;0;0;T61;T61_2;tEMProcess_1520;tEM;STEM_JEOL_JEM_2200_FS;JEOL;0.0225;T61_2_2;precipitateGeometryMeasurementProcess_1520;T61_2_2_69;63;273.246;1177.484;30.042;11.751;6.826;0.6717173987;L_T61_2_2;ImageJ;;;
0;0;0;T61;T61_2;tEMProcess_1521;tEM;STEM_JEOL_JEM_2200_FS;JEOL;0.0225;T61_2_2;precipitateGeometryMeasurementProcess_1521;T61_2_2_70;78;345.859;1180.115;31.213;10.003;9.928;0.7474181228;L_T61_2_2;ImageJ;;;
0;0;0;T61;T61_2;tEMProcess_1522;tEM;STEM_JEOL_JEM_2200_FS;JEOL;0.0225;T61_2_2;precipitateGeometryMeasurementProcess_1522;T61_2_2_71;91;463.445;1203.797;33.799;11.194;10.351;0.8073038412;L_T61_2_2;ImageJ;;;
0;0;0;T61;T61_2;tEMProcess_1523;tEM;STEM_JEOL_JEM_2200_FS;JEOL;0.0225;T61_2_2;precipitateGeometryMeasurementProcess_1523;T61_2_2_72;50;1488.54;1234.4;29.799;10.564;6.026;0.5984134206;L_T61_2_2;ImageJ;;;
0;0;0;T61;T61_2;tEMProcess_1524;tEM;STEM_JEOL_JEM_2200_FS;JEOL;0.0225;T61_2_2;precipitateGeometryMeasurementProcess_1524;T61_2_2_73;238;2011.508;1256.437;55.698;18.933;16.006;1.3055839462;L_T61_2_2;ImageJ;;;
0;0;0;T61;T61_2;tEMProcess_1525;tEM;STEM_JEOL_JEM_2200_FS;JEOL;0.0225;T61_2_2;precipitateGeometryMeasurementProcess_1525;T61_2_2_74;368;118.948;1286.685;72.083;25.318;18.507;1.6234549139;L_T61_2_2;ImageJ;;;
0;0;0;T61;T61_2;tEMProcess_1526;tEM;STEM_JEOL_JEM_2200_FS;JEOL;0.0225;T61_2_2;precipitateGeometryMeasurementProcess_1526;T61_2_2_75;171;481.137;1286.646;48.284;16.43;13.251;1.1066604209;L_T61_2_2;ImageJ;;;
0;0;0;T61;T61_2;tEMProcess_1527;tEM;STEM_JEOL_JEM_2200_FS;JEOL;0.0225;T61_2_2;precipitateGeometryMeasurementProcess_1527;T61_2_2_76;62;410.258;1290.081;28.142;9.328;8.463;0.6663649835;L_T61_2_2;ImageJ;;;
0;0;0;T61;T61_2;tEMProcess_1528;tEM;STEM_JEOL_JEM_2200_FS;JEOL;0.0225;T61_2_2;precipitateGeometryMeasurementProcess_1528;T61_2_2_77;442;2013.882;1297.575;77.841;26.572;21.179;1.7792110100;L_T61_2_2;ImageJ;;;
0;0;0;T61;T61_2;tEMProcess_1529;tEM;STEM_JEOL_JEM_2200_FS;JEOL;0.0225;T61_2_2;precipitateGeometryMeasurementProcess_1529;T61_2_2_78;127;734.106;1306.571;41.213;14.959;10.81;0.9537140556;L_T61_2_2;ImageJ;;;
0;0;0;T61;T61_2;tEMProcess_1530;tEM;STEM_JEOL_JEM_2200_FS;JEOL;0.0225;T61_2_2;precipitateGeometryMeasurementProcess_1530;T61_2_2_79;314;1225.318;1327.325;77.74;30.895;12.94;1.4996197338;L_T61_2_2;ImageJ;;;
0;0;0;T61;T61_2;tEMProcess_1531;tEM;STEM_JEOL_JEM_2200_FS;JEOL;0.0225;T61_2_2;precipitateGeometryMeasurementProcess_1531;T61_2_2_80;336;612.551;1373.467;91.154;35.273;12.129;1.5512648837;L_T61_2_2;ImageJ;;;
0;0;0;T61;T61_2;tEMProcess_1532;tEM;STEM_JEOL_JEM_2200_FS;JEOL;0.0225;T61_2_2;precipitateGeometryMeasurementProcess_1532;T61_2_2_81;326;1186.264;1394.635;66.77;23.284;17.827;1.5280062222;L_T61_2_2;ImageJ;;;
0;0;0;T61;T61_2;tEMProcess_1533;tEM;STEM_JEOL_JEM_2200_FS;JEOL;0.0225;T61_2_2;precipitateGeometryMeasurementProcess_1533;T61_2_2_82;159;933.462;1397.984;45.698;15.306;13.226;1.0671239936;L_T61_2_2;ImageJ;;;
0;0;0;T61;T61_2;tEMProcess_1534;tEM;STEM_JEOL_JEM_2200_FS;JEOL;0.0225;T61_2_2;precipitateGeometryMeasurementProcess_1534;T61_2_2_83;1489;1069.844;1427.44;148.125;50.119;37.827;3.2656051448;L_T61_2_2;ImageJ;;;
0;0;0;T61;T61_2;tEMProcess_1535;tEM;STEM_JEOL_JEM_2200_FS;JEOL;0.0225;T61_2_2;precipitateGeometryMeasurementProcess_1535;T61_2_2_84;386;1117.834;1428.132;73.255;25.66;19.153;1.6626849857;L_T61_2_2;ImageJ;;;
0;0;0;T61;T61_2;tEMProcess_1536;tEM;STEM_JEOL_JEM_2200_FS;JEOL;0.0225;T61_2_2;precipitateGeometryMeasurementProcess_1536;T61_2_2_85;151;1884.407;1461.05;45.113;15.355;12.521;1.0399316508;L_T61_2_2;ImageJ;;;
0;0;0;T61;T61_2;tEMProcess_1537;tEM;STEM_JEOL_JEM_2200_FS;JEOL;0.0225;T61_2_2;precipitateGeometryMeasurementProcess_1537;T61_2_2_86;874;1325.773;1521.46;114.468;34.686;32.082;2.5019120512;L_T61_2_2;ImageJ;;;
0;0;0;T61;T61_2;tEMProcess_1538;tEM;STEM_JEOL_JEM_2200_FS;JEOL;0.0225;T61_2_2;precipitateGeometryMeasurementProcess_1538;T61_2_2_87;220;395.373;1555.682;54.77;17.289;16.202;1.2552425808;L_T61_2_2;ImageJ;;;
0;0;0;T61;T61_2;tEMProcess_1539;tEM;STEM_JEOL_JEM_2200_FS;JEOL;0.0225;T61_2_2;precipitateGeometryMeasurementProcess_1539;T61_2_2_88;410;89.305;1559.654;80.184;31.299;16.679;1.7135952556;L_T61_2_2;ImageJ;;;
0;0;0;T61;T61_2;tEMProcess_1540;tEM;STEM_JEOL_JEM_2200_FS;JEOL;0.0225;T61_2_2;precipitateGeometryMeasurementProcess_1540;T61_2_2_89;392;456.76;1567.337;73.841;23.73;21.033;1.6755575777;L_T61_2_2;ImageJ;;;
0;0;0;T61;T61_2;tEMProcess_1541;tEM;STEM_JEOL_JEM_2200_FS;JEOL;0.0225;T61_2_2;precipitateGeometryMeasurementProcess_1541;T61_2_2_90;499;816.073;1584.991;83.74;27.654;22.975;1.8904560950;L_T61_2_2;ImageJ;;;
0;0;0;T61;T61_2;tEMProcess_1542;tEM;STEM_JEOL_JEM_2200_FS;JEOL;0.0225;T61_2_2;precipitateGeometryMeasurementProcess_1542;T61_2_2_91;603;2001.352;1592.391;92.326;31.305;24.525;2.0781408472;L_T61_2_2;ImageJ;;;
0;0;0;T61;T61_2;tEMProcess_1543;tEM;STEM_JEOL_JEM_2200_FS;JEOL;0.0225;T61_2_2;precipitateGeometryMeasurementProcess_1543;T61_2_2_92;844;153.797;1596.223;108.669;33.112;32.454;2.4585981247;L_T61_2_2;ImageJ;;;
0;0;0;T61;T61_2;tEMProcess_1544;tEM;STEM_JEOL_JEM_2200_FS;JEOL;0.0225;T61_2_2;precipitateGeometryMeasurementProcess_1544;T61_2_2_93;454;389.119;1618.775;77.841;24.978;23.143;1.8032014550;L_T61_2_2;ImageJ;;;
0;0;0;T61;T61_2;tEMProcess_1545;tEM;STEM_JEOL_JEM_2200_FS;JEOL;0.0225;T61_2_2;precipitateGeometryMeasurementProcess_1545;T61_2_2_94;449;1213.683;1639.743;78.669;25.019;22.85;1.7932444410;L_T61_2_2;ImageJ;;;
0;0;0;T61;T61_2;tEMProcess_1546;tEM;STEM_JEOL_JEM_2200_FS;JEOL;0.0225;T61_2_2;precipitateGeometryMeasurementProcess_1546;T61_2_2_95;88;1734.761;1640.182;34.042;10.962;10.221;0.7938851143;L_T61_2_2;ImageJ;;;
0;0;0;T61;T61_2;tEMProcess_1547;tEM;STEM_JEOL_JEM_2200_FS;JEOL;0.0225;T61_2_2;precipitateGeometryMeasurementProcess_1547;T61_2_2_96;334;447.799;1647.129;77.598;32.709;13.001;1.5466411331;L_T61_2_2;ImageJ;;;
0;0;0;T61;T61_2;tEMProcess_1548;tEM;STEM_JEOL_JEM_2200_FS;JEOL;0.0225;T61_2_2;precipitateGeometryMeasurementProcess_1548;T61_2_2_97;522;798.807;1693.517;85.255;28.211;23.559;1.9335329356;L_T61_2_2;ImageJ;;;
0;0;0;T61;T61_2;tEMProcess_1549;tEM;STEM_JEOL_JEM_2200_FS;JEOL;0.0225;T61_2_2;precipitateGeometryMeasurementProcess_1549;T61_2_2_98;555;1856.132;1726.433;105.296;41.447;17.05;1.9937137968;L_T61_2_2;ImageJ;;;
0;0;0;T61;T61_2;tEMProcess_1550;tEM;STEM_JEOL_JEM_2200_FS;JEOL;0.0225;T61_2_2;precipitateGeometryMeasurementProcess_1550;T61_2_2_99;429;1969.833;1727.801;86.669;27.384;19.946;1.7528508711;L_T61_2_2;ImageJ;;;
0;0;0;T61;T61_2;tEMProcess_1551;tEM;STEM_JEOL_JEM_2200_FS;JEOL;0.0225;T61_2_2;precipitateGeometryMeasurementProcess_1551;T61_2_2_100;1007;464.079;1751.934;132.61;46.735;27.435;2.6855364913;L_T61_2_2;ImageJ;;;
0;0;0;T61;T61_2;tEMProcess_1552;tEM;STEM_JEOL_JEM_2200_FS;JEOL;0.0225;T61_2_2;precipitateGeometryMeasurementProcess_1552;T61_2_2_101;590;1982.737;1775.834;92.912;30.111;24.948;2.0556176053;L_T61_2_2;ImageJ;;;
