Repository: materialdigital/demo-orowan

# demo-orowan

This repository hosts a Jupyter notebook demonstrator that is based on an ontological framework. This framework is structured around the Platform MaterialDigital Core Ontology (PMDco), Tensile Test Ontology (TTO), and Precipitate Geometry Ontology (PGO). This approach allows for a nuanced exploration and demonstration of the Orowan correlation in materials science. This example is provided by the PMD core team.

For more information on these ontologies and the underlying framework, please visit:
- PMDco: [Platform MaterialDigital Core Ontology](https://github.com/materialdigital/core-ontology).

File: data/TEM_data.csv (part 9 of 41)
specimenAgingtime;specimenAgingT;specimenCreepStress;specimenMaterialStateName;specimen_ID;tEMProcess;transmissionElectronMicroscope;manufacturerSeries;tEMManufacturer;calibrationFactor;dFImage_ID;precipitateGeometryMeasurement;particleNumber;particleArea;weightedXPositionCentralPoint;weightedYPositionCentralPoint;perimeter;elipseFitMajorAxis;elipseFitMinorAxis;particleRadius_nm;labDFImage_ID;softwareAgent;;;
0;0;0;T61;T61_2;tEMProcess_1553;tEM;STEM_JEOL_JEM_2200_FS;JEOL;0.0225;T61_2_2;precipitateGeometryMeasurementProcess_1553;T61_2_2_102;224;1242.692;1857.728;54.527;17.353;16.436;1.2666024737;L_T61_2_2;ImageJ;;;
0;0;0;T61;T61_2;tEMProcess_1554;tEM;STEM_JEOL_JEM_2200_FS;JEOL;0.0225;T61_2_2;precipitateGeometryMeasurementProcess_1554;T61_2_2_103;465;1330.433;1860.689;81.841;29.955;19.765;1.8249156650;L_T61_2_2;ImageJ;;;
0;0;0;T61;T61_2;tEMProcess_1555;tEM;STEM_JEOL_JEM_2200_FS;JEOL;0.0225;T61_2_2;precipitateGeometryMeasurementProcess_1555;T61_2_2_104;107;439.949;1882.481;36.627;12.055;11.301;0.8754033647;L_T61_2_2;ImageJ;;;
0;0;0;T61;T61_2;tEMProcess_1556;tEM;STEM_JEOL_JEM_2200_FS;JEOL;0.0225;T61_2_2;precipitateGeometryMeasurementProcess_1556;T61_2_2_105;295;1216.666;1897.554;64.426;22.933;16.379;1.4535411482;L_T61_2_2;ImageJ;;;
0;0;0;T61;T61_2;tEMProcess_1557;tEM;STEM_JEOL_JEM_2200_FS;JEOL;0.0225;T61_2_2;precipitateGeometryMeasurementProcess_1557;T61_2_2_106;129;1962.686;1893.252;42.042;15.193;10.81;0.9611942804;L_T61_2_2;ImageJ;;;
0;0;0;T61;T61_2;tEMProcess_1558;tEM;STEM_JEOL_JEM_2200_FS;JEOL;0.0225;T61_2_2;precipitateGeometryMeasurementProcess_1558;T61_2_2_107;102;938.127;1927.892;37.456;12.069;10.76;0.8547053228;L_T61_2_2;ImageJ;;;
0;0;0;T61;T61_2;tEMProcess_1559;tEM;STEM_JEOL_JEM_2200_FS;JEOL;0.0225;T61_2_2;precipitateGeometryMeasurementProcess_1559;T61_2_2_108;234;858.064;1934.226;56.77;18.272;16.306;1.2945661631;L_T61_2_2;ImageJ;;;
0;0;0;T61;T61_2;tEMProcess_1560;tEM;STEM_JEOL_JEM_2200_FS;JEOL;0.0225;T61_2_2;precipitateGeometryMeasurementProcess_1560;T61_2_2_109;578;1058.175;1952.785;92.669;34.198;21.52;2.0346056300;L_T61_2_2;ImageJ;;;
0;0;0;T61;T61_2;tEMProcess_1561;tEM;STEM_JEOL_JEM_2200_FS;JEOL;0.0225;T61_2_2;precipitateGeometryMeasurementProcess_1561;T61_2_2_110;889;1597.792;1983.861;113.397;38.615;29.313;2.5232902129;L_T61_2_2;ImageJ;;;
0;0;0;T61;T61_2;tEMProcess_1562;tEM;STEM_JEOL_JEM_2200_FS;JEOL;0.0225;T61_2_2;precipitateGeometryMeasurementProcess_1562;T61_2_2_111;571;753.553;1991.544;89.154;30.315;23.982;2.0222478243;L_T61_2_2;ImageJ;;;
0;0;0;T61;T61_2;tEMProcess_1563;tEM;STEM_JEOL_JEM_2200_FS;JEOL;0.0225;T61_2_2;precipitateGeometryMeasurementProcess_1563;T61_2_2_112;203;790.643;1990.155;54.284;21.484;12.031;1.2057696319;L_T61_2_2;ImageJ;;;
0;0;0;T61;T61_2;tEMProcess_1564;tEM;STEM_JEOL_JEM_2200_FS;JEOL;0.0225;T61_2_2;precipitateGeometryMeasurementProcess_1564;T61_2_2_113;520;1804.325;2016.792;85.497;27.21;24.332;1.9298252948;L_T61_2_2;ImageJ;;;
0;0;0;T61;T61_2;tEMProcess_1565;tEM;STEM_JEOL_JEM_2200_FS;JEOL;0.0225;T61_2_3;precipitateGeometryMeasurementProcess_1565;T61_2_3_1;118;351.695;14.254;39.213;13.384;11.225;0.9193001402;L_T61_2_3;ImageJ;;;
0;0;0;T61;T61_2;tEMProcess_1566;tEM;STEM_JEOL_JEM_2200_FS;JEOL;0.0225;T61_2_3;precipitateGeometryMeasurementProcess_1566;T61_2_3_2;367;780.326;37.364;71.012;23.927;19.529;1.6212476323;L_T61_2_3;ImageJ;;;
0;0;0;T61;T61_2;tEMProcess_1567;tEM;STEM_JEOL_JEM_2200_FS;JEOL;0.0225;T61_2_3;precipitateGeometryMeasurementProcess_1567;T61_2_3_3;189;1399.431;65.897;50.527;16.719;14.394;1.1634486628;L_T61_2_3;ImageJ;;;
0;0;0;T61;T61_2;tEMProcess_1568;tEM;STEM_JEOL_JEM_2200_FS;JEOL;0.0225;T61_2_3;precipitateGeometryMeasurementProcess_1568;T61_2_3_4;79;404.778;73.373;32.385;10.861;9.261;0.7521940060;L_T61_2_3;ImageJ;;;
0;0;0;T61;T61_2;tEMProcess_1569;tEM;STEM_JEOL_JEM_2200_FS;JEOL;0.0225;T61_2_3;precipitateGeometryMeasurementProcess_1569;T61_2_3_5;239;984.759;117.228;58.284;20.664;14.726;1.3083238945;L_T61_2_3;ImageJ;;;
0;0;0;T61;T61_2;tEMProcess_1570;tEM;STEM_JEOL_JEM_2200_FS;JEOL;0.0225;T61_2_3;precipitateGeometryMeasurementProcess_1570;T61_2_3_6;79;1089.905;168.69;31.799;10.392;9.679;0.7521940060;L_T61_2_3;ImageJ;;;
0;0;0;T61;T61_2;tEMProcess_1571;tEM;STEM_JEOL_JEM_2200_FS;JEOL;0.0225;T61_2_3;precipitateGeometryMeasurementProcess_1571;T61_2_3_7;312;645;187.878;65.355;22.667;17.525;1.4948362456;L_T61_2_3;ImageJ;;;
0;0;0;T61;T61_2;tEMProcess_1572;tEM;STEM_JEOL_JEM_2200_FS;JEOL;0.0225;T61_2_3;precipitateGeometryMeasurementProcess_1572;T61_2_3_8;1191;178.89;200.055;129.296;40.384;37.55;2.9206008243;L_T61_2_3;ImageJ;;;
0;0;0;T61;T61_2;tEMProcess_1573;tEM;STEM_JEOL_JEM_2200_FS;JEOL;0.0225;T61_2_3;precipitateGeometryMeasurementProcess_1573;T61_2_3_9;138;526.717;186.072;42.627;14.473;12.14;0.9941590399;L_T61_2_3;ImageJ;;;
0;0;0;T61;T61_2;tEMProcess_1574;tEM;STEM_JEOL_JEM_2200_FS;JEOL;0.0225;T61_2_3;precipitateGeometryMeasurementProcess_1574;T61_2_3_10;367;314.813;206.854;72.426;24.127;19.367;1.6212476323;L_T61_2_3;ImageJ;;;
0;0;0;T61;T61_2;tEMProcess_1575;tEM;STEM_JEOL_JEM_2200_FS;JEOL;0.0225;T61_2_3;precipitateGeometryMeasurementProcess_1575;T61_2_3_11;277;977.464;223.861;60.527;19.751;17.857;1.4084979111;L_T61_2_3;ImageJ;;;
0;0;0;T61;T61_2;tEMProcess_1576;tEM;STEM_JEOL_JEM_2200_FS;JEOL;0.0225;T61_2_3;precipitateGeometryMeasurementProcess_1576;T61_2_3_12;324;42.948;226.148;65.598;21.916;18.823;1.5233118756;L_T61_2_3;ImageJ;;;
0;0;0;T61;T61_2;tEMProcess_1577;tEM;STEM_JEOL_JEM_2200_FS;JEOL;0.0225;T61_2_3;precipitateGeometryMeasurementProcess_1577;T61_2_3_13;304;615.48;247.342;69.355;26.242;14.75;1.4755472278;L_T61_2_3;ImageJ;;;
0;0;0;T61;T61_2;tEMProcess_1578;tEM;STEM_JEOL_JEM_2200_FS;JEOL;0.0225;T61_2_3;precipitateGeometryMeasurementProcess_1578;T61_2_3_14;147;1680.514;245.384;44.971;16.013;11.688;1.0260652750;L_T61_2_3;ImageJ;;;
0;0;0;T61;T61_2;tEMProcess_1579;tEM;STEM_JEOL_JEM_2200_FS;JEOL;0.0225;T61_2_3;precipitateGeometryMeasurementProcess_1579;T61_2_3_15;1096;1055.77;285.679;125.782;38.508;36.239;2.8016998043;L_T61_2_3;ImageJ;;;
0;0;0;T61;T61_2;tEMProcess_1580;tEM;STEM_JEOL_JEM_2200_FS;JEOL;0.0225;T61_2_3;precipitateGeometryMeasurementProcess_1580;T61_2_3_16;452;926.768;309.633;78.426;25.556;22.52;1.7992252617;L_T61_2_3;ImageJ;;;
0;0;0;T61;T61_2;tEMProcess_1581;tEM;STEM_JEOL_JEM_2200_FS;JEOL;0.0225;T61_2_3;precipitateGeometryMeasurementProcess_1581;T61_2_3_17;134;56.448;317.627;41.456;13.993;12.193;0.9796449902;L_T61_2_3;ImageJ;;;
0;0;0;T61;T61_2;tEMProcess_1582;tEM;STEM_JEOL_JEM_2200_FS;JEOL;0.0225;T61_2_3;precipitateGeometryMeasurementProcess_1582;T61_2_3_18;135;1354.204;353.367;43.698;16.416;10.471;0.9832935875;L_T61_2_3;ImageJ;;;
0;0;0;T61;T61_2;tEMProcess_1583;tEM;STEM_JEOL_JEM_2200_FS;JEOL;0.0225;T61_2_3;precipitateGeometryMeasurementProcess_1583;T61_2_3_19;263;404.051;357.542;59.012;19.87;16.853;1.3724426223;L_T61_2_3;ImageJ;;;
0;0;0;T61;T61_2;tEMProcess_1584;tEM;STEM_JEOL_JEM_2200_FS;JEOL;0.0225;T61_2_3;precipitateGeometryMeasurementProcess_1584;T61_2_3_20;105;1349.138;384.195;38.627;15.22;8.784;0.8671834328;L_T61_2_3;ImageJ;;;
0;0;0;T61;T61_2;tEMProcess_1585;tEM;STEM_JEOL_JEM_2200_FS;JEOL;0.0225;T61_2_3;precipitateGeometryMeasurementProcess_1585;T61_2_3_21;125;794.724;387.348;40.042;14.025;11.348;0.9461746958;L_T61_2_3;ImageJ;;;
0;0;0;T61;T61_2;tEMProcess_1586;tEM;STEM_JEOL_JEM_2200_FS;JEOL;0.0225;T61_2_3;precipitateGeometryMeasurementProcess_1586;T61_2_3_22;179;352.534;406.953;48.627;15.605;14.605;1.1322513266;L_T61_2_3;ImageJ;;;
0;0;0;T61;T61_2;tEMProcess_1587;tEM;STEM_JEOL_JEM_2200_FS;JEOL;0.0225;T61_2_3;precipitateGeometryMeasurementProcess_1587;T61_2_3_23;1104;1219.003;448.184;128.225;40.745;34.499;2.8119063947;L_T61_2_3;ImageJ;;;
0;0;0;T61;T61_2;tEMProcess_1588;tEM;STEM_JEOL_JEM_2200_FS;JEOL;0.0225;T61_2_3;precipitateGeometryMeasurementProcess_1588;T61_2_3_24;2919;293.046;480.269;208.894;73.163;50.799;4.5722858124;L_T61_2_3;ImageJ;;;
0;0;0;T61;T61_2;tEMProcess_1589;tEM;STEM_JEOL_JEM_2200_FS;JEOL;0.0225;T61_2_3;precipitateGeometryMeasurementProcess_1589;T61_2_3_25;824;1395.152;468.231;107.74;36.001;29.142;2.4292931667;L_T61_2_3;ImageJ;;;
0;0;0;T61;T61_2;tEMProcess_1590;tEM;STEM_JEOL_JEM_2200_FS;JEOL;0.0225;T61_2_3;precipitateGeometryMeasurementProcess_1590;T61_2_3_26;266;401.383;470.917;60.184;18.897;17.923;1.3802480461;L_T61_2_3;ImageJ;;;
0;0;0;T61;T61_2;tEMProcess_1591;tEM;STEM_JEOL_JEM_2200_FS;JEOL;0.0225;T61_2_3;precipitateGeometryMeasurementProcess_1591;T61_2_3_27;1025;1638.887;492.559;120.468;42.761;30.52;2.7094319977;L_T61_2_3;ImageJ;;;
0;0;0;T61;T61_2;tEMProcess_1592;tEM;STEM_JEOL_JEM_2200_FS;JEOL;0.0225;T61_2_3;precipitateGeometryMeasurementProcess_1592;T61_2_3_28;262;1742.302;513.969;58.77;19.543;17.069;1.3698309308;L_T61_2_3;ImageJ;;;
0;0;0;T61;T61_2;tEMProcess_1593;tEM;STEM_JEOL_JEM_2200_FS;JEOL;0.0225;T61_2_3;precipitateGeometryMeasurementProcess_1593;T61_2_3_29;249;632.496;523.392;58.527;19.006;16.681;1.3354142194;L_T61_2_3;ImageJ;;;
0;0;0;T61;T61_2;tEMProcess_1594;tEM;STEM_JEOL_JEM_2200_FS;JEOL;0.0225;T61_2_3;precipitateGeometryMeasurementProcess_1594;T61_2_3_30;179;1401.008;538.673;49.113;15.919;14.317;1.1322513266;L_T61_2_3;ImageJ;;;
0;0;0;T61;T61_2;tEMProcess_1595;tEM;STEM_JEOL_JEM_2200_FS;JEOL;0.0225;T61_2_3;precipitateGeometryMeasurementProcess_1595;T61_2_3_31;156;1117.378;563.564;45.456;14.922;13.311;1.0570088460;L_T61_2_3;ImageJ;;;
0;0;0;T61;T61_2;tEMProcess_1596;tEM;STEM_JEOL_JEM_2200_FS;JEOL;0.0225;T61_2_3;precipitateGeometryMeasurementProcess_1596;T61_2_3_32;180;665.372;588.561;48.284;15.379;14.903;1.1354096349;L_T61_2_3;ImageJ;;;
0;0;0;T61;T61_2;tEMProcess_1597;tEM;STEM_JEOL_JEM_2200_FS;JEOL;0.0225;T61_2_3;precipitateGeometryMeasurementProcess_1597;T61_2_3_33;2338;1039.529;630.273;183.924;60.734;49.014;4.0920278057;L_T61_2_3;ImageJ;;;
0;0;0;T61;T61_2;tEMProcess_1598;tEM;STEM_JEOL_JEM_2200_FS;JEOL;0.0225;T61_2_3;precipitateGeometryMeasurementProcess_1598;T61_2_3_34;58;2041.19;654.224;26.971;9.061;8.15;0.6445109785;L_T61_2_3;ImageJ;;;
0;0;0;T61;T61_2;tEMProcess_1599;tEM;STEM_JEOL_JEM_2200_FS;JEOL;0.0225;T61_2_3;precipitateGeometryMeasurementProcess_1599;T61_2_3_35;295;280.097;664.5;62.77;21.766;17.257;1.4535411482;L_T61_2_3;ImageJ;;;
0;0;0;T61;T61_2;tEMProcess_1600;tEM;STEM_JEOL_JEM_2200_FS;JEOL;0.0225;T61_2_3;precipitateGeometryMeasurementProcess_1600;T61_2_3_36;327;1601.668;696.849;66.184;21.474;19.388;1.5303479956;L_T61_2_3;ImageJ;;;
0;0;0;T61;T61_2;tEMProcess_1601;tEM;STEM_JEOL_JEM_2200_FS;JEOL;0.0225;T61_2_3;precipitateGeometryMeasurementProcess_1601;T61_2_3_37;137;1513.989;703.807;42.87;13.825;12.617;0.9905504652;L_T61_2_3;ImageJ;;;
0;0;0;T61;T61_2;tEMProcess_1602;tEM;STEM_JEOL_JEM_2200_FS;JEOL;0.0225;T61_2_3;precipitateGeometryMeasurementProcess_1602;T61_2_3_38;288;978.944;733.726;61.355;19.677;18.635;1.4361922094;L_T61_2_3;ImageJ;;;
0;0;0;T61;T61_2;tEMProcess_1603;tEM;STEM_JEOL_JEM_2200_FS;JEOL;0.0225;T61_2_3;precipitateGeometryMeasurementProcess_1603;T61_2_3_39;367;1233.001;737.74;71.598;25.057;18.649;1.6212476323;L_T61_2_3;ImageJ;;;
0;0;0;T61;T61_2;tEMProcess_1604;tEM;STEM_JEOL_JEM_2200_FS;JEOL;0.0225;T61_2_3;precipitateGeometryMeasurementProcess_1604;T61_2_3_40;256;659.031;741.934;60.77;21.11;15.44;1.3540550005;L_T61_2_3;ImageJ;;;
0;0;0;T61;T61_2;tEMProcess_1605;tEM;STEM_JEOL_JEM_2200_FS;JEOL;0.0225;T61_2_3;precipitateGeometryMeasurementProcess_1605;T61_2_3_41;498;890.671;748.135;83.255;28.027;22.624;1.8885609004;L_T61_2_3;ImageJ;;;
0;0;0;T61;T61_2;tEMProcess_1606;tEM;STEM_JEOL_JEM_2200_FS;JEOL;0.0225;T61_2_3;precipitateGeometryMeasurementProcess_1606;T61_2_3_42;213;1763.27;763.805;53.113;17.3;15.676;1.2351113835;L_T61_2_3;ImageJ;;;
0;0;0;T61;T61_2;tEMProcess_1607;tEM;STEM_JEOL_JEM_2200_FS;JEOL;0.0225;T61_2_3;precipitateGeometryMeasurementProcess_1607;T61_2_3_43;537;1107.394;788.327;89.74;33.234;20.573;1.9611168246;L_T61_2_3;ImageJ;;;
0;0;0;T61;T61_2;tEMProcess_1608;tEM;STEM_JEOL_JEM_2200_FS;JEOL;0.0225;T61_2_3;precipitateGeometryMeasurementProcess_1608;T61_2_3_44;145;1369.438;782.79;43.698;14.769;12.5;1.0190613346;L_T61_2_3;ImageJ;;;
0;0;0;T61;T61_2;tEMProcess_1609;tEM;STEM_JEOL_JEM_2200_FS;JEOL;0.0225;T61_2_3;precipitateGeometryMeasurementProcess_1609;T61_2_3_45;466;2027.964;798.991;79.012;25.463;23.302;1.8268768860;L_T61_2_3;ImageJ;;;
0;0;0;T61;T61_2;tEMProcess_1610;tEM;STEM_JEOL_JEM_2200_FS;JEOL;0.0225;T61_2_3;precipitateGeometryMeasurementProcess_1610;T61_2_3_46;51;262.716;800.147;25.556;9.177;7.076;0.6043679297;L_T61_2_3;ImageJ;;;
0;0;0;T61;T61_2;tEMProcess_1611;tEM;STEM_JEOL_JEM_2200_FS;JEOL;0.0225;T61_2_3;precipitateGeometryMeasurementProcess_1611;T61_2_3_47;51;1603.069;800.461;25.314;8.555;7.59;0.6043679297;L_T61_2_3;ImageJ;;;
0;0;0;T61;T61_2;tEMProcess_1612;tEM;STEM_JEOL_JEM_2200_FS;JEOL;0.0225;T61_2_3;precipitateGeometryMeasurementProcess_1612;T61_2_3_48;678;975.338;825.274;99.397;36.043;23.951;2.2035919118;L_T61_2_3;ImageJ;;;
0;0;0;T61;T61_2;tEMProcess_1613;tEM;STEM_JEOL_JEM_2200_FS;JEOL;0.0225;T61_2_3;precipitateGeometryMeasurementProcess_1613;T61_2_3_49;107;1983.453;826.575;38.527;14.086;9.672;0.8754033647;L_T61_2_3;ImageJ;;;
0;0;0;T61;T61_2;tEMProcess_1614;tEM;STEM_JEOL_JEM_2200_FS;JEOL;0.0225;T61_2_3;precipitateGeometryMeasurementProcess_1614;T61_2_3_50;1992;388.626;852.389;176.267;62.646;40.486;3.7771218009;L_T61_2_3;ImageJ;;;
0;0;0;T61;T61_2;tEMProcess_1615;tEM;STEM_JEOL_JEM_2200_FS;JEOL;0.0225;T61_2_3;precipitateGeometryMeasurementProcess_1615;T61_2_3_51;66;1874.182;837.091;29.213;9.24;9.094;0.6875246766;L_T61_2_3;ImageJ;;;
0;0;0;T61;T61_2;tEMProcess_1616;tEM;STEM_JEOL_JEM_2200_FS;JEOL;0.0225;T61_2_3;precipitateGeometryMeasurementProcess_1616;T61_2_3_52;121;890.955;844.095;39.799;12.51;12.315;0.9309128129;L_T61_2_3;ImageJ;;;
0;0;0;T61;T61_2;tEMProcess_1617;tEM;STEM_JEOL_JEM_2200_FS;JEOL;0.0225;T61_2_3;precipitateGeometryMeasurementProcess_1617;T61_2_3_53;136;24.669;859.118;42.87;14.751;11.739;0.9869286964;L_T61_2_3;ImageJ;;;
0;0;0;T61;T61_2;tEMProcess_1618;tEM;STEM_JEOL_JEM_2200_FS;JEOL;0.0225;T61_2_3;precipitateGeometryMeasurementProcess_1618;T61_2_3_54;1115;1522.211;871.528;126.711;38.336;37.032;2.8258802646;L_T61_2_3;ImageJ;;;
0;0;0;T61;T61_2;tEMProcess_1619;tEM;STEM_JEOL_JEM_2200_FS;JEOL;0.0225;T61_2_3;precipitateGeometryMeasurementProcess_1619;T61_2_3_55;463;1202.485;868.763;92.569;32.639;18.062;1.8209868861;L_T61_2_3;ImageJ;;;
0;0;0;T61;T61_2;tEMProcess_1620;tEM;STEM_JEOL_JEM_2200_FS;JEOL;0.0225;T61_2_3;precipitateGeometryMeasurementProcess_1620;T61_2_3_56;316;745.304;864.905;65.598;21.157;19.017;1.5043880120;L_T61_2_3;ImageJ;;;
0;0;0;T61;T61_2;tEMProcess_1621;tEM;STEM_JEOL_JEM_2200_FS;JEOL;0.0225;T61_2_3;precipitateGeometryMeasurementProcess_1621;T61_2_3_57;57;1649.395;867.64;27.213;8.768;8.277;0.6389306919;L_T61_2_3;ImageJ;;;
0;0;0;T61;T61_2;tEMProcess_1622;tEM;STEM_JEOL_JEM_2200_FS;JEOL;0.0225;T61_2_3;precipitateGeometryMeasurementProcess_1622;T61_2_3_58;152;1934.941;884.309;45.456;15.119;12.8;1.0433694507;L_T61_2_3;ImageJ;;;
0;0;0;T61;T61_2;tEMProcess_1623;tEM;STEM_JEOL_JEM_2200_FS;JEOL;0.0225;T61_2_3;precipitateGeometryMeasurementProcess_1623;T61_2_3_59;497;427.341;899.144;82.669;27.562;22.959;1.8866638021;L_T61_2_3;ImageJ;;;
0;0;0;T61;T61_2;tEMProcess_1624;tEM;STEM_JEOL_JEM_2200_FS;JEOL;0.0225;T61_2_3;precipitateGeometryMeasurementProcess_1624;T61_2_3_60;539;1391.78;903.003;86.912;29.542;23.231;1.9647654172;L_T61_2_3;ImageJ;;;
0;0;0;T61;T61_2;tEMProcess_1625;tEM;STEM_JEOL_JEM_2200_FS;JEOL;0.0225;T61_2_3;precipitateGeometryMeasurementProcess_1625;T61_2_3_61;1201;1331.831;930.258;130.368;44.145;34.639;2.9328363233;L_T61_2_3;ImageJ;;;
0;0;0;T61;T61_2;tEMProcess_1626;tEM;STEM_JEOL_JEM_2200_FS;JEOL;0.0225;T61_2_3;precipitateGeometryMeasurementProcess_1626;T61_2_3_62;331;504.104;929.464;67.355;22.618;18.633;1.5396794723;L_T61_2_3;ImageJ;;;
0;0;0;T61;T61_2;tEMProcess_1627;tEM;STEM_JEOL_JEM_2200_FS;JEOL;0.0225;T61_2_3;precipitateGeometryMeasurementProcess_1627;T61_2_3_63;70;2017.757;927.714;30.385;9.828;9.069;0.7080523079;L_T61_2_3;ImageJ;;;
0;0;0;T61;T61_2;tEMProcess_1628;tEM;STEM_JEOL_JEM_2200_FS;JEOL;0.0225;T61_2_3;precipitateGeometryMeasurementProcess_1628;T61_2_3_64;3834;1154.591;986.417;242.693;86.217;56.62;5.2401338086;L_T61_2_3;ImageJ;;;
0;0;0;T61;T61_2;tEMProcess_1629;tEM;STEM_JEOL_JEM_2200_FS;JEOL;0.0225;T61_2_3;precipitateGeometryMeasurementProcess_1629;T61_2_3_65;1777;1896.122;985.251;160.51;54.423;41.574;3.5674675926;L_T61_2_3;ImageJ;;;
0;0;0;T61;T61_2;tEMProcess_1630;tEM;STEM_JEOL_JEM_2200_FS;JEOL;0.0225;T61_2_3;precipitateGeometryMeasurementProcess_1630;T61_2_3_66;111;209.662;981.131;37.213;12.319;11.473;0.8916159155;L_T61_2_3;ImageJ;;;
0;0;0;T61;T61_2;tEMProcess_1631;tEM;STEM_JEOL_JEM_2200_FS;JEOL;0.0225;T61_2_3;precipitateGeometryMeasurementProcess_1631;T61_2_3_67;566;1039.753;992.041;87.841;30.643;23.518;2.0133743816;L_T61_2_3;ImageJ;;;
0;0;0;T61;T61_2;tEMProcess_1632;tEM;STEM_JEOL_JEM_2200_FS;JEOL;0.0225;T61_2_3;precipitateGeometryMeasurementProcess_1632;T61_2_3_68;556;1686.903;1003.897;89.74;32.091;22.059;1.9955091271;L_T61_2_3;ImageJ;;;
0;0;0;T61;T61_2;tEMProcess_1633;tEM;STEM_JEOL_JEM_2200_FS;JEOL;0.0225;T61_2_3;precipitateGeometryMeasurementProcess_1633;T61_2_3_69;290;160.103;1007.962;61.941;20.545;17.972;1.4411703603;L_T61_2_3;ImageJ;;;
0;0;0;T61;T61_2;tEMProcess_1634;tEM;STEM_JEOL_JEM_2200_FS;JEOL;0.0225;T61_2_3;precipitateGeometryMeasurementProcess_1634;T61_2_3_70;303;617.097;1007.094;64.77;22.87;16.869;1.4731183418;L_T61_2_3;ImageJ;;;
0;0;0;T61;T61_2;tEMProcess_1635;tEM;STEM_JEOL_JEM_2200_FS;JEOL;0.0225;T61_2_3;precipitateGeometryMeasurementProcess_1635;T61_2_3_71;338;475.882;1013.109;67.355;22.771;18.899;1.5558748936;L_T61_2_3;ImageJ;;;
0;0;0;T61;T61_2;tEMProcess_1636;tEM;STEM_JEOL_JEM_2200_FS;JEOL;0.0225;T61_2_3;precipitateGeometryMeasurementProcess_1636;T61_2_3_72;186;820.978;1013.349;50.284;18.312;12.933;1.1541780078;L_T61_2_3;ImageJ;;;
0;0;0;T61;T61_2;tEMProcess_1637;tEM;STEM_JEOL_JEM_2200_FS;JEOL;0.0225;T61_2_3;precipitateGeometryMeasurementProcess_1637;T61_2_3_73;126;1818.857;1035.27;40.87;13.333;12.033;0.9499518553;L_T61_2_3;ImageJ;;;
0;0;0;T61;T61_2;tEMProcess_1638;tEM;STEM_JEOL_JEM_2200_FS;JEOL;0.0225;T61_2_3;precipitateGeometryMeasurementProcess_1638;T61_2_3_74;315;360.83;1041.341;67.255;24.976;16.058;1.5020057651;L_T61_2_3;ImageJ;;;
0;0;0;T61;T61_2;tEMProcess_1639;tEM;STEM_JEOL_JEM_2200_FS;JEOL;0.0225;T61_2_3;precipitateGeometryMeasurementProcess_1639;T61_2_3_75;945;1549.92;1048.714;129.296;39.614;30.374;2.6015502984;L_T61_2_3;ImageJ;;;
0;0;0;T61;T61_2;tEMProcess_1640;tEM;STEM_JEOL_JEM_2200_FS;JEOL;0.0225;T61_2_3;precipitateGeometryMeasurementProcess_1640;T61_2_3_76;1308;953.028;1062.792;137.539;43.193;38.557;3.0606959912;L_T61_2_3;ImageJ;;;
0;0;0;T61;T61_2;tEMProcess_1641;tEM;STEM_JEOL_JEM_2200_FS;JEOL;0.0225;T61_2_3;precipitateGeometryMeasurementProcess_1641;T61_2_3_77;101;1201.163;1086.807;37.213;12.065;10.659;0.8505052712;L_T61_2_3;ImageJ;;;
0;0;0;T61;T61_2;tEMProcess_1642;tEM;STEM_JEOL_JEM_2200_FS;JEOL;0.0225;T61_2_3;precipitateGeometryMeasurementProcess_1642;T61_2_3_78;106;668.302;1089.217;37.799;12.295;10.977;0.8713030922;L_T61_2_3;ImageJ;;;
0;0;0;T61;T61_2;tEMProcess_1643;tEM;STEM_JEOL_JEM_2200_FS;JEOL;0.0225;T61_2_3;precipitateGeometryMeasurementProcess_1643;T61_2_3_79;280;1606.254;1096.393;65.012;25.465;14;1.4161046158;L_T61_2_3;ImageJ;;;
0;0;0;T61;T61_2;tEMProcess_1644;tEM;STEM_JEOL_JEM_2200_FS;JEOL;0.0225;T61_2_3;precipitateGeometryMeasurementProcess_1644;T61_2_3_80;91;519.533;1093.434;34.627;10.952;10.579;0.8073038412;L_T61_2_3;ImageJ;;;
0;0;0;T61;T61_2;tEMProcess_1645;tEM;STEM_JEOL_JEM_2200_FS;JEOL;0.0225;T61_2_3;precipitateGeometryMeasurementProcess_1645;T61_2_3_81;448;617.246;1105.196;80.912;29.322;19.453;1.7912463964;L_T61_2_3;ImageJ;;;
0;0;0;T61;T61_2;tEMProcess_1646;tEM;STEM_JEOL_JEM_2200_FS;JEOL;0.0225;T61_2_3;precipitateGeometryMeasurementProcess_1646;T61_2_3_82;702;943.238;1113.513;100.811;36.636;24.397;2.2422543683;L_T61_2_3;ImageJ;;;
0;0;0;T61;T61_2;tEMProcess_1647;tEM;STEM_JEOL_JEM_2200_FS;JEOL;0.0225;T61_2_3;precipitateGeometryMeasurementProcess_1647;T61_2_3_83;319;1927.625;1114.588;67.012;23.017;17.646;1.5115122256;L_T61_2_3;ImageJ;;;
0;0;0;T61;T61_2;tEMProcess_1648;tEM;STEM_JEOL_JEM_2200_FS;JEOL;0.0225;T61_2_3;precipitateGeometryMeasurementProcess_1648;T61_2_3_84;68;983.971;1114.338;29.799;9.598;9.021;0.6978639738;L_T61_2_3;ImageJ;;;
0;0;0;T61;T61_2;tEMProcess_1649;tEM;STEM_JEOL_JEM_2200_FS;JEOL;0.0225;T61_2_3;precipitateGeometryMeasurementProcess_1649;T61_2_3_85;316;1635.953;1125.975;65.355;20.659;19.476;1.5043880120;L_T61_2_3;ImageJ;;;
0;0;0;T61;T61_2;tEMProcess_1650;tEM;STEM_JEOL_JEM_2200_FS;JEOL;0.0225;T61_2_3;precipitateGeometryMeasurementProcess_1650;T61_2_3_86;78;385.372;1148.462;31.799;10.554;9.41;0.7474181228;L_T61_2_3;ImageJ;;;
0;0;0;T61;T61_2;tEMProcess_1651;tEM;STEM_JEOL_JEM_2200_FS;JEOL;0.0225;T61_2_3;precipitateGeometryMeasurementProcess_1651;T61_2_3_87;69;1745.355;1160.645;29.556;9.773;8.989;0.7029765987;L_T61_2_3;ImageJ;;;
0;0;0;T61;T61_2;tEMProcess_1652;tEM;STEM_JEOL_JEM_2200_FS;JEOL;0.0225;T61_2_3;precipitateGeometryMeasurementProcess_1652;T61_2_3_88;186;1776.435;1165.522;50.284;16.456;14.392;1.1541780078;L_T61_2_3;ImageJ;;;
0;0;0;T61;T61_2;tEMProcess_1653;tEM;STEM_JEOL_JEM_2200_FS;JEOL;0.0225;T61_2_3;precipitateGeometryMeasurementProcess_1653;T61_2_3_89;2393;1048.828;1221.801;188.066;56.865;53.581;4.1398792309;L_T61_2_3;ImageJ;;;
0;0;0;T61;T61_2;tEMProcess_1654;tEM;STEM_JEOL_JEM_2200_FS;JEOL;0.0225;T61_2_3;precipitateGeometryMeasurementProcess_1654;T61_2_3_90;1688;991.9;1242.012;168.066;56.191;38.248;3.4769828123;L_T61_2_3;ImageJ;;;
0;0;0;T61;T61_2;tEMProcess_1655;tEM;STEM_JEOL_JEM_2200_FS;JEOL;0.0225;T61_2_3;precipitateGeometryMeasurementProcess_1655;T61_2_3_91;58;261.638;1228.914;27.799;9.06;8.151;0.6445109785;L_T61_2_3;ImageJ;;;
0;0;0;T61;T61_2;tEMProcess_1656;tEM;STEM_JEOL_JEM_2200_FS;JEOL;0.0225;T61_2_3;precipitateGeometryMeasurementProcess_1656;T61_2_3_92;69;304.065;1230.471;29.213;9.996;8.789;0.7029765987;L_T61_2_3;ImageJ;;;
0;0;0;T61;T61_2;tEMProcess_1657;tEM;STEM_JEOL_JEM_2200_FS;JEOL;0.0225;T61_2_3;precipitateGeometryMeasurementProcess_1657;T61_2_3_93;3333;90.115;1283.282;244.794;86.831;48.873;4.8857808117;L_T61_2_3;ImageJ;;;
0;0;0;T61;T61_2;tEMProcess_1658;tEM;STEM_JEOL_JEM_2200_FS;JEOL;0.0225;T61_2_3;precipitateGeometryMeasurementProcess_1658;T61_2_3_94;7799;1423.329;1298.972;342.635;110.799;89.621;7.4737020982;L_T61_2_3;ImageJ;;;
0;0;0;T61;T61_2;tEMProcess_1659;tEM;STEM_JEOL_JEM_2200_FS;JEOL;0.0225;T61_2_3;precipitateGeometryMeasurementProcess_1659;T61_2_3_95;276;1565.783;1264.841;61.355;20.98;16.75;1.4059531974;L_T61_2_3;ImageJ;;;
0;0;0;T61;T61_2;tEMProcess_1660;tEM;STEM_JEOL_JEM_2200_FS;JEOL;0.0225;T61_2_3;precipitateGeometryMeasurementProcess_1660;T61_2_3_96;571;161.484;1269.74;90.912;31.213;23.292;2.0222478243;L_T61_2_3;ImageJ;;;
0;0;0;T61;T61_2;tEMProcess_1661;tEM;STEM_JEOL_JEM_2200_FS;JEOL;0.0225;T61_2_3;precipitateGeometryMeasurementProcess_1661;T61_2_3_97;116;905.819;1284.422;39.213;13.161;11.222;0.9114761670;L_T61_2_3;ImageJ;;;
0;0;0;T61;T61_2;tEMProcess_1662;tEM;STEM_JEOL_JEM_2200_FS;JEOL;0.0225;T61_2_3;precipitateGeometryMeasurementProcess_1662;T61_2_3_98;87;375.328;1289.546;34.385;11.71;9.46;0.7893615155;L_T61_2_3;ImageJ;;;
0;0;0;T61;T61_2;tEMProcess_1663;tEM;STEM_JEOL_JEM_2200_FS;JEOL;0.0225;T61_2_3;precipitateGeometryMeasurementProcess_1663;T61_2_3_99;1633;951.855;1308.431;151.782;50.81;40.921;3.4198685637;L_T61_2_3;ImageJ;;;
0;0;0;T61;T61_2;tEMProcess_1664;tEM;STEM_JEOL_JEM_2200_FS;JEOL;0.0225;T61_2_3;precipitateGeometryMeasurementProcess_1664;T61_2_3_100;379;285.835;1301.513;72.426;24.404;19.773;1.6475398491;L_T61_2_3;ImageJ;;;
0;0;0;T61;T61_2;tEMProcess_1665;tEM;STEM_JEOL_JEM_2200_FS;JEOL;0.0225;T61_2_3;precipitateGeometryMeasurementProcess_1665;T61_2_3_101;170;1873.576;1298.259;47.456;15.42;14.037;1.1034198270;L_T61_2_3;ImageJ;;;
0;0;0;T61;T61_2;tEMProcess_1666;tEM;STEM_JEOL_JEM_2200_FS;JEOL;0.0225;T61_2_3;precipitateGeometryMeasurementProcess_1666;T61_2_3_102;333;2016.557;1303.023;66.77;22.29;19.022;1.5443240665;L_T61_2_3;ImageJ;;;
0;0;0;T61;T61_2;tEMProcess_1667;tEM;STEM_JEOL_JEM_2200_FS;JEOL;0.0225;T61_2_3;precipitateGeometryMeasurementProcess_1667;T61_2_3_103;210;584.214;1312.652;53.113;18.516;14.441;1.2263825717;L_T61_2_3;ImageJ;;;
0;0;0;T61;T61_2;tEMProcess_1668;tEM;STEM_JEOL_JEM_2200_FS;JEOL;0.0225;T61_2_3;precipitateGeometryMeasurementProcess_1668;T61_2_3_104;233;230.406;1350.65;55.113;17.485;16.966;1.2917970345;L_T61_2_3;ImageJ;;;
0;0;0;T61;T61_2;tEMProcess_1669;tEM;STEM_JEOL_JEM_2200_FS;JEOL;0.0225;T61_2_3;precipitateGeometryMeasurementProcess_1669;T61_2_3_105;731;670.049;1359.131;101.74;35.973;25.873;2.2881000531;L_T61_2_3;ImageJ;;;
0;0;0;T61;T61_2;tEMProcess_1670;tEM;STEM_JEOL_JEM_2200_FS;JEOL;0.0225;T61_2_3;precipitateGeometryMeasurementProcess_1670;T61_2_3_106;234;1016.645;1357.667;55.113;17.563;16.964;1.2945661631;L_T61_2_3;ImageJ;;;
0;0;0;T61;T61_2;tEMProcess_1671;tEM;STEM_JEOL_JEM_2200_FS;JEOL;0.0225;T61_2_3;precipitateGeometryMeasurementProcess_1671;T61_2_3_107;613;794.275;1365.298;92.912;31.261;24.967;2.0953016740;L_T61_2_3;ImageJ;;;
0;0;0;T61;T61_2;tEMProcess_1672;tEM;STEM_JEOL_JEM_2200_FS;JEOL;0.0225;T61_2_3;precipitateGeometryMeasurementProcess_1672;T61_2_3_108;237;1260.825;1386.829;55.698;18.499;16.312;1.3028382356;L_T61_2_3;ImageJ;;;
0;0;0;T61;T61_2;tEMProcess_1673;tEM;STEM_JEOL_JEM_2200_FS;JEOL;0.0225;T61_2_3;precipitateGeometryMeasurementProcess_1673;T61_2_3_109;103;53.374;1412.782;38.042;12.613;10.398;0.8588848358;L_T61_2_3;ImageJ;;;
0;0;0;T61;T61_2;tEMProcess_1674;tEM;STEM_JEOL_JEM_2200_FS;JEOL;0.0225;T61_2_3;precipitateGeometryMeasurementProcess_1674;T61_2_3_110;1252;868.772;1468.259;171.823;71.036;22.441;2.9944598000;L_T61_2_3;ImageJ;;;
0;0;0;T61;T61_2;tEMProcess_1675;tEM;STEM_JEOL_JEM_2200_FS;JEOL;0.0225;T61_2_3;precipitateGeometryMeasurementProcess_1675;T61_2_3_111;550;1992.645;1462.095;89.983;33.429;20.948;1.9847127857;L_T61_2_3;ImageJ;;;
0;0;0;T61;T61_2;tEMProcess_1676;tEM;STEM_JEOL_JEM_2200_FS;JEOL;0.0225;T61_2_3;precipitateGeometryMeasurementProcess_1676;T61_2_3_112;490;90.186;1464.465;81.255;26.968;23.134;1.8733303220;L_T61_2_3;ImageJ;;;
0;0;0;T61;T61_2;tEMProcess_1677;tEM;STEM_JEOL_JEM_2200_FS;JEOL;0.0225;T61_2_3;precipitateGeometryMeasurementProcess_1677;T61_2_3_113;78;1756.923;1477.154;31.213;10.395;9.554;0.7474181228;L_T61_2_3;ImageJ;;;
0;0;0;T61;T61_2;tEMProcess_1678;tEM;STEM_JEOL_JEM_2200_FS;JEOL;0.0225;T61_2_3;precipitateGeometryMeasurementProcess_1678;T61_2_3_114;492;782.285;1505.632;82.912;26.446;23.687;1.8771495519;L_T61_2_3;ImageJ;;;
0;0;0;T61;T61_2;tEMProcess_1679;tEM;STEM_JEOL_JEM_2200_FS;JEOL;0.0225;T61_2_3;precipitateGeometryMeasurementProcess_1679;T61_2_3_115;132;671.515;1500.28;41.213;13.607;12.352;0.9723067222;L_T61_2_3;ImageJ;;;
0;0;0;T61;T61_2;tEMProcess_1680;tEM;STEM_JEOL_JEM_2200_FS;JEOL;0.0225;T61_2_3;precipitateGeometryMeasurementProcess_1680;T61_2_3_116;1720;1044.664;1535.047;154.61;48.219;45.417;3.5097852634;L_T61_2_3;ImageJ;;;
0;0;0;T61;T61_2;tEMProcess_1681;tEM;STEM_JEOL_JEM_2200_FS;JEOL;0.0225;T61_2_3;precipitateGeometryMeasurementProcess_1681;T61_2_3_117;79;579.968;1523.247;31.799;10.166;9.894;0.7521940060;L_T61_2_3;ImageJ;;;
0;0;0;T61;T61_2;tEMProcess_1682;tEM;STEM_JEOL_JEM_2200_FS;JEOL;0.0225;T61_2_3;precipitateGeometryMeasurementProcess_1682;T61_2_3_118;452;477.007;1530.956;78.426;26.899;21.395;1.7992252617;L_T61_2_3;ImageJ;;;
0;0;0;T61;T61_2;tEMProcess_1683;tEM;STEM_JEOL_JEM_2200_FS;JEOL;0.0225;T61_2_3;precipitateGeometryMeasurementProcess_1683;T61_2_3_119;939;1684.05;1559.693;115.397;38.56;31.006;2.5932782574;L_T61_2_3;ImageJ;;;
0;0;0;T61;T61_2;tEMProcess_1684;tEM;STEM_JEOL_JEM_2200_FS;JEOL;0.0225;T61_2_3;precipitateGeometryMeasurementProcess_1684;T61_2_3_120;347;770.065;1602.238;70.669;25.426;17.376;1.5764531190;L_T61_2_3;ImageJ;;;
0;0;0;T61;T61_2;tEMProcess_1685;tEM;STEM_JEOL_JEM_2200_FS;JEOL;0.0225;T61_2_3;precipitateGeometryMeasurementProcess_1685;T61_2_3_121;193;131.614;1602.179;50.284;16.752;14.669;1.1756958283;L_T61_2_3;ImageJ;;;
0;0;0;T61;T61_2;tEMProcess_1686;tEM;STEM_JEOL_JEM_2200_FS;JEOL;0.0225;T61_2_3;precipitateGeometryMeasurementProcess_1686;T61_2_3_122;483;1267.523;1612.237;82.912;30.747;20.001;1.8599012576;L_T61_2_3;ImageJ;;;
0;0;0;T61;T61_2;tEMProcess_1687;tEM;STEM_JEOL_JEM_2200_FS;JEOL;0.0225;T61_2_3;precipitateGeometryMeasurementProcess_1687;T61_2_3_123;328;1165.564;1617.607;66.184;21.521;19.405;1.5326861910;L_T61_2_3;ImageJ;;;
0;0;0;T61;T61_2;tEMProcess_1688;tEM;STEM_JEOL_JEM_2200_FS;JEOL;0.0225;T61_2_3;precipitateGeometryMeasurementProcess_1688;T61_2_3_124;247;1082.115;1622.48;58.184;20.416;15.404;1.3300402973;L_T61_2_3;ImageJ;;;
0;0;0;T61;T61_2;tEMProcess_1689;tEM;STEM_JEOL_JEM_2200_FS;JEOL;0.0225;T61_2_3;precipitateGeometryMeasurementProcess_1689;T61_2_3_125;879;1950.024;1631.561;110.225;36.029;31.063;2.5090583441;L_T61_2_3;ImageJ;;;
0;0;0;T61;T61_2;tEMProcess_1690;tEM;STEM_JEOL_JEM_2200_FS;JEOL;0.0225;T61_2_3;precipitateGeometryMeasurementProcess_1690;T61_2_3_126;338;342.74;1630.183;66.77;22.345;19.259;1.5558748936;L_T61_2_3;ImageJ;;;
0;0;0;T61;T61_2;tEMProcess_1691;tEM;STEM_JEOL_JEM_2200_FS;JEOL;0.0225;T61_2_3;precipitateGeometryMeasurementProcess_1691;T61_2_3_127;419;198.259;1653.65;75.255;24.783;21.526;1.7323009127;L_T61_2_3;ImageJ;;;
0;0;0;T61;T61_2;tEMProcess_1692;tEM;STEM_JEOL_JEM_2200_FS;JEOL;0.0225;T61_2_3;precipitateGeometryMeasurementProcess_1692;T61_2_3_128;404;873.96;1652.943;75.355;26.147;19.673;1.7010105424;L_T61_2_3;ImageJ;;;
0;0;0;T61;T61_2;tEMProcess_1693;tEM;STEM_JEOL_JEM_2200_FS;JEOL;0.0225;T61_2_3;precipitateGeometryMeasurementProcess_1693;T61_2_3_129;72;1464.333;1649.792;29.799;9.936;9.227;0.7180961047;L_T61_2_3;ImageJ;;;
0;0;0;T61;T61_2;tEMProcess_1694;tEM;STEM_JEOL_JEM_2200_FS;JEOL;0.0225;T61_2_3;precipitateGeometryMeasurementProcess_1694;T61_2_3_130;9422;1619.648;1718.379;394.777;146.231;82.038;8.2146274609;L_T61_2_3;ImageJ;;;
0;0;0;T61;T61_2;tEMProcess_1695;tEM;STEM_JEOL_JEM_2200_FS;JEOL;0.0225;T61_2_3;precipitateGeometryMeasurementProcess_1695;T61_2_3_131;186;239.591;1673.656;49.456;15.473;15.306;1.1541780078;L_T61_2_3;ImageJ;;;
0;0;0;T61;T61_2;tEMProcess_1696;tEM;STEM_JEOL_JEM_2200_FS;JEOL;0.0225;T61_2_3;precipitateGeometryMeasurementProcess_1696;T61_2_3_132;577;792.935;1682.814;88.669;27.936;26.298;2.0328448287;L_T61_2_3;ImageJ;;;
0;0;0;T61;T61_2;tEMProcess_1697;tEM;STEM_JEOL_JEM_2200_FS;JEOL;0.0225;T61_2_3;precipitateGeometryMeasurementProcess_1697;T61_2_3_133;316;1926.038;1702.636;65.941;22.556;17.838;1.5043880120;L_T61_2_3;ImageJ;;;
0;0;0;T61;T61_2;tEMProcess_1698;tEM;STEM_JEOL_JEM_2200_FS;JEOL;0.0225;T61_2_3;precipitateGeometryMeasurementProcess_1698;T61_2_3_134;211;567.372;1703.13;53.355;18.54;14.49;1.2292990623;L_T61_2_3;ImageJ;;;
0;0;0;T61;T61_2;tEMProcess_1699;tEM;STEM_JEOL_JEM_2200_FS;JEOL;0.0225;T61_2_3;precipitateGeometryMeasurementProcess_1699;T61_2_3_135;705;376.676;1716.709;97.983;31.637;28.373;2.2470404023;L_T61_2_3;ImageJ;;;
0;0;0;T61;T61_2;tEMProcess_1700;tEM;STEM_JEOL_JEM_2200_FS;JEOL;0.0225;T61_2_3;precipitateGeometryMeasurementProcess_1700;T61_2_3_136;252;485.413;1726.329;59.355;19.891;16.13;1.3434347973;L_T61_2_3;ImageJ;;;
0;0;0;T61;T61_2;tEMProcess_1701;tEM;STEM_JEOL_JEM_2200_FS;JEOL;0.0225;T61_2_3;precipitateGeometryMeasurementProcess_1701;T61_2_3_137;203;1015.264;1726.16;52.527;16.964;15.236;1.2057696319;L_T61_2_3;ImageJ;;;
0;0;0;T61;T61_2;tEMProcess_1702;tEM;STEM_JEOL_JEM_2200_FS;JEOL;0.0225;T61_2_3;precipitateGeometryMeasurementProcess_1702;T61_2_3_138;368;306.704;1757.565;71.012;23.866;19.632;1.6234549139;L_T61_2_3;ImageJ;;;
0;0;0;T61;T61_2;tEMProcess_1703;tEM;STEM_JEOL_JEM_2200_FS;JEOL;0.0225;T61_2_3;precipitateGeometryMeasurementProcess_1703;T61_2_3_139;9253;676.996;1803.922;390.818;138.912;84.811;8.1406222722;L_T61_2_3;ImageJ;;;
0;0;0;T61;T61_2;tEMProcess_1704;tEM;STEM_JEOL_JEM_2200_FS;JEOL;0.0225;T61_2_3;precipitateGeometryMeasurementProcess_1704;T61_2_3_140;236;1834.263;1772.165;57.113;20.111;14.941;1.3000867262;L_T61_2_3;ImageJ;;;
0;0;0;T61;T61_2;tEMProcess_1705;tEM;STEM_JEOL_JEM_2200_FS;JEOL;0.0225;T61_2_3;precipitateGeometryMeasurementProcess_1705;T61_2_3_141;648;1912.83;1789.807;121.296;46.425;17.772;2.1542883142;L_T61_2_3;ImageJ;;;
0;0;0;T61;T61_2;tEMProcess_1706;tEM;STEM_JEOL_JEM_2200_FS;JEOL;0.0225;T61_2_3;precipitateGeometryMeasurementProcess_1706;T61_2_3_142;147;979.602;1777.983;44.042;15.653;11.957;1.0260652750;L_T61_2_3;ImageJ;;;
0;0;0;T61;T61_2;tEMProcess_1707;tEM;STEM_JEOL_JEM_2200_FS;JEOL;0.0225;T61_2_3;precipitateGeometryMeasurementProcess_1707;T61_2_3_143;250;920.684;1783.408;59.113;20.623;15.435;1.3380930871;L_T61_2_3;ImageJ;;;
0;0;0;T61;T61_2;tEMProcess_1708;tEM;STEM_JEOL_JEM_2200_FS;JEOL;0.0225;T61_2_3;precipitateGeometryMeasurementProcess_1708;T61_2_3_144;1264;1027.778;1815.381;135.782;48.475;33.2;3.0087760241;L_T61_2_3;ImageJ;;;
0;0;0;T61;T61_2;tEMProcess_1709;tEM;STEM_JEOL_JEM_2200_FS;JEOL;0.0225;T61_2_3;precipitateGeometryMeasurementProcess_1709;T61_2_3_145;356;1080.289;1809.629;70.184;24.024;18.867;1.5967661658;L_T61_2_3;ImageJ;;;
0;0;0;T61;T61_2;tEMProcess_1710;tEM;STEM_JEOL_JEM_2200_FS;JEOL;0.0225;T61_2_3;precipitateGeometryMeasurementProcess_1710;T61_2_3_146;1659;1754.869;1826.566;172.752;57.759;36.571;3.4469859699;L_T61_2_3;ImageJ;;;
0;0;0;T61;T61_2;tEMProcess_1711;tEM;STEM_JEOL_JEM_2200_FS;JEOL;0.0225;T61_2_3;precipitateGeometryMeasurementProcess_1711;T61_2_3_147;55;352.082;1823.227;26.385;8.835;7.926;0.6276212904;L_T61_2_3;ImageJ;;;
0;0;0;T61;T61_2;tEMProcess_1712;tEM;STEM_JEOL_JEM_2200_FS;JEOL;0.0225;T61_2_3;precipitateGeometryMeasurementProcess_1712;T61_2_3_148;559;1324.475;1840.876;88.669;31.077;22.902;2.0008854524;L_T61_2_3;ImageJ;;;
0;0;0;T61;T61_2;tEMProcess_1713;tEM;STEM_JEOL_JEM_2200_FS;JEOL;0.0225;T61_2_3;precipitateGeometryMeasurementProcess_1713;T61_2_3_149;763;1244.711;1849.799;112.569;42.808;22.694;2.3376451765;L_T61_2_3;ImageJ;;;
0;0;0;T61;T61_2;tEMProcess_1714;tEM;STEM_JEOL_JEM_2200_FS;JEOL;0.0225;T61_2_3;precipitateGeometryMeasurementProcess_1714;T61_2_3_150;120;2022.042;1856.592;40.385;12.797;11.94;0.9270580849;L_T61_2_3;ImageJ;;;
0;0;0;T61;T61_2;tEMProcess_1715;tEM;STEM_JEOL_JEM_2200_FS;JEOL;0.0225;T61_2_3;precipitateGeometryMeasurementProcess_1715;T61_2_3_151;258;1597.419;1874.69;58.77;18.583;17.677;1.3593339874;L_T61_2_3;ImageJ;;;
0;0;0;T61;T61_2;tEMProcess_1716;tEM;STEM_JEOL_JEM_2200_FS;JEOL;0.0225;T61_2_3;precipitateGeometryMeasurementProcess_1716;T61_2_3_152;383;1896.557;1884.114;75.841;27.85;17.51;1.6562111714;L_T61_2_3;ImageJ;;;
0;0;0;T61;T61_2;tEMProcess_1717;tEM;STEM_JEOL_JEM_2200_FS;JEOL;0.0225;T61_2_3;precipitateGeometryMeasurementProcess_1717;T61_2_3_153;253;656.579;1888.642;58.527;19.487;16.53;1.3460977034;L_T61_2_3;ImageJ;;;
0;0;0;T61;T61_2;tEMProcess_1718;tEM;STEM_JEOL_JEM_2200_FS;JEOL;0.0225;T61_2_3;precipitateGeometryMeasurementProcess_1718;T61_2_3_154;92;806.587;1901.326;37.456;12.908;9.075;0.8117274570;L_T61_2_3;ImageJ;;;
0;0;0;T61;T61_2;tEMProcess_1719;tEM;STEM_JEOL_JEM_2200_FS;JEOL;0.0225;T61_2_3;precipitateGeometryMeasurementProcess_1719;T61_2_3_155;162;471.728;1914.272;47.698;17.502;11.786;1.0771441571;L_T61_2_3;ImageJ;;;
0;0;0;T61;T61_2;tEMProcess_1720;tEM;STEM_JEOL_JEM_2200_FS;JEOL;0.0225;T61_2_3;precipitateGeometryMeasurementProcess_1720;T61_2_3_156;149;1232.332;1932.332;45.456;15.096;12.567;1.0330217294;L_T61_2_3;ImageJ;;;
0;0;0;T61;T61_2;tEMProcess_1721;tEM;STEM_JEOL_JEM_2200_FS;JEOL;0.0225;T61_2_3;precipitateGeometryMeasurementProcess_1721;T61_2_3_157;404;227.869;1937.96;75.012;25.784;19.95;1.7010105424;L_T61_2_3;ImageJ;;;
0;0;0;T61;T61_2;tEMProcess_1722;tEM;STEM_JEOL_JEM_2200_FS;JEOL;0.0225;T61_2_3;precipitateGeometryMeasurementProcess_1722;T61_2_3_158;169;426.328;1934.098;46.87;15.215;14.142;1.1001696879;L_T61_2_3;ImageJ;;;
0;0;0;T61;T61_2;tEMProcess_1723;tEM;STEM_JEOL_JEM_2200_FS;JEOL;0.0225;T61_2_3;precipitateGeometryMeasurementProcess_1723;T61_2_3_159;176;850.915;1938.551;55.355;16.339;13.715;1.1227230956;L_T61_2_3;ImageJ;;;
0;0;0;T61;T61_2;tEMProcess_1724;tEM;STEM_JEOL_JEM_2200_FS;JEOL;0.0225;T61_2_3;precipitateGeometryMeasurementProcess_1724;T61_2_3_160;268;74.362;1950.056;68.669;19.559;17.446;1.3854272315;L_T61_2_3;ImageJ;;;
0;0;0;T61;T61_2;tEMProcess_1725;tEM;STEM_JEOL_JEM_2200_FS;JEOL;0.0225;T61_2_3;precipitateGeometryMeasurementProcess_1725;T61_2_3_161;395;886.558;1966.472;85.74;34.756;14.47;1.6819569297;L_T61_2_3;ImageJ;;;
0;0;0;T61;T61_2;tEMProcess_1726;tEM;STEM_JEOL_JEM_2200_FS;JEOL;0.0225;T61_2_3;precipitateGeometryMeasurementProcess_1726;T61_2_3_162;62;1953.806;1963.694;27.799;9.234;8.549;0.6663649835;L_T61_2_3;ImageJ;;;
0;0;0;T61;T61_2;tEMProcess_1727;tEM;STEM_JEOL_JEM_2200_FS;JEOL;0.0225;T61_2_3;precipitateGeometryMeasurementProcess_1727;T61_2_3_163;117;1379.15;1967.261;38.627;12.328;12.084;0.9153965127;L_T61_2_3;ImageJ;;;
0;0;0;T61;T61_2;tEMProcess_1728;tEM;STEM_JEOL_JEM_2200_FS;JEOL;0.0225;T61_2_3;precipitateGeometryMeasurementProcess_1728;T61_2_3_164;274;2001.697;1989.339;61.598;22.047;15.824;1.4008499021;L_T61_2_3;ImageJ;;;
0;0;0;T61;T61_2;tEMProcess_1729;tEM;STEM_JEOL_JEM_2200_FS;JEOL;0.0225;T61_2_3;precipitateGeometryMeasurementProcess_1729;T61_2_3_165;331;1355.618;2003.775;67.012;21.925;19.222;1.5396794723;L_T61_2_3;ImageJ;;;
0;0;0;T61;T61_2;tEMProcess_1730;tEM;STEM_JEOL_JEM_2200_FS;JEOL;0.0225;T61_2_3;precipitateGeometryMeasurementProcess_1730;T61_2_3_166;199;793.515;2002.299;51.698;17.679;14.332;1.1938310246;L_T61_2_3;ImageJ;;;
0;0;0;T61;T61_2;tEMProcess_1731;tEM;STEM_JEOL_JEM_2200_FS;JEOL;0.0225;T61_2_3;precipitateGeometryMeasurementProcess_1731;T61_2_3_167;804;1238.236;2024.877;133.681;53.856;19.008;2.3996303551;L_T61_2_3;ImageJ;;;
0;0;0;T61;T61_2;tEMProcess_1732;tEM;STEM_JEOL_JEM_2200_FS;JEOL;0.0225;T61_2_3;precipitateGeometryMeasurementProcess_1732;T61_2_3_168;607;1704.803;2016.171;91.841;32.301;23.927;2.0850221271;L_T61_2_3;ImageJ;;;
0;0;0;T61;T61_2;tEMProcess_1733;tEM;STEM_JEOL_JEM_2200_FS;JEOL;0.0225;T61_2_3;precipitateGeometryMeasurementProcess_1733;T61_2_3_169;214;1556.449;2034.607;54.527;18.523;14.71;1.2380073110;L_T61_2_3;ImageJ;;;
250;190;0;190 °C, 250 h;190+%C2%B0C%2C+250+h_1;tEMProcess_1734;tEM;STEM_JEOL_JEM_2200_FS;JEOL;0.0225;190+%C2%B0C%2C+250+h_1_1;precipitateGeometryMeasurementProcess_1734;190+%C2%B0C%2C+250+h_1_1_1;1156;541.529;22.343;130.569;44.587;33.011;2.8773668761;L_190+%C2%B0C%2C+250+h_1_1;ImageJ;;;
250;190;0;190 °C, 250 h;190+%C2%B0C%2C+250+h_1;tEMProcess_1735;tEM;STEM_JEOL_JEM_2200_FS;JEOL;0.0225;190+%C2%B0C%2C+250+h_1_1;precipitateGeometryMeasurementProcess_1735;190+%C2%B0C%2C+250+h_1_1_2;8360;1680.017;53.884;431.706;112.982;94.212;7.7378349421;L_190+%C2%B0C%2C+250+h_1_1;ImageJ;;;
250;190;0;190 °C, 250 h;190+%C2%B0C%2C+250+h_1;tEMProcess_1736;tEM;STEM_JEOL_JEM_2200_FS;JEOL;0.0225;190+%C2%B0C%2C+250+h_1_1;precipitateGeometryMeasurementProcess_1736;190+%C2%B0C%2C+250+h_1_1_3;132;1071.553;15.864;42.627;13.574;12.382;0.9723067222;L_190+%C2%B0C%2C+250+h_1_1;ImageJ;;;
250;190;0;190 °C, 250 h;190+%C2%B0C%2C+250+h_1;tEMProcess_1737;tEM;STEM_JEOL_JEM_2200_FS;JEOL;0.0225;190+%C2%B0C%2C+250+h_1_1;precipitateGeometryMeasurementProcess_1737;190+%C2%B0C%2C+250+h_1_1_4;120;1322.358;34.892;40.627;14.525;10.519;0.9270580849;L_190+%C2%B0C%2C+250+h_1_1;ImageJ;;;
250;190;0;190 °C, 250 h;190+%C2%B0C%2C+250+h_1;tEMProcess_1738;tEM;STEM_JEOL_JEM_2200_FS;JEOL;0.0225;190+%C2%B0C%2C+250+h_1_1;precipitateGeometryMeasurementProcess_1738;190+%C2%B0C%2C+250+h_1_1_5;227;1218.416;86.289;56.284;20.365;14.192;1.2750559767;L_190+%C2%B0C%2C+250+h_1_1;ImageJ;;;
250;190;0;190 °C, 250 h;190+%C2%B0C%2C+250+h_1;tEMProcess_1739;tEM;STEM_JEOL_JEM_2200_FS;JEOL;0.0225;190+%C2%B0C%2C+250+h_1_1;precipitateGeometryMeasurementProcess_1739;190+%C2%B0C%2C+250+h_1_1_6;5351;1760.63;130.843;323.404;127.999;53.228;6.1906150358;L_190+%C2%B0C%2C+250+h_1_1;ImageJ;;;
250;190;0;190 °C, 250 h;190+%C2%B0C%2C+250+h_1;tEMProcess_1740;tEM;STEM_JEOL_JEM_2200_FS;JEOL;0.0225;190+%C2%B0C%2C+250+h_1_1;precipitateGeometryMeasurementProcess_1740;190+%C2%B0C%2C+250+h_1_1_7;258;1514.926;146.217;59.113;20.319;16.167;1.3593339874;L_190+%C2%B0C%2C+250+h_1_1;ImageJ;;;
250;190;0;190 °C, 250 h;190+%C2%B0C%2C+250+h_1;tEMProcess_1741;tEM;STEM_JEOL_JEM_2200_FS;JEOL;0.0225;190+%C2%B0C%2C+250+h_1_1;precipitateGeometryMeasurementProcess_1741;190+%C2%B0C%2C+250+h_1_1_8;103;1690.228;147.296;36.627;12.921;10.15;0.8588848358;L_190+%C2%B0C%2C+250+h_1_1;ImageJ;;;
