Repository: materialdigital/demo-orowan

# demo-orowan

This repository hosts a Jupyter notebook demonstrator that is based on an ontological framework. This framework is structured around the Platform MaterialDigital Core Ontology (PMDco), Tensile Test Ontology (TTO), and Precipitate Geometry Ontology (PGO). This approach allows for a nuanced exploration and demonstration of the Orowan correlation in materials science. This example is provided by the PMD core team.

For more information on these ontologies and the underlying framework, please visit:
- PMDco: [Platform MaterialDigital Core Ontology](https://github.com/materialdigital/core-ontology).

File: data/TEM_data.csv (part 10 of 41)
specimenAgingtime;specimenAgingT;specimenCreepStress;specimenMaterialStateName;specimen_ID;tEMProcess;transmissionElectronMicroscope;manufacturerSeries;tEMManufacturer;calibrationFactor;dFImage_ID;precipitateGeometryMeasurement;particleNumber;particleArea;weightedXPositionCentralPoint;weightedYPositionCentralPoint;perimeter;elipseFitMajorAxis;elipseFitMinorAxis;particleRadius_nm;labDFImage_ID;softwareAgent;;;
250;190;0;190 °C, 250 h;190+%C2%B0C%2C+250+h_1;tEMProcess_1742;tEM;STEM_JEOL_JEM_2200_FS;JEOL;0.0225;190+%C2%B0C%2C+250+h_1_1;precipitateGeometryMeasurementProcess_1742;190+%C2%B0C%2C+250+h_1_1_9;220;1668.195;175.073;69.598;22.542;12.426;1.2552425808;L_190+%C2%B0C%2C+250+h_1_1;ImageJ;;;
250;190;0;190 °C, 250 h;190+%C2%B0C%2C+250+h_1;tEMProcess_1743;tEM;STEM_JEOL_JEM_2200_FS;JEOL;0.0225;190+%C2%B0C%2C+250+h_1_1;precipitateGeometryMeasurementProcess_1743;190+%C2%B0C%2C+250+h_1_1_10;3451;1407.712;244.072;219.38;66.848;65.731;4.9715155524;L_190+%C2%B0C%2C+250+h_1_1;ImageJ;;;
250;190;0;190 °C, 250 h;190+%C2%B0C%2C+250+h_1;tEMProcess_1744;tEM;STEM_JEOL_JEM_2200_FS;JEOL;0.0225;190+%C2%B0C%2C+250+h_1_1;precipitateGeometryMeasurementProcess_1744;190+%C2%B0C%2C+250+h_1_1_11;2565;876.459;277.226;191.782;64.687;50.487;4.2860773799;L_190+%C2%B0C%2C+250+h_1_1;ImageJ;;;
250;190;0;190 °C, 250 h;190+%C2%B0C%2C+250+h_1;tEMProcess_1745;tEM;STEM_JEOL_JEM_2200_FS;JEOL;0.0225;190+%C2%B0C%2C+250+h_1_1;precipitateGeometryMeasurementProcess_1745;190+%C2%B0C%2C+250+h_1_1_12;3832;979.691;313.026;233.522;75.446;64.67;5.2387668765;L_190+%C2%B0C%2C+250+h_1_1;ImageJ;;;
250;190;0;190 °C, 250 h;190+%C2%B0C%2C+250+h_1;tEMProcess_1746;tEM;STEM_JEOL_JEM_2200_FS;JEOL;0.0225;190+%C2%B0C%2C+250+h_1_1;precipitateGeometryMeasurementProcess_1746;190+%C2%B0C%2C+250+h_1_1_13;545;1205.452;401.528;91.841;34.453;20.141;1.9756707669;L_190+%C2%B0C%2C+250+h_1_1;ImageJ;;;
250;190;0;190 °C, 250 h;190+%C2%B0C%2C+250+h_1;tEMProcess_1747;tEM;STEM_JEOL_JEM_2200_FS;JEOL;0.0225;190+%C2%B0C%2C+250+h_1_1;precipitateGeometryMeasurementProcess_1747;190+%C2%B0C%2C+250+h_1_1_14;10203;872.275;440.252;394.392;145.319;89.396;8.5483100550;L_190+%C2%B0C%2C+250+h_1_1;ImageJ;;;
250;190;0;190 °C, 250 h;190+%C2%B0C%2C+250+h_1;tEMProcess_1748;tEM;STEM_JEOL_JEM_2200_FS;JEOL;0.0225;190+%C2%B0C%2C+250+h_1_1;precipitateGeometryMeasurementProcess_1748;190+%C2%B0C%2C+250+h_1_1_15;554;1202.827;476.045;88.326;29.922;23.574;1.9919168485;L_190+%C2%B0C%2C+250+h_1_1;ImageJ;;;
250;190;0;190 °C, 250 h;190+%C2%B0C%2C+250+h_1;tEMProcess_1749;tEM;STEM_JEOL_JEM_2200_FS;JEOL;0.0225;190+%C2%B0C%2C+250+h_1_1;precipitateGeometryMeasurementProcess_1749;190+%C2%B0C%2C+250+h_1_1_16;287;1350.716;477.012;73.698;30.95;11.807;1.4336966520;L_190+%C2%B0C%2C+250+h_1_1;ImageJ;;;
250;190;0;190 °C, 250 h;190+%C2%B0C%2C+250+h_1;tEMProcess_1750;tEM;STEM_JEOL_JEM_2200_FS;JEOL;0.0225;190+%C2%B0C%2C+250+h_1_1;precipitateGeometryMeasurementProcess_1750;190+%C2%B0C%2C+250+h_1_1_17;119;1563.433;531.189;39.456;13.593;11.146;0.9231872617;L_190+%C2%B0C%2C+250+h_1_1;ImageJ;;;
250;190;0;190 °C, 250 h;190+%C2%B0C%2C+250+h_1;tEMProcess_1751;tEM;STEM_JEOL_JEM_2200_FS;JEOL;0.0225;190+%C2%B0C%2C+250+h_1_1;precipitateGeometryMeasurementProcess_1751;190+%C2%B0C%2C+250+h_1_1_18;366;346.399;559.208;71.255;23.342;19.965;1.6190373414;L_190+%C2%B0C%2C+250+h_1_1;ImageJ;;;
250;190;0;190 °C, 250 h;190+%C2%B0C%2C+250+h_1;tEMProcess_1752;tEM;STEM_JEOL_JEM_2200_FS;JEOL;0.0225;190+%C2%B0C%2C+250+h_1_1;precipitateGeometryMeasurementProcess_1752;190+%C2%B0C%2C+250+h_1_1_19;7221;1183.709;671.777;350.978;130.862;70.258;7.1914256572;L_190+%C2%B0C%2C+250+h_1_1;ImageJ;;;
250;190;0;190 °C, 250 h;190+%C2%B0C%2C+250+h_1;tEMProcess_1753;tEM;STEM_JEOL_JEM_2200_FS;JEOL;0.0225;190+%C2%B0C%2C+250+h_1_1;precipitateGeometryMeasurementProcess_1753;190+%C2%B0C%2C+250+h_1_1_20;3772;675.151;650.268;238.25;81.44;58.972;5.1975917539;L_190+%C2%B0C%2C+250+h_1_1;ImageJ;;;
250;190;0;190 °C, 250 h;190+%C2%B0C%2C+250+h_1;tEMProcess_1754;tEM;STEM_JEOL_JEM_2200_FS;JEOL;0.0225;190+%C2%B0C%2C+250+h_1_1;precipitateGeometryMeasurementProcess_1754;190+%C2%B0C%2C+250+h_1_1_21;7274;271.828;669.103;331.806;111.475;83.082;7.2177688743;L_190+%C2%B0C%2C+250+h_1_1;ImageJ;;;
250;190;0;190 °C, 250 h;190+%C2%B0C%2C+250+h_1;tEMProcess_1755;tEM;STEM_JEOL_JEM_2200_FS;JEOL;0.0225;190+%C2%B0C%2C+250+h_1_1;precipitateGeometryMeasurementProcess_1755;190+%C2%B0C%2C+250+h_1_1_22;318;788.487;636.164;66.77;24.844;16.297;1.5091412246;L_190+%C2%B0C%2C+250+h_1_1;ImageJ;;;
250;190;0;190 °C, 250 h;190+%C2%B0C%2C+250+h_1;tEMProcess_1756;tEM;STEM_JEOL_JEM_2200_FS;JEOL;0.0225;190+%C2%B0C%2C+250+h_1_1;precipitateGeometryMeasurementProcess_1756;190+%C2%B0C%2C+250+h_1_1_23;227;1136.112;742.002;56.284;20.59;14.037;1.2750559767;L_190+%C2%B0C%2C+250+h_1_1;ImageJ;;;
250;190;0;190 °C, 250 h;190+%C2%B0C%2C+250+h_1;tEMProcess_1757;tEM;STEM_JEOL_JEM_2200_FS;JEOL;0.0225;190+%C2%B0C%2C+250+h_1_1;precipitateGeometryMeasurementProcess_1757;190+%C2%B0C%2C+250+h_1_1_24;91;1357.687;802.544;35.213;12.874;9;0.8073038412;L_190+%C2%B0C%2C+250+h_1_1;ImageJ;;;
250;190;0;190 °C, 250 h;190+%C2%B0C%2C+250+h_1;tEMProcess_1758;tEM;STEM_JEOL_JEM_2200_FS;JEOL;0.0225;190+%C2%B0C%2C+250+h_1_1;precipitateGeometryMeasurementProcess_1758;190+%C2%B0C%2C+250+h_1_1_25;2038;499.625;836.522;180.61;66.624;38.948;3.8204842404;L_190+%C2%B0C%2C+250+h_1_1;ImageJ;;;
250;190;0;190 °C, 250 h;190+%C2%B0C%2C+250+h_1;tEMProcess_1759;tEM;STEM_JEOL_JEM_2200_FS;JEOL;0.0225;190+%C2%B0C%2C+250+h_1_1;precipitateGeometryMeasurementProcess_1759;190+%C2%B0C%2C+250+h_1_1_26;128;236.625;817.93;41.799;14.532;11.215;0.9574614730;L_190+%C2%B0C%2C+250+h_1_1;ImageJ;;;
250;190;0;190 °C, 250 h;190+%C2%B0C%2C+250+h_1;tEMProcess_1760;tEM;STEM_JEOL_JEM_2200_FS;JEOL;0.0225;190+%C2%B0C%2C+250+h_1_1;precipitateGeometryMeasurementProcess_1760;190+%C2%B0C%2C+250+h_1_1_27;914;1368.852;869.354;139.397;57.2;20.345;2.5585235604;L_190+%C2%B0C%2C+250+h_1_1;ImageJ;;;
250;190;0;190 °C, 250 h;190+%C2%B0C%2C+250+h_1;tEMProcess_1761;tEM;STEM_JEOL_JEM_2200_FS;JEOL;0.0225;190+%C2%B0C%2C+250+h_1_1;precipitateGeometryMeasurementProcess_1761;190+%C2%B0C%2C+250+h_1_1_28;1758;1165.784;866.76;159.924;56.841;39.379;3.5483443390;L_190+%C2%B0C%2C+250+h_1_1;ImageJ;;;
250;190;0;190 °C, 250 h;190+%C2%B0C%2C+250+h_1;tEMProcess_1762;tEM;STEM_JEOL_JEM_2200_FS;JEOL;0.0225;190+%C2%B0C%2C+250+h_1_1;precipitateGeometryMeasurementProcess_1762;190+%C2%B0C%2C+250+h_1_1_29;2029;13.835;904.547;206.711;76.898;33.595;3.8120390973;L_190+%C2%B0C%2C+250+h_1_1;ImageJ;;;
250;190;0;190 °C, 250 h;190+%C2%B0C%2C+250+h_1;tEMProcess_1763;tEM;STEM_JEOL_JEM_2200_FS;JEOL;0.0225;190+%C2%B0C%2C+250+h_1_1;precipitateGeometryMeasurementProcess_1763;190+%C2%B0C%2C+250+h_1_1_30;737;523.219;892.466;102.569;35.929;26.118;2.2974711506;L_190+%C2%B0C%2C+250+h_1_1;ImageJ;;;
250;190;0;190 °C, 250 h;190+%C2%B0C%2C+250+h_1;tEMProcess_1764;tEM;STEM_JEOL_JEM_2200_FS;JEOL;0.0225;190+%C2%B0C%2C+250+h_1_1;precipitateGeometryMeasurementProcess_1764;190+%C2%B0C%2C+250+h_1_1_31;185;1554.332;889.781;49.698;16.193;14.547;1.1510711973;L_190+%C2%B0C%2C+250+h_1_1;ImageJ;;;
250;190;0;190 °C, 250 h;190+%C2%B0C%2C+250+h_1;tEMProcess_1765;tEM;STEM_JEOL_JEM_2200_FS;JEOL;0.0225;190+%C2%B0C%2C+250+h_1_1;precipitateGeometryMeasurementProcess_1765;190+%C2%B0C%2C+250+h_1_1_32;206;1235.942;927.782;53.113;17.836;14.706;1.2146465834;L_190+%C2%B0C%2C+250+h_1_1;ImageJ;;;
250;190;0;190 °C, 250 h;190+%C2%B0C%2C+250+h_1;tEMProcess_1766;tEM;STEM_JEOL_JEM_2200_FS;JEOL;0.0225;190+%C2%B0C%2C+250+h_1_1;precipitateGeometryMeasurementProcess_1766;190+%C2%B0C%2C+250+h_1_1_33;478;1083.222;939.575;81.012;28.513;21.345;1.8502493956;L_190+%C2%B0C%2C+250+h_1_1;ImageJ;;;
250;190;0;190 °C, 250 h;190+%C2%B0C%2C+250+h_1;tEMProcess_1767;tEM;STEM_JEOL_JEM_2200_FS;JEOL;0.0225;190+%C2%B0C%2C+250+h_1_1;precipitateGeometryMeasurementProcess_1767;190+%C2%B0C%2C+250+h_1_1_34;163;338.739;941.985;49.799;19.383;10.707;1.0804635614;L_190+%C2%B0C%2C+250+h_1_1;ImageJ;;;
250;190;0;190 °C, 250 h;190+%C2%B0C%2C+250+h_1;tEMProcess_1768;tEM;STEM_JEOL_JEM_2200_FS;JEOL;0.0225;190+%C2%B0C%2C+250+h_1_1;precipitateGeometryMeasurementProcess_1768;190+%C2%B0C%2C+250+h_1_1_35;344;1567.058;964.174;68.426;22.698;19.296;1.5696236871;L_190+%C2%B0C%2C+250+h_1_1;ImageJ;;;
250;190;0;190 °C, 250 h;190+%C2%B0C%2C+250+h_1;tEMProcess_1769;tEM;STEM_JEOL_JEM_2200_FS;JEOL;0.0225;190+%C2%B0C%2C+250+h_1_1;precipitateGeometryMeasurementProcess_1769;190+%C2%B0C%2C+250+h_1_1_36;1325;868.151;1009.758;134.125;42.65;39.556;3.0805216250;L_190+%C2%B0C%2C+250+h_1_1;ImageJ;;;
250;190;0;190 °C, 250 h;190+%C2%B0C%2C+250+h_1;tEMProcess_1770;tEM;STEM_JEOL_JEM_2200_FS;JEOL;0.0225;190+%C2%B0C%2C+250+h_1_1;precipitateGeometryMeasurementProcess_1770;190+%C2%B0C%2C+250+h_1_1_37;270;90.426;1004.085;66.87;27.733;12.396;1.3905871273;L_190+%C2%B0C%2C+250+h_1_1;ImageJ;;;
250;190;0;190 °C, 250 h;190+%C2%B0C%2C+250+h_1;tEMProcess_1771;tEM;STEM_JEOL_JEM_2200_FS;JEOL;0.0225;190+%C2%B0C%2C+250+h_1_1;precipitateGeometryMeasurementProcess_1771;190+%C2%B0C%2C+250+h_1_1_38;1286;1239.399;1087.244;134.811;47.1;34.764;3.0348470401;L_190+%C2%B0C%2C+250+h_1_1;ImageJ;;;
250;190;0;190 °C, 250 h;190+%C2%B0C%2C+250+h_1;tEMProcess_1772;tEM;STEM_JEOL_JEM_2200_FS;JEOL;0.0225;190+%C2%B0C%2C+250+h_1_1;precipitateGeometryMeasurementProcess_1772;190+%C2%B0C%2C+250+h_1_1_39;386;1973.07;1077.917;73.355;26.87;18.291;1.6626849857;L_190+%C2%B0C%2C+250+h_1_1;ImageJ;;;
250;190;0;190 °C, 250 h;190+%C2%B0C%2C+250+h_1;tEMProcess_1773;tEM;STEM_JEOL_JEM_2200_FS;JEOL;0.0225;190+%C2%B0C%2C+250+h_1_1;precipitateGeometryMeasurementProcess_1773;190+%C2%B0C%2C+250+h_1_1_40;3649;1761.662;1127.359;260.492;90.483;51.347;5.1121460690;L_190+%C2%B0C%2C+250+h_1_1;ImageJ;;;
250;190;0;190 °C, 250 h;190+%C2%B0C%2C+250+h_1;tEMProcess_1774;tEM;STEM_JEOL_JEM_2200_FS;JEOL;0.0225;190+%C2%B0C%2C+250+h_1_1;precipitateGeometryMeasurementProcess_1774;190+%C2%B0C%2C+250+h_1_1_41;2491;1417.736;1156.706;238.208;96.978;32.705;4.2237984500;L_190+%C2%B0C%2C+250+h_1_1;ImageJ;;;
250;190;0;190 °C, 250 h;190+%C2%B0C%2C+250+h_1;tEMProcess_1775;tEM;STEM_JEOL_JEM_2200_FS;JEOL;0.0225;190+%C2%B0C%2C+250+h_1_1;precipitateGeometryMeasurementProcess_1775;190+%C2%B0C%2C+250+h_1_1_42;4361;1934.979;1195.15;306.392;122.794;45.219;5.5886815804;L_190+%C2%B0C%2C+250+h_1_1;ImageJ;;;
250;190;0;190 °C, 250 h;190+%C2%B0C%2C+250+h_1;tEMProcess_1776;tEM;STEM_JEOL_JEM_2200_FS;JEOL;0.0225;190+%C2%B0C%2C+250+h_1_1;precipitateGeometryMeasurementProcess_1776;190+%C2%B0C%2C+250+h_1_1_43;4535;141.944;1188.772;310.208;123.4;46.792;5.6990828220;L_190+%C2%B0C%2C+250+h_1_1;ImageJ;;;
250;190;0;190 °C, 250 h;190+%C2%B0C%2C+250+h_1;tEMProcess_1777;tEM;STEM_JEOL_JEM_2200_FS;JEOL;0.0225;190+%C2%B0C%2C+250+h_1_1;precipitateGeometryMeasurementProcess_1777;190+%C2%B0C%2C+250+h_1_1_44;286;18.969;1171.406;65.698;24.551;14.832;1.4311967431;L_190+%C2%B0C%2C+250+h_1_1;ImageJ;;;
250;190;0;190 °C, 250 h;190+%C2%B0C%2C+250+h_1;tEMProcess_1778;tEM;STEM_JEOL_JEM_2200_FS;JEOL;0.0225;190+%C2%B0C%2C+250+h_1_1;precipitateGeometryMeasurementProcess_1778;190+%C2%B0C%2C+250+h_1_1_45;247;1657.516;1196.314;60.284;23.425;13.426;1.3300402973;L_190+%C2%B0C%2C+250+h_1_1;ImageJ;;;
250;190;0;190 °C, 250 h;190+%C2%B0C%2C+250+h_1;tEMProcess_1779;tEM;STEM_JEOL_JEM_2200_FS;JEOL;0.0225;190+%C2%B0C%2C+250+h_1_1;precipitateGeometryMeasurementProcess_1779;190+%C2%B0C%2C+250+h_1_1_46;943;2001.306;1205.918;123.882;46.264;25.952;2.5987958770;L_190+%C2%B0C%2C+250+h_1_1;ImageJ;;;
250;190;0;190 °C, 250 h;190+%C2%B0C%2C+250+h_1;tEMProcess_1780;tEM;STEM_JEOL_JEM_2200_FS;JEOL;0.0225;190+%C2%B0C%2C+250+h_1_1;precipitateGeometryMeasurementProcess_1780;190+%C2%B0C%2C+250+h_1_1_47;340;1883.997;1206.935;68.184;24.083;17.975;1.5604712844;L_190+%C2%B0C%2C+250+h_1_1;ImageJ;;;
250;190;0;190 °C, 250 h;190+%C2%B0C%2C+250+h_1;tEMProcess_1781;tEM;STEM_JEOL_JEM_2200_FS;JEOL;0.0225;190+%C2%B0C%2C+250+h_1_1;precipitateGeometryMeasurementProcess_1781;190+%C2%B0C%2C+250+h_1_1_48;10616;1348.054;1249.422;436.032;157.339;85.908;8.7196043152;L_190+%C2%B0C%2C+250+h_1_1;ImageJ;;;
250;190;0;190 °C, 250 h;190+%C2%B0C%2C+250+h_1;tEMProcess_1782;tEM;STEM_JEOL_JEM_2200_FS;JEOL;0.0225;190+%C2%B0C%2C+250+h_1_1;precipitateGeometryMeasurementProcess_1782;190+%C2%B0C%2C+250+h_1_1_49;127;1822.106;1213.169;41.799;14.195;11.391;0.9537140556;L_190+%C2%B0C%2C+250+h_1_1;ImageJ;;;
250;190;0;190 °C, 250 h;190+%C2%B0C%2C+250+h_1;tEMProcess_1783;tEM;STEM_JEOL_JEM_2200_FS;JEOL;0.0225;190+%C2%B0C%2C+250+h_1_1;precipitateGeometryMeasurementProcess_1783;190+%C2%B0C%2C+250+h_1_1_50;1087;19.493;1229.109;131.841;45.703;30.282;2.7901727619;L_190+%C2%B0C%2C+250+h_1_1;ImageJ;;;
250;190;0;190 °C, 250 h;190+%C2%B0C%2C+250+h_1;tEMProcess_1784;tEM;STEM_JEOL_JEM_2200_FS;JEOL;0.0225;190+%C2%B0C%2C+250+h_1_1;precipitateGeometryMeasurementProcess_1784;190+%C2%B0C%2C+250+h_1_1_51;229;88.985;1230.439;55.941;18.063;16.142;1.2806606454;L_190+%C2%B0C%2C+250+h_1_1;ImageJ;;;
250;190;0;190 °C, 250 h;190+%C2%B0C%2C+250+h_1;tEMProcess_1785;tEM;STEM_JEOL_JEM_2200_FS;JEOL;0.0225;190+%C2%B0C%2C+250+h_1_1;precipitateGeometryMeasurementProcess_1785;190+%C2%B0C%2C+250+h_1_1_52;246;2003.663;1274.309;57.355;18.375;17.046;1.3273451774;L_190+%C2%B0C%2C+250+h_1_1;ImageJ;;;
250;190;0;190 °C, 250 h;190+%C2%B0C%2C+250+h_1;tEMProcess_1786;tEM;STEM_JEOL_JEM_2200_FS;JEOL;0.0225;190+%C2%B0C%2C+250+h_1_1;precipitateGeometryMeasurementProcess_1786;190+%C2%B0C%2C+250+h_1_1_53;289;469.317;1277.483;62.527;21.695;16.961;1.4386834380;L_190+%C2%B0C%2C+250+h_1_1;ImageJ;;;
250;190;0;190 °C, 250 h;190+%C2%B0C%2C+250+h_1;tEMProcess_1787;tEM;STEM_JEOL_JEM_2200_FS;JEOL;0.0225;190+%C2%B0C%2C+250+h_1_1;precipitateGeometryMeasurementProcess_1787;190+%C2%B0C%2C+250+h_1_1_54;1618;1298.549;1334.731;152.711;53.264;38.677;3.4041256449;L_190+%C2%B0C%2C+250+h_1_1;ImageJ;;;
250;190;0;190 °C, 250 h;190+%C2%B0C%2C+250+h_1;tEMProcess_1788;tEM;STEM_JEOL_JEM_2200_FS;JEOL;0.0225;190+%C2%B0C%2C+250+h_1_1;precipitateGeometryMeasurementProcess_1788;190+%C2%B0C%2C+250+h_1_1_55;168;264.756;1425.69;48.284;16.4;13.043;1.0969099187;L_190+%C2%B0C%2C+250+h_1_1;ImageJ;;;
250;190;0;190 °C, 250 h;190+%C2%B0C%2C+250+h_1;tEMProcess_1789;tEM;STEM_JEOL_JEM_2200_FS;JEOL;0.0225;190+%C2%B0C%2C+250+h_1_1;precipitateGeometryMeasurementProcess_1789;190+%C2%B0C%2C+250+h_1_1_56;292;648.798;1441.421;65.698;25.548;14.552;1.4461313745;L_190+%C2%B0C%2C+250+h_1_1;ImageJ;;;
250;190;0;190 °C, 250 h;190+%C2%B0C%2C+250+h_1;tEMProcess_1790;tEM;STEM_JEOL_JEM_2200_FS;JEOL;0.0225;190+%C2%B0C%2C+250+h_1_1;precipitateGeometryMeasurementProcess_1790;190+%C2%B0C%2C+250+h_1_1_57;237;721.357;1497.475;60.284;23.755;12.703;1.3028382356;L_190+%C2%B0C%2C+250+h_1_1;ImageJ;;;
250;190;0;190 °C, 250 h;190+%C2%B0C%2C+250+h_1;tEMProcess_1791;tEM;STEM_JEOL_JEM_2200_FS;JEOL;0.0225;190+%C2%B0C%2C+250+h_1_1;precipitateGeometryMeasurementProcess_1791;190+%C2%B0C%2C+250+h_1_1_58;93;585.952;1504.887;35.213;12.212;9.697;0.8161270960;L_190+%C2%B0C%2C+250+h_1_1;ImageJ;;;
250;190;0;190 °C, 250 h;190+%C2%B0C%2C+250+h_1;tEMProcess_1792;tEM;STEM_JEOL_JEM_2200_FS;JEOL;0.0225;190+%C2%B0C%2C+250+h_1_1;precipitateGeometryMeasurementProcess_1792;190+%C2%B0C%2C+250+h_1_1_59;477;656.838;1519.852;96.77;41.581;14.606;1.8483129750;L_190+%C2%B0C%2C+250+h_1_1;ImageJ;;;
250;190;0;190 °C, 250 h;190+%C2%B0C%2C+250+h_1;tEMProcess_1793;tEM;STEM_JEOL_JEM_2200_FS;JEOL;0.0225;190+%C2%B0C%2C+250+h_1_1;precipitateGeometryMeasurementProcess_1793;190+%C2%B0C%2C+250+h_1_1_60;676;1801.849;1532.324;101.64;38.077;22.604;2.2003393758;L_190+%C2%B0C%2C+250+h_1_1;ImageJ;;;
250;190;0;190 °C, 250 h;190+%C2%B0C%2C+250+h_1;tEMProcess_1794;tEM;STEM_JEOL_JEM_2200_FS;JEOL;0.0225;190+%C2%B0C%2C+250+h_1_1;precipitateGeometryMeasurementProcess_1794;190+%C2%B0C%2C+250+h_1_1_61;233;895.8;1558.238;55.113;18.426;16.1;1.2917970345;L_190+%C2%B0C%2C+250+h_1_1;ImageJ;;;
250;190;0;190 °C, 250 h;190+%C2%B0C%2C+250+h_1;tEMProcess_1795;tEM;STEM_JEOL_JEM_2200_FS;JEOL;0.0225;190+%C2%B0C%2C+250+h_1_1;precipitateGeometryMeasurementProcess_1795;190+%C2%B0C%2C+250+h_1_1_62;1786;855.169;1583.176;167.439;53.663;42.375;3.5764902875;L_190+%C2%B0C%2C+250+h_1_1;ImageJ;;;
250;190;0;190 °C, 250 h;190+%C2%B0C%2C+250+h_1;tEMProcess_1796;tEM;STEM_JEOL_JEM_2200_FS;JEOL;0.0225;190+%C2%B0C%2C+250+h_1_1;precipitateGeometryMeasurementProcess_1796;190+%C2%B0C%2C+250+h_1_1_63;520;964.36;1577.477;91.497;31.091;21.295;1.9298252948;L_190+%C2%B0C%2C+250+h_1_1;ImageJ;;;
250;190;0;190 °C, 250 h;190+%C2%B0C%2C+250+h_1;tEMProcess_1797;tEM;STEM_JEOL_JEM_2200_FS;JEOL;0.0225;190+%C2%B0C%2C+250+h_1_1;precipitateGeometryMeasurementProcess_1797;190+%C2%B0C%2C+250+h_1_1_64;847;237.309;1584.615;116.912;46.073;23.407;2.4629637951;L_190+%C2%B0C%2C+250+h_1_1;ImageJ;;;
250;190;0;190 °C, 250 h;190+%C2%B0C%2C+250+h_1;tEMProcess_1798;tEM;STEM_JEOL_JEM_2200_FS;JEOL;0.0225;190+%C2%B0C%2C+250+h_1_1;precipitateGeometryMeasurementProcess_1798;190+%C2%B0C%2C+250+h_1_1_65;4022;1825.445;1625.996;288.593;98.75;51.858;5.3670711892;L_190+%C2%B0C%2C+250+h_1_1;ImageJ;;;
250;190;0;190 °C, 250 h;190+%C2%B0C%2C+250+h_1;tEMProcess_1799;tEM;STEM_JEOL_JEM_2200_FS;JEOL;0.0225;190+%C2%B0C%2C+250+h_1_1;precipitateGeometryMeasurementProcess_1799;190+%C2%B0C%2C+250+h_1_1_66;103;1702.607;1594.626;36.627;12.187;10.761;0.8588848358;L_190+%C2%B0C%2C+250+h_1_1;ImageJ;;;
250;190;0;190 °C, 250 h;190+%C2%B0C%2C+250+h_1;tEMProcess_1800;tEM;STEM_JEOL_JEM_2200_FS;JEOL;0.0225;190+%C2%B0C%2C+250+h_1_1;precipitateGeometryMeasurementProcess_1800;190+%C2%B0C%2C+250+h_1_1_67;943;190.94;1646.81;133.782;50.779;23.645;2.5987958770;L_190+%C2%B0C%2C+250+h_1_1;ImageJ;;;
250;190;0;190 °C, 250 h;190+%C2%B0C%2C+250+h_1;tEMProcess_1801;tEM;STEM_JEOL_JEM_2200_FS;JEOL;0.0225;190+%C2%B0C%2C+250+h_1_1;precipitateGeometryMeasurementProcess_1801;190+%C2%B0C%2C+250+h_1_1_68;154;672.935;1727.851;44.87;14.303;13.709;1.0502112909;L_190+%C2%B0C%2C+250+h_1_1;ImageJ;;;
250;190;0;190 °C, 250 h;190+%C2%B0C%2C+250+h_1;tEMProcess_1802;tEM;STEM_JEOL_JEM_2200_FS;JEOL;0.0225;190+%C2%B0C%2C+250+h_1_1;precipitateGeometryMeasurementProcess_1802;190+%C2%B0C%2C+250+h_1_1_69;1257;1470.988;1765.895;159.882;59.353;26.965;3.0004331947;L_190+%C2%B0C%2C+250+h_1_1;ImageJ;;;
250;190;0;190 °C, 250 h;190+%C2%B0C%2C+250+h_1;tEMProcess_1803;tEM;STEM_JEOL_JEM_2200_FS;JEOL;0.0225;190+%C2%B0C%2C+250+h_1_1;precipitateGeometryMeasurementProcess_1803;190+%C2%B0C%2C+250+h_1_1_70;1642;287.448;1788.943;166.167;55.041;37.984;3.4292796248;L_190+%C2%B0C%2C+250+h_1_1;ImageJ;;;
250;190;0;190 °C, 250 h;190+%C2%B0C%2C+250+h_1;tEMProcess_1804;tEM;STEM_JEOL_JEM_2200_FS;JEOL;0.0225;190+%C2%B0C%2C+250+h_1_1;precipitateGeometryMeasurementProcess_1804;190+%C2%B0C%2C+250+h_1_1_71;1124;290.691;1860.885;132.024;46.364;30.867;2.8372622405;L_190+%C2%B0C%2C+250+h_1_1;ImageJ;;;
250;190;0;190 °C, 250 h;190+%C2%B0C%2C+250+h_1;tEMProcess_1805;tEM;STEM_JEOL_JEM_2200_FS;JEOL;0.0225;190+%C2%B0C%2C+250+h_1_1;precipitateGeometryMeasurementProcess_1805;190+%C2%B0C%2C+250+h_1_1_72;9146;102.95;1900.871;368.818;127.617;91.25;8.0934170737;L_190+%C2%B0C%2C+250+h_1_1;ImageJ;;;
250;190;0;190 °C, 250 h;190+%C2%B0C%2C+250+h_1;tEMProcess_1806;tEM;STEM_JEOL_JEM_2200_FS;JEOL;0.0225;190+%C2%B0C%2C+250+h_1_1;precipitateGeometryMeasurementProcess_1806;190+%C2%B0C%2C+250+h_1_1_73;115;507.039;1864.97;38.042;12.512;11.702;0.9075388865;L_190+%C2%B0C%2C+250+h_1_1;ImageJ;;;
250;190;0;190 °C, 250 h;190+%C2%B0C%2C+250+h_1;tEMProcess_1807;tEM;STEM_JEOL_JEM_2200_FS;JEOL;0.0225;190+%C2%B0C%2C+250+h_1_1;precipitateGeometryMeasurementProcess_1807;190+%C2%B0C%2C+250+h_1_1_74;883;1890.226;1899.493;110.225;35.384;31.774;2.5147607568;L_190+%C2%B0C%2C+250+h_1_1;ImageJ;;;
250;190;0;190 °C, 250 h;190+%C2%B0C%2C+250+h_1;tEMProcess_1808;tEM;STEM_JEOL_JEM_2200_FS;JEOL;0.0225;190+%C2%B0C%2C+250+h_1_1;precipitateGeometryMeasurementProcess_1808;190+%C2%B0C%2C+250+h_1_1_75;1503;728.751;1953.263;165.054;67.461;28.367;3.2809212999;L_190+%C2%B0C%2C+250+h_1_1;ImageJ;;;
250;190;0;190 °C, 250 h;190+%C2%B0C%2C+250+h_1;tEMProcess_1809;tEM;STEM_JEOL_JEM_2200_FS;JEOL;0.0225;190+%C2%B0C%2C+250+h_1_1;precipitateGeometryMeasurementProcess_1809;190+%C2%B0C%2C+250+h_1_1_76;247;296.488;1953.2;59.698;22.398;14.041;1.3300402973;L_190+%C2%B0C%2C+250+h_1_1;ImageJ;;;
250;190;0;190 °C, 250 h;190+%C2%B0C%2C+250+h_1;tEMProcess_1810;tEM;STEM_JEOL_JEM_2200_FS;JEOL;0.0225;190+%C2%B0C%2C+250+h_1_1;precipitateGeometryMeasurementProcess_1810;190+%C2%B0C%2C+250+h_1_1_77;305;811.507;1974.195;67.355;25.585;15.178;1.4779721222;L_190+%C2%B0C%2C+250+h_1_1;ImageJ;;;
250;190;0;190 °C, 250 h;190+%C2%B0C%2C+250+h_1;tEMProcess_1811;tEM;STEM_JEOL_JEM_2200_FS;JEOL;0.0225;190+%C2%B0C%2C+250+h_1_1;precipitateGeometryMeasurementProcess_1811;190+%C2%B0C%2C+250+h_1_1_78;578;777.433;1991.192;93.74;30.063;24.479;2.0346056300;L_190+%C2%B0C%2C+250+h_1_1;ImageJ;;;
250;190;0;190 °C, 250 h;190+%C2%B0C%2C+250+h_1;tEMProcess_1812;tEM;STEM_JEOL_JEM_2200_FS;JEOL;0.0225;190+%C2%B0C%2C+250+h_1_1;precipitateGeometryMeasurementProcess_1812;190+%C2%B0C%2C+250+h_1_1_79;139;665.716;2007.558;42.627;15.676;11.29;0.9977545635;L_190+%C2%B0C%2C+250+h_1_1;ImageJ;;;
250;190;0;190 °C, 250 h;190+%C2%B0C%2C+250+h_1;tEMProcess_1813;tEM;STEM_JEOL_JEM_2200_FS;JEOL;0.0225;190+%C2%B0C%2C+250+h_1_1;precipitateGeometryMeasurementProcess_1813;190+%C2%B0C%2C+250+h_1_1_80;4435;226.221;2028.512;325.196;128.379;43.985;5.6358981332;L_190+%C2%B0C%2C+250+h_1_1;ImageJ;;;
250;190;0;190 °C, 250 h;190+%C2%B0C%2C+250+h_1;tEMProcess_1814;tEM;STEM_JEOL_JEM_2200_FS;JEOL;0.0225;190+%C2%B0C%2C+250+h_1_1;precipitateGeometryMeasurementProcess_1814;190+%C2%B0C%2C+250+h_1_1_81;249;525.5;2025.946;59.698;22.544;14.063;1.3354142194;L_190+%C2%B0C%2C+250+h_1_1;ImageJ;;;
250;190;0;190 °C, 250 h;190+%C2%B0C%2C+250+h_1;tEMProcess_1815;tEM;STEM_JEOL_JEM_2200_FS;JEOL;0.0225;190+%C2%B0C%2C+250+h_1_1;precipitateGeometryMeasurementProcess_1815;190+%C2%B0C%2C+250+h_1_1_82;870;327.363;2038.921;132.083;50.808;21.802;2.4961802864;L_190+%C2%B0C%2C+250+h_1_1;ImageJ;;;
250;190;0;190 °C, 250 h;190+%C2%B0C%2C+250+h_1;tEMProcess_1816;tEM;STEM_JEOL_JEM_2200_FS;JEOL;0.0225;190+%C2%B0C%2C+250+h_1_1;precipitateGeometryMeasurementProcess_1816;190+%C2%B0C%2C+250+h_1_1_83;211;1765.192;2044.002;66.627;27.816;9.658;1.2292990623;L_190+%C2%B0C%2C+250+h_1_1;ImageJ;;;
250;190;0;190 °C, 250 h;190+%C2%B0C%2C+250+h_1;tEMProcess_1817;tEM;STEM_JEOL_JEM_2200_FS;JEOL;0.0225;190+%C2%B0C%2C+250+h_1_2;precipitateGeometryMeasurementProcess_1817;190+%C2%B0C%2C+250+h_1_2_1;4113;1422.055;36.578;246.25;80.718;64.878;5.4274480783;L_190+%C2%B0C%2C+250+h_1_2;ImageJ;;;
250;190;0;190 °C, 250 h;190+%C2%B0C%2C+250+h_1;tEMProcess_1818;tEM;STEM_JEOL_JEM_2200_FS;JEOL;0.0225;190+%C2%B0C%2C+250+h_1_2;precipitateGeometryMeasurementProcess_1818;190+%C2%B0C%2C+250+h_1_2_2;1766;1908.204;48.706;157.238;51.706;43.487;3.5564087683;L_190+%C2%B0C%2C+250+h_1_2;ImageJ;;;
250;190;0;190 °C, 250 h;190+%C2%B0C%2C+250+h_1;tEMProcess_1819;tEM;STEM_JEOL_JEM_2200_FS;JEOL;0.0225;190+%C2%B0C%2C+250+h_1_2;precipitateGeometryMeasurementProcess_1819;190+%C2%B0C%2C+250+h_1_2_3;169;521.056;42.175;50.284;19.05;11.295;1.1001696879;L_190+%C2%B0C%2C+250+h_1_2;ImageJ;;;
250;190;0;190 °C, 250 h;190+%C2%B0C%2C+250+h_1;tEMProcess_1820;tEM;STEM_JEOL_JEM_2200_FS;JEOL;0.0225;190+%C2%B0C%2C+250+h_1_2;precipitateGeometryMeasurementProcess_1820;190+%C2%B0C%2C+250+h_1_2_4;329;1146.26;79.828;69.012;25.972;16.129;1.5350208248;L_190+%C2%B0C%2C+250+h_1_2;ImageJ;;;
250;190;0;190 °C, 250 h;190+%C2%B0C%2C+250+h_1;tEMProcess_1821;tEM;STEM_JEOL_JEM_2200_FS;JEOL;0.0225;190+%C2%B0C%2C+250+h_1_2;precipitateGeometryMeasurementProcess_1821;190+%C2%B0C%2C+250+h_1_2_5;716;2016.095;140.059;102.811;33.855;26.928;2.2645026532;L_190+%C2%B0C%2C+250+h_1_2;ImageJ;;;
250;190;0;190 °C, 250 h;190+%C2%B0C%2C+250+h_1;tEMProcess_1822;tEM;STEM_JEOL_JEM_2200_FS;JEOL;0.0225;190+%C2%B0C%2C+250+h_1_2;precipitateGeometryMeasurementProcess_1822;190+%C2%B0C%2C+250+h_1_2_6;231;639.08;143.682;55.355;18.73;15.703;1.2862408925;L_190+%C2%B0C%2C+250+h_1_2;ImageJ;;;
250;190;0;190 °C, 250 h;190+%C2%B0C%2C+250+h_1;tEMProcess_1823;tEM;STEM_JEOL_JEM_2200_FS;JEOL;0.0225;190+%C2%B0C%2C+250+h_1_2;precipitateGeometryMeasurementProcess_1823;190+%C2%B0C%2C+250+h_1_2_7;1632;427.19;182.455;151.539;49.065;42.351;3.4188212911;L_190+%C2%B0C%2C+250+h_1_2;ImageJ;;;
250;190;0;190 °C, 250 h;190+%C2%B0C%2C+250+h_1;tEMProcess_1824;tEM;STEM_JEOL_JEM_2200_FS;JEOL;0.0225;190+%C2%B0C%2C+250+h_1_2;precipitateGeometryMeasurementProcess_1824;190+%C2%B0C%2C+250+h_1_2_8;59;1541.144;215.805;33.799;13.608;5.52;0.6500433631;L_190+%C2%B0C%2C+250+h_1_2;ImageJ;;;
250;190;0;190 °C, 250 h;190+%C2%B0C%2C+250+h_1;tEMProcess_1825;tEM;STEM_JEOL_JEM_2200_FS;JEOL;0.0225;190+%C2%B0C%2C+250+h_1_2;precipitateGeometryMeasurementProcess_1825;190+%C2%B0C%2C+250+h_1_2_9;103;1759.277;220.859;38.627;15.273;8.587;0.8588848358;L_190+%C2%B0C%2C+250+h_1_2;ImageJ;;;
250;190;0;190 °C, 250 h;190+%C2%B0C%2C+250+h_1;tEMProcess_1826;tEM;STEM_JEOL_JEM_2200_FS;JEOL;0.0225;190+%C2%B0C%2C+250+h_1_2;precipitateGeometryMeasurementProcess_1826;190+%C2%B0C%2C+250+h_1_2_10;630;2024.721;240.856;107.983;38.901;20.62;2.1241569237;L_190+%C2%B0C%2C+250+h_1_2;ImageJ;;;
250;190;0;190 °C, 250 h;190+%C2%B0C%2C+250+h_1;tEMProcess_1827;tEM;STEM_JEOL_JEM_2200_FS;JEOL;0.0225;190+%C2%B0C%2C+250+h_1_2;precipitateGeometryMeasurementProcess_1827;190+%C2%B0C%2C+250+h_1_2_11;1192;1277.715;249.238;164.995;39.594;38.332;2.9218266799;L_190+%C2%B0C%2C+250+h_1_2;ImageJ;;;
250;190;0;190 °C, 250 h;190+%C2%B0C%2C+250+h_1;tEMProcess_1828;tEM;STEM_JEOL_JEM_2200_FS;JEOL;0.0225;190+%C2%B0C%2C+250+h_1_2;precipitateGeometryMeasurementProcess_1828;190+%C2%B0C%2C+250+h_1_2_12;1728;1908.848;265.197;176.51;54.253;40.553;3.5179380857;L_190+%C2%B0C%2C+250+h_1_2;ImageJ;;;
250;190;0;190 °C, 250 h;190+%C2%B0C%2C+250+h_1;tEMProcess_1829;tEM;STEM_JEOL_JEM_2200_FS;JEOL;0.0225;190+%C2%B0C%2C+250+h_1_2;precipitateGeometryMeasurementProcess_1829;190+%C2%B0C%2C+250+h_1_2_13;160;1501.894;248.538;48.527;17.855;11.41;1.0704744697;L_190+%C2%B0C%2C+250+h_1_2;ImageJ;;;
250;190;0;190 °C, 250 h;190+%C2%B0C%2C+250+h_1;tEMProcess_1830;tEM;STEM_JEOL_JEM_2200_FS;JEOL;0.0225;190+%C2%B0C%2C+250+h_1_2;precipitateGeometryMeasurementProcess_1830;190+%C2%B0C%2C+250+h_1_2_14;103;1030.549;259.597;37.799;12.28;10.68;0.8588848358;L_190+%C2%B0C%2C+250+h_1_2;ImageJ;;;
250;190;0;190 °C, 250 h;190+%C2%B0C%2C+250+h_1;tEMProcess_1831;tEM;STEM_JEOL_JEM_2200_FS;JEOL;0.0225;190+%C2%B0C%2C+250+h_1_2;precipitateGeometryMeasurementProcess_1831;190+%C2%B0C%2C+250+h_1_2_15;4702;1822.246;317.883;274.735;99.753;60.016;5.8030676723;L_190+%C2%B0C%2C+250+h_1_2;ImageJ;;;
250;190;0;190 °C, 250 h;190+%C2%B0C%2C+250+h_1;tEMProcess_1832;tEM;STEM_JEOL_JEM_2200_FS;JEOL;0.0225;190+%C2%B0C%2C+250+h_1_2;precipitateGeometryMeasurementProcess_1832;190+%C2%B0C%2C+250+h_1_2_16;106;672.387;281.264;43.698;14.942;9.033;0.8713030922;L_190+%C2%B0C%2C+250+h_1_2;ImageJ;;;
250;190;0;190 °C, 250 h;190+%C2%B0C%2C+250+h_1;tEMProcess_1833;tEM;STEM_JEOL_JEM_2200_FS;JEOL;0.0225;190+%C2%B0C%2C+250+h_1_2;precipitateGeometryMeasurementProcess_1833;190+%C2%B0C%2C+250+h_1_2_17;111;699.266;286.995;45.698;14.333;9.86;0.8916159155;L_190+%C2%B0C%2C+250+h_1_2;ImageJ;;;
250;190;0;190 °C, 250 h;190+%C2%B0C%2C+250+h_1;tEMProcess_1834;tEM;STEM_JEOL_JEM_2200_FS;JEOL;0.0225;190+%C2%B0C%2C+250+h_1_2;precipitateGeometryMeasurementProcess_1834;190+%C2%B0C%2C+250+h_1_2_18;155;1965.506;293.668;44.87;14.978;13.176;1.0536155504;L_190+%C2%B0C%2C+250+h_1_2;ImageJ;;;
250;190;0;190 °C, 250 h;190+%C2%B0C%2C+250+h_1;tEMProcess_1835;tEM;STEM_JEOL_JEM_2200_FS;JEOL;0.0225;190+%C2%B0C%2C+250+h_1_2;precipitateGeometryMeasurementProcess_1835;190+%C2%B0C%2C+250+h_1_2_19;1081;523.343;306.311;145.196;42.018;32.757;2.7824615373;L_190+%C2%B0C%2C+250+h_1_2;ImageJ;;;
250;190;0;190 °C, 250 h;190+%C2%B0C%2C+250+h_1;tEMProcess_1836;tEM;STEM_JEOL_JEM_2200_FS;JEOL;0.0225;190+%C2%B0C%2C+250+h_1_2;precipitateGeometryMeasurementProcess_1836;190+%C2%B0C%2C+250+h_1_2_20;349;1135.629;303.715;70.184;24.927;17.826;1.5809896841;L_190+%C2%B0C%2C+250+h_1_2;ImageJ;;;
250;190;0;190 °C, 250 h;190+%C2%B0C%2C+250+h_1;tEMProcess_1837;tEM;STEM_JEOL_JEM_2200_FS;JEOL;0.0225;190+%C2%B0C%2C+250+h_1_2;precipitateGeometryMeasurementProcess_1837;190+%C2%B0C%2C+250+h_1_2_21;191;570.615;308.715;56.284;20.97;11.597;1.1695882762;L_190+%C2%B0C%2C+250+h_1_2;ImageJ;;;
250;190;0;190 °C, 250 h;190+%C2%B0C%2C+250+h_1;tEMProcess_1838;tEM;STEM_JEOL_JEM_2200_FS;JEOL;0.0225;190+%C2%B0C%2C+250+h_1_2;precipitateGeometryMeasurementProcess_1838;190+%C2%B0C%2C+250+h_1_2_22;1252;267.26;334.211;161.924;51.536;30.931;2.9944598000;L_190+%C2%B0C%2C+250+h_1_2;ImageJ;;;
250;190;0;190 °C, 250 h;190+%C2%B0C%2C+250+h_1;tEMProcess_1839;tEM;STEM_JEOL_JEM_2200_FS;JEOL;0.0225;190+%C2%B0C%2C+250+h_1_2;precipitateGeometryMeasurementProcess_1839;190+%C2%B0C%2C+250+h_1_2_23;134;1030.634;309.754;43.456;16.746;10.189;0.9796449902;L_190+%C2%B0C%2C+250+h_1_2;ImageJ;;;
250;190;0;190 °C, 250 h;190+%C2%B0C%2C+250+h_1;tEMProcess_1840;tEM;STEM_JEOL_JEM_2200_FS;JEOL;0.0225;190+%C2%B0C%2C+250+h_1_2;precipitateGeometryMeasurementProcess_1840;190+%C2%B0C%2C+250+h_1_2_24;415;481.792;322.047;83.983;27.661;19.102;1.7240123440;L_190+%C2%B0C%2C+250+h_1_2;ImageJ;;;
250;190;0;190 °C, 250 h;190+%C2%B0C%2C+250+h_1;tEMProcess_1841;tEM;STEM_JEOL_JEM_2200_FS;JEOL;0.0225;190+%C2%B0C%2C+250+h_1_2;precipitateGeometryMeasurementProcess_1841;190+%C2%B0C%2C+250+h_1_2_25;844;1896.331;327.857;111.74;41.003;26.208;2.4585981247;L_190+%C2%B0C%2C+250+h_1_2;ImageJ;;;
250;190;0;190 °C, 250 h;190+%C2%B0C%2C+250+h_1;tEMProcess_1842;tEM;STEM_JEOL_JEM_2200_FS;JEOL;0.0225;190+%C2%B0C%2C+250+h_1_2;precipitateGeometryMeasurementProcess_1842;190+%C2%B0C%2C+250+h_1_2_26;102;1286.98;314.392;37.456;13.294;9.769;0.8547053228;L_190+%C2%B0C%2C+250+h_1_2;ImageJ;;;
250;190;0;190 °C, 250 h;190+%C2%B0C%2C+250+h_1;tEMProcess_1843;tEM;STEM_JEOL_JEM_2200_FS;JEOL;0.0225;190+%C2%B0C%2C+250+h_1_2;precipitateGeometryMeasurementProcess_1843;190+%C2%B0C%2C+250+h_1_2_27;3821;795.271;339.21;300.208;115.326;42.185;5.2312423658;L_190+%C2%B0C%2C+250+h_1_2;ImageJ;;;
250;190;0;190 °C, 250 h;190+%C2%B0C%2C+250+h_1;tEMProcess_1844;tEM;STEM_JEOL_JEM_2200_FS;JEOL;0.0225;190+%C2%B0C%2C+250+h_1_2;precipitateGeometryMeasurementProcess_1844;190+%C2%B0C%2C+250+h_1_2_28;884;398.81;329.798;129.983;51.448;21.877;2.5161843407;L_190+%C2%B0C%2C+250+h_1_2;ImageJ;;;
250;190;0;190 °C, 250 h;190+%C2%B0C%2C+250+h_1;tEMProcess_1845;tEM;STEM_JEOL_JEM_2200_FS;JEOL;0.0225;190+%C2%B0C%2C+250+h_1_2;precipitateGeometryMeasurementProcess_1845;190+%C2%B0C%2C+250+h_1_2_29;488;145.682;337.195;101.983;27.441;22.643;1.8695032897;L_190+%C2%B0C%2C+250+h_1_2;ImageJ;;;
250;190;0;190 °C, 250 h;190+%C2%B0C%2C+250+h_1;tEMProcess_1846;tEM;STEM_JEOL_JEM_2200_FS;JEOL;0.0225;190+%C2%B0C%2C+250+h_1_2;precipitateGeometryMeasurementProcess_1846;190+%C2%B0C%2C+250+h_1_2_30;700;660.983;342.49;117.296;40.995;21.741;2.2390579955;L_190+%C2%B0C%2C+250+h_1_2;ImageJ;;;
250;190;0;190 °C, 250 h;190+%C2%B0C%2C+250+h_1;tEMProcess_1847;tEM;STEM_JEOL_JEM_2200_FS;JEOL;0.0225;190+%C2%B0C%2C+250+h_1_2;precipitateGeometryMeasurementProcess_1847;190+%C2%B0C%2C+250+h_1_2_31;318;943.733;345.371;65.355;22.961;17.634;1.5091412246;L_190+%C2%B0C%2C+250+h_1_2;ImageJ;;;
250;190;0;190 °C, 250 h;190+%C2%B0C%2C+250+h_1;tEMProcess_1848;tEM;STEM_JEOL_JEM_2200_FS;JEOL;0.0225;190+%C2%B0C%2C+250+h_1_2;precipitateGeometryMeasurementProcess_1848;190+%C2%B0C%2C+250+h_1_2_32;140;2030.521;339.843;44.87;17.393;10.248;1.0013371767;L_190+%C2%B0C%2C+250+h_1_2;ImageJ;;;
250;190;0;190 °C, 250 h;190+%C2%B0C%2C+250+h_1;tEMProcess_1849;tEM;STEM_JEOL_JEM_2200_FS;JEOL;0.0225;190+%C2%B0C%2C+250+h_1_2;precipitateGeometryMeasurementProcess_1849;190+%C2%B0C%2C+250+h_1_2_33;418;1069.761;413.617;76.426;25.373;20.976;1.7302324929;L_190+%C2%B0C%2C+250+h_1_2;ImageJ;;;
250;190;0;190 °C, 250 h;190+%C2%B0C%2C+250+h_1;tEMProcess_1850;tEM;STEM_JEOL_JEM_2200_FS;JEOL;0.0225;190+%C2%B0C%2C+250+h_1_2;precipitateGeometryMeasurementProcess_1850;190+%C2%B0C%2C+250+h_1_2_34;168;59.667;416.637;50.042;17.8;12.017;1.0969099187;L_190+%C2%B0C%2C+250+h_1_2;ImageJ;;;
250;190;0;190 °C, 250 h;190+%C2%B0C%2C+250+h_1;tEMProcess_1851;tEM;STEM_JEOL_JEM_2200_FS;JEOL;0.0225;190+%C2%B0C%2C+250+h_1_2;precipitateGeometryMeasurementProcess_1851;190+%C2%B0C%2C+250+h_1_2_35;130;924.477;453.323;41.456;13.12;12.615;0.9649126474;L_190+%C2%B0C%2C+250+h_1_2;ImageJ;;;
250;190;0;190 °C, 250 h;190+%C2%B0C%2C+250+h_1;tEMProcess_1852;tEM;STEM_JEOL_JEM_2200_FS;JEOL;0.0225;190+%C2%B0C%2C+250+h_1_2;precipitateGeometryMeasurementProcess_1852;190+%C2%B0C%2C+250+h_1_2_36;1297;1712.756;476.872;134.024;42.539;38.821;3.0477989195;L_190+%C2%B0C%2C+250+h_1_2;ImageJ;;;
250;190;0;190 °C, 250 h;190+%C2%B0C%2C+250+h_1;tEMProcess_1853;tEM;STEM_JEOL_JEM_2200_FS;JEOL;0.0225;190+%C2%B0C%2C+250+h_1_2;precipitateGeometryMeasurementProcess_1853;190+%C2%B0C%2C+250+h_1_2_37;94;492.17;463.968;37.799;13.585;8.81;0.8205031440;L_190+%C2%B0C%2C+250+h_1_2;ImageJ;;;
250;190;0;190 °C, 250 h;190+%C2%B0C%2C+250+h_1;tEMProcess_1854;tEM;STEM_JEOL_JEM_2200_FS;JEOL;0.0225;190+%C2%B0C%2C+250+h_1_2;precipitateGeometryMeasurementProcess_1854;190+%C2%B0C%2C+250+h_1_2_38;495;1899.858;503.32;88.912;32.192;19.578;1.8828638712;L_190+%C2%B0C%2C+250+h_1_2;ImageJ;;;
250;190;0;190 °C, 250 h;190+%C2%B0C%2C+250+h_1;tEMProcess_1855;tEM;STEM_JEOL_JEM_2200_FS;JEOL;0.0225;190+%C2%B0C%2C+250+h_1_2;precipitateGeometryMeasurementProcess_1855;190+%C2%B0C%2C+250+h_1_2_39;141;168.833;520.131;56.284;21.131;8.496;1.0049070175;L_190+%C2%B0C%2C+250+h_1_2;ImageJ;;;
250;190;0;190 °C, 250 h;190+%C2%B0C%2C+250+h_1;tEMProcess_1856;tEM;STEM_JEOL_JEM_2200_FS;JEOL;0.0225;190+%C2%B0C%2C+250+h_1_2;precipitateGeometryMeasurementProcess_1856;190+%C2%B0C%2C+250+h_1_2_40;284;671.43;570.873;67.113;25.729;14.054;1.4261837794;L_190+%C2%B0C%2C+250+h_1_2;ImageJ;;;
250;190;0;190 °C, 250 h;190+%C2%B0C%2C+250+h_1;tEMProcess_1857;tEM;STEM_JEOL_JEM_2200_FS;JEOL;0.0225;190+%C2%B0C%2C+250+h_1_2;precipitateGeometryMeasurementProcess_1857;190+%C2%B0C%2C+250+h_1_2_41;127;947.319;576.421;40.627;13.521;11.959;0.9537140556;L_190+%C2%B0C%2C+250+h_1_2;ImageJ;;;
250;190;0;190 °C, 250 h;190+%C2%B0C%2C+250+h_1;tEMProcess_1858;tEM;STEM_JEOL_JEM_2200_FS;JEOL;0.0225;190+%C2%B0C%2C+250+h_1_2;precipitateGeometryMeasurementProcess_1858;190+%C2%B0C%2C+250+h_1_2_42;339;1145.73;608.043;78.527;32.4;13.322;1.5581747838;L_190+%C2%B0C%2C+250+h_1_2;ImageJ;;;
250;190;0;190 °C, 250 h;190+%C2%B0C%2C+250+h_1;tEMProcess_1859;tEM;STEM_JEOL_JEM_2200_FS;JEOL;0.0225;190+%C2%B0C%2C+250+h_1_2;precipitateGeometryMeasurementProcess_1859;190+%C2%B0C%2C+250+h_1_2_43;86;860.605;652.965;33.799;10.98;9.973;0.7848118435;L_190+%C2%B0C%2C+250+h_1_2;ImageJ;;;
250;190;0;190 °C, 250 h;190+%C2%B0C%2C+250+h_1;tEMProcess_1860;tEM;STEM_JEOL_JEM_2200_FS;JEOL;0.0225;190+%C2%B0C%2C+250+h_1_2;precipitateGeometryMeasurementProcess_1860;190+%C2%B0C%2C+250+h_1_2_44;210;1595.581;662.557;60.042;24.526;10.902;1.2263825717;L_190+%C2%B0C%2C+250+h_1_2;ImageJ;;;
250;190;0;190 °C, 250 h;190+%C2%B0C%2C+250+h_1;tEMProcess_1861;tEM;STEM_JEOL_JEM_2200_FS;JEOL;0.0225;190+%C2%B0C%2C+250+h_1_2;precipitateGeometryMeasurementProcess_1861;190+%C2%B0C%2C+250+h_1_2_45;107;709.631;667.285;40.728;16.389;8.313;0.8754033647;L_190+%C2%B0C%2C+250+h_1_2;ImageJ;;;
250;190;0;190 °C, 250 h;190+%C2%B0C%2C+250+h_1;tEMProcess_1862;tEM;STEM_JEOL_JEM_2200_FS;JEOL;0.0225;190+%C2%B0C%2C+250+h_1_2;precipitateGeometryMeasurementProcess_1862;190+%C2%B0C%2C+250+h_1_2_46;1733;262.291;692.822;182.894;57.916;38.099;3.5230240188;L_190+%C2%B0C%2C+250+h_1_2;ImageJ;;;
250;190;0;190 °C, 250 h;190+%C2%B0C%2C+250+h_1;tEMProcess_1863;tEM;STEM_JEOL_JEM_2200_FS;JEOL;0.0225;190+%C2%B0C%2C+250+h_1_2;precipitateGeometryMeasurementProcess_1863;190+%C2%B0C%2C+250+h_1_2_47;1015;515.021;692.034;143.64;55.447;23.307;2.6961828621;L_190+%C2%B0C%2C+250+h_1_2;ImageJ;;;
250;190;0;190 °C, 250 h;190+%C2%B0C%2C+250+h_1;tEMProcess_1864;tEM;STEM_JEOL_JEM_2200_FS;JEOL;0.0225;190+%C2%B0C%2C+250+h_1_2;precipitateGeometryMeasurementProcess_1864;190+%C2%B0C%2C+250+h_1_2_48;1142;390.791;698.992;142.368;49.489;29.381;2.8598902996;L_190+%C2%B0C%2C+250+h_1_2;ImageJ;;;
250;190;0;190 °C, 250 h;190+%C2%B0C%2C+250+h_1;tEMProcess_1865;tEM;STEM_JEOL_JEM_2200_FS;JEOL;0.0225;190+%C2%B0C%2C+250+h_1_2;precipitateGeometryMeasurementProcess_1865;190+%C2%B0C%2C+250+h_1_2_49;63;431.627;703.119;35.456;12.364;6.488;0.6717173987;L_190+%C2%B0C%2C+250+h_1_2;ImageJ;;;
250;190;0;190 °C, 250 h;190+%C2%B0C%2C+250+h_1;tEMProcess_1866;tEM;STEM_JEOL_JEM_2200_FS;JEOL;0.0225;190+%C2%B0C%2C+250+h_1_2;precipitateGeometryMeasurementProcess_1866;190+%C2%B0C%2C+250+h_1_2_50;14688;1061.42;763.594;475.387;153.555;121.79;10.2564638734;L_190+%C2%B0C%2C+250+h_1_2;ImageJ;;;
250;190;0;190 °C, 250 h;190+%C2%B0C%2C+250+h_1;tEMProcess_1867;tEM;STEM_JEOL_JEM_2200_FS;JEOL;0.0225;190+%C2%B0C%2C+250+h_1_2;precipitateGeometryMeasurementProcess_1867;190+%C2%B0C%2C+250+h_1_2_51;308;311.961;705.763;87.255;33.457;11.721;1.4852230510;L_190+%C2%B0C%2C+250+h_1_2;ImageJ;;;
250;190;0;190 °C, 250 h;190+%C2%B0C%2C+250+h_1;tEMProcess_1868;tEM;STEM_JEOL_JEM_2200_FS;JEOL;0.0225;190+%C2%B0C%2C+250+h_1_2;precipitateGeometryMeasurementProcess_1868;190+%C2%B0C%2C+250+h_1_2_52;701;1781.123;724.384;102.912;38.11;23.42;2.2406567519;L_190+%C2%B0C%2C+250+h_1_2;ImageJ;;;
250;190;0;190 °C, 250 h;190+%C2%B0C%2C+250+h_1;tEMProcess_1869;tEM;STEM_JEOL_JEM_2200_FS;JEOL;0.0225;190+%C2%B0C%2C+250+h_1_2;precipitateGeometryMeasurementProcess_1869;190+%C2%B0C%2C+250+h_1_2_53;77;1542.526;736.877;33.213;11.101;8.832;0.7426115255;L_190+%C2%B0C%2C+250+h_1_2;ImageJ;;;
250;190;0;190 °C, 250 h;190+%C2%B0C%2C+250+h_1;tEMProcess_1870;tEM;STEM_JEOL_JEM_2200_FS;JEOL;0.0225;190+%C2%B0C%2C+250+h_1_2;precipitateGeometryMeasurementProcess_1870;190+%C2%B0C%2C+250+h_1_2_54;638;1472.829;746.304;107.598;44.474;18.265;2.1376010891;L_190+%C2%B0C%2C+250+h_1_2;ImageJ;;;
250;190;0;190 °C, 250 h;190+%C2%B0C%2C+250+h_1;tEMProcess_1871;tEM;STEM_JEOL_JEM_2200_FS;JEOL;0.0225;190+%C2%B0C%2C+250+h_1_2;precipitateGeometryMeasurementProcess_1871;190+%C2%B0C%2C+250+h_1_2_55;489;253.412;756.171;94.083;34.924;17.828;1.8714177841;L_190+%C2%B0C%2C+250+h_1_2;ImageJ;;;
250;190;0;190 °C, 250 h;190+%C2%B0C%2C+250+h_1;tEMProcess_1872;tEM;STEM_JEOL_JEM_2200_FS;JEOL;0.0225;190+%C2%B0C%2C+250+h_1_2;precipitateGeometryMeasurementProcess_1872;190+%C2%B0C%2C+250+h_1_2_56;120;1357.25;751.558;44.87;17.424;8.769;0.9270580849;L_190+%C2%B0C%2C+250+h_1_2;ImageJ;;;
250;190;0;190 °C, 250 h;190+%C2%B0C%2C+250+h_1;tEMProcess_1873;tEM;STEM_JEOL_JEM_2200_FS;JEOL;0.0225;190+%C2%B0C%2C+250+h_1_2;precipitateGeometryMeasurementProcess_1873;190+%C2%B0C%2C+250+h_1_2_57;132;1557.583;794.417;42.627;14.043;11.968;0.9723067222;L_190+%C2%B0C%2C+250+h_1_2;ImageJ;;;
250;190;0;190 °C, 250 h;190+%C2%B0C%2C+250+h_1;tEMProcess_1874;tEM;STEM_JEOL_JEM_2200_FS;JEOL;0.0225;190+%C2%B0C%2C+250+h_1_2;precipitateGeometryMeasurementProcess_1874;190+%C2%B0C%2C+250+h_1_2_58;3275;1171.665;817.996;223.38;76.935;54.2;4.8430837013;L_190+%C2%B0C%2C+250+h_1_2;ImageJ;;;
250;190;0;190 °C, 250 h;190+%C2%B0C%2C+250+h_1;tEMProcess_1875;tEM;STEM_JEOL_JEM_2200_FS;JEOL;0.0225;190+%C2%B0C%2C+250+h_1_2;precipitateGeometryMeasurementProcess_1875;190+%C2%B0C%2C+250+h_1_2_59;660;1251.152;815.248;99.74;34.841;24.119;2.1741439257;L_190+%C2%B0C%2C+250+h_1_2;ImageJ;;;
250;190;0;190 °C, 250 h;190+%C2%B0C%2C+250+h_1;tEMProcess_1876;tEM;STEM_JEOL_JEM_2200_FS;JEOL;0.0225;190+%C2%B0C%2C+250+h_1_2;precipitateGeometryMeasurementProcess_1876;190+%C2%B0C%2C+250+h_1_2_60;250;401.672;842.2;68.87;30.074;10.584;1.3380930871;L_190+%C2%B0C%2C+250+h_1_2;ImageJ;;;
250;190;0;190 °C, 250 h;190+%C2%B0C%2C+250+h_1;tEMProcess_1877;tEM;STEM_JEOL_JEM_2200_FS;JEOL;0.0225;190+%C2%B0C%2C+250+h_1_2;precipitateGeometryMeasurementProcess_1877;190+%C2%B0C%2C+250+h_1_2_61;127;1946.398;848.752;42.042;15.118;10.696;0.9537140556;L_190+%C2%B0C%2C+250+h_1_2;ImageJ;;;
250;190;0;190 °C, 250 h;190+%C2%B0C%2C+250+h_1;tEMProcess_1878;tEM;STEM_JEOL_JEM_2200_FS;JEOL;0.0225;190+%C2%B0C%2C+250+h_1_2;precipitateGeometryMeasurementProcess_1878;190+%C2%B0C%2C+250+h_1_2_62;106;1400.943;921.151;37.799;12.608;10.705;0.8713030922;L_190+%C2%B0C%2C+250+h_1_2;ImageJ;;;
250;190;0;190 °C, 250 h;190+%C2%B0C%2C+250+h_1;tEMProcess_1879;tEM;STEM_JEOL_JEM_2200_FS;JEOL;0.0225;190+%C2%B0C%2C+250+h_1_2;precipitateGeometryMeasurementProcess_1879;190+%C2%B0C%2C+250+h_1_2_63;5594;1631.409;1002.277;304.191;113.763;62.608;6.3296187740;L_190+%C2%B0C%2C+250+h_1_2;ImageJ;;;
