Repository: materialdigital/demo-orowan

# demo-orowan

This repository hosts a Jupyter notebook demonstrator that is based on an ontological framework. This framework is structured around the Platform MaterialDigital Core Ontology (PMDco), Tensile Test Ontology (TTO), and Precipitate Geometry Ontology (PGO). This approach allows for a nuanced exploration and demonstration of the Orowan correlation in materials science. This example is provided by the PMD core team.

For more information on these ontologies and the underlying framework, please visit:
- PMDco: [Platform MaterialDigital Core Ontology](https://github.com/materialdigital/core-ontology).

File: data/TEM_data.csv (part 11 of 41)
specimenAgingtime;specimenAgingT;specimenCreepStress;specimenMaterialStateName;specimen_ID;tEMProcess;transmissionElectronMicroscope;manufacturerSeries;tEMManufacturer;calibrationFactor;dFImage_ID;precipitateGeometryMeasurement;particleNumber;particleArea;weightedXPositionCentralPoint;weightedYPositionCentralPoint;perimeter;elipseFitMajorAxis;elipseFitMinorAxis;particleRadius_nm;labDFImage_ID;softwareAgent;;;
250;190;0;190 °C, 250 h;190+%C2%B0C%2C+250+h_1;tEMProcess_1880;tEM;STEM_JEOL_JEM_2200_FS;JEOL;0.0225;190+%C2%B0C%2C+250+h_1_2;precipitateGeometryMeasurementProcess_1880;190+%C2%B0C%2C+250+h_1_2_64;10550;470.778;1036.17;410.718;145.865;92.09;8.6924570308;L_190+%C2%B0C%2C+250+h_1_2;ImageJ;;;
250;190;0;190 °C, 250 h;190+%C2%B0C%2C+250+h_1;tEMProcess_1881;tEM;STEM_JEOL_JEM_2200_FS;JEOL;0.0225;190+%C2%B0C%2C+250+h_1_2;precipitateGeometryMeasurementProcess_1881;190+%C2%B0C%2C+250+h_1_2_65;653;628.381;989.65;123.012;54.99;15.12;2.1625836406;L_190+%C2%B0C%2C+250+h_1_2;ImageJ;;;
250;190;0;190 °C, 250 h;190+%C2%B0C%2C+250+h_1;tEMProcess_1882;tEM;STEM_JEOL_JEM_2200_FS;JEOL;0.0225;190+%C2%B0C%2C+250+h_1_2;precipitateGeometryMeasurementProcess_1882;190+%C2%B0C%2C+250+h_1_2_66;268;1080.933;994.623;59.941;20.236;16.863;1.3854272315;L_190+%C2%B0C%2C+250+h_1_2;ImageJ;;;
250;190;0;190 °C, 250 h;190+%C2%B0C%2C+250+h_1;tEMProcess_1883;tEM;STEM_JEOL_JEM_2200_FS;JEOL;0.0225;190+%C2%B0C%2C+250+h_1_2;precipitateGeometryMeasurementProcess_1883;190+%C2%B0C%2C+250+h_1_2_67;396;1027.955;1051.384;95.941;42.895;11.754;1.6840846433;L_190+%C2%B0C%2C+250+h_1_2;ImageJ;;;
250;190;0;190 °C, 250 h;190+%C2%B0C%2C+250+h_1;tEMProcess_1884;tEM;STEM_JEOL_JEM_2200_FS;JEOL;0.0225;190+%C2%B0C%2C+250+h_1_2;precipitateGeometryMeasurementProcess_1884;190+%C2%B0C%2C+250+h_1_2_68;440;1554.795;1143.514;84.77;33.951;16.501;1.7751810818;L_190+%C2%B0C%2C+250+h_1_2;ImageJ;;;
250;190;0;190 °C, 250 h;190+%C2%B0C%2C+250+h_1;tEMProcess_1885;tEM;STEM_JEOL_JEM_2200_FS;JEOL;0.0225;190+%C2%B0C%2C+250+h_1_2;precipitateGeometryMeasurementProcess_1885;190+%C2%B0C%2C+250+h_1_2_69;223;860.984;1176.235;55.355;19.29;14.72;1.2637720736;L_190+%C2%B0C%2C+250+h_1_2;ImageJ;;;
250;190;0;190 °C, 250 h;190+%C2%B0C%2C+250+h_1;tEMProcess_1886;tEM;STEM_JEOL_JEM_2200_FS;JEOL;0.0225;190+%C2%B0C%2C+250+h_1_2;precipitateGeometryMeasurementProcess_1886;190+%C2%B0C%2C+250+h_1_2_70;2267;701.122;1212.487;236.208;75.032;38.469;4.0294157789;L_190+%C2%B0C%2C+250+h_1_2;ImageJ;;;
250;190;0;190 °C, 250 h;190+%C2%B0C%2C+250+h_1;tEMProcess_1887;tEM;STEM_JEOL_JEM_2200_FS;JEOL;0.0225;190+%C2%B0C%2C+250+h_1_2;precipitateGeometryMeasurementProcess_1887;190+%C2%B0C%2C+250+h_1_2_71;112;1188.571;1252.554;38.042;13.228;10.78;0.8956231982;L_190+%C2%B0C%2C+250+h_1_2;ImageJ;;;
250;190;0;190 °C, 250 h;190+%C2%B0C%2C+250+h_1;tEMProcess_1888;tEM;STEM_JEOL_JEM_2200_FS;JEOL;0.0225;190+%C2%B0C%2C+250+h_1_2;precipitateGeometryMeasurementProcess_1888;190+%C2%B0C%2C+250+h_1_2_72;8728;116.926;1328.563;369.931;127.265;87.32;7.9063073207;L_190+%C2%B0C%2C+250+h_1_2;ImageJ;;;
250;190;0;190 °C, 250 h;190+%C2%B0C%2C+250+h_1;tEMProcess_1889;tEM;STEM_JEOL_JEM_2200_FS;JEOL;0.0225;190+%C2%B0C%2C+250+h_1_2;precipitateGeometryMeasurementProcess_1889;190+%C2%B0C%2C+250+h_1_2_73;121;1583.649;1328.938;41.456;15.363;10.028;0.9309128129;L_190+%C2%B0C%2C+250+h_1_2;ImageJ;;;
250;190;0;190 °C, 250 h;190+%C2%B0C%2C+250+h_1;tEMProcess_1890;tEM;STEM_JEOL_JEM_2200_FS;JEOL;0.0225;190+%C2%B0C%2C+250+h_1_2;precipitateGeometryMeasurementProcess_1890;190+%C2%B0C%2C+250+h_1_2_74;1122;843.484;1356.661;127.539;42.469;33.638;2.8347368620;L_190+%C2%B0C%2C+250+h_1_2;ImageJ;;;
250;190;0;190 °C, 250 h;190+%C2%B0C%2C+250+h_1;tEMProcess_1891;tEM;STEM_JEOL_JEM_2200_FS;JEOL;0.0225;190+%C2%B0C%2C+250+h_1_2;precipitateGeometryMeasurementProcess_1891;190+%C2%B0C%2C+250+h_1_2_75;701;1599.752;1363.179;104.811;35.234;25.332;2.2406567519;L_190+%C2%B0C%2C+250+h_1_2;ImageJ;;;
250;190;0;190 °C, 250 h;190+%C2%B0C%2C+250+h_1;tEMProcess_1892;tEM;STEM_JEOL_JEM_2200_FS;JEOL;0.0225;190+%C2%B0C%2C+250+h_1_2;precipitateGeometryMeasurementProcess_1892;190+%C2%B0C%2C+250+h_1_2_76;551;37.333;1380.395;88.669;30.759;22.808;1.9865162506;L_190+%C2%B0C%2C+250+h_1_2;ImageJ;;;
250;190;0;190 °C, 250 h;190+%C2%B0C%2C+250+h_1;tEMProcess_1893;tEM;STEM_JEOL_JEM_2200_FS;JEOL;0.0225;190+%C2%B0C%2C+250+h_1_2;precipitateGeometryMeasurementProcess_1893;190+%C2%B0C%2C+250+h_1_2_77;231;1517.976;1416.751;57.941;21.732;13.534;1.2862408925;L_190+%C2%B0C%2C+250+h_1_2;ImageJ;;;
250;190;0;190 °C, 250 h;190+%C2%B0C%2C+250+h_1;tEMProcess_1894;tEM;STEM_JEOL_JEM_2200_FS;JEOL;0.0225;190+%C2%B0C%2C+250+h_1_2;precipitateGeometryMeasurementProcess_1894;190+%C2%B0C%2C+250+h_1_2_78;12402;192.817;1496.424;432.132;146.419;107.846;9.4245839266;L_190+%C2%B0C%2C+250+h_1_2;ImageJ;;;
250;190;0;190 °C, 250 h;190+%C2%B0C%2C+250+h_1;tEMProcess_1895;tEM;STEM_JEOL_JEM_2200_FS;JEOL;0.0225;190+%C2%B0C%2C+250+h_1_2;precipitateGeometryMeasurementProcess_1895;190+%C2%B0C%2C+250+h_1_2_79;334;1813.656;1477.611;67.012;20.815;20.43;1.5466411331;L_190+%C2%B0C%2C+250+h_1_2;ImageJ;;;
250;190;0;190 °C, 250 h;190+%C2%B0C%2C+250+h_1;tEMProcess_1896;tEM;STEM_JEOL_JEM_2200_FS;JEOL;0.0225;190+%C2%B0C%2C+250+h_1_2;precipitateGeometryMeasurementProcess_1896;190+%C2%B0C%2C+250+h_1_2_80;3707;1707.416;1576.686;227.723;72.055;65.504;5.1526140775;L_190+%C2%B0C%2C+250+h_1_2;ImageJ;;;
250;190;0;190 °C, 250 h;190+%C2%B0C%2C+250+h_1;tEMProcess_1897;tEM;STEM_JEOL_JEM_2200_FS;JEOL;0.0225;190+%C2%B0C%2C+250+h_1_2;precipitateGeometryMeasurementProcess_1897;190+%C2%B0C%2C+250+h_1_2_81;1151;1640.765;1583.709;159.397;66.479;22.044;2.8711374536;L_190+%C2%B0C%2C+250+h_1_2;ImageJ;;;
250;190;0;190 °C, 250 h;190+%C2%B0C%2C+250+h_1;tEMProcess_1898;tEM;STEM_JEOL_JEM_2200_FS;JEOL;0.0225;190+%C2%B0C%2C+250+h_1_2;precipitateGeometryMeasurementProcess_1898;190+%C2%B0C%2C+250+h_1_2_82;2844;1177.103;1611.936;199.924;67.434;53.699;4.5131640361;L_190+%C2%B0C%2C+250+h_1_2;ImageJ;;;
250;190;0;190 °C, 250 h;190+%C2%B0C%2C+250+h_1;tEMProcess_1899;tEM;STEM_JEOL_JEM_2200_FS;JEOL;0.0225;190+%C2%B0C%2C+250+h_1_2;precipitateGeometryMeasurementProcess_1899;190+%C2%B0C%2C+250+h_1_2_83;4036;1280.123;1647.534;242.593;73.723;69.704;5.3764040738;L_190+%C2%B0C%2C+250+h_1_2;ImageJ;;;
250;190;0;190 °C, 250 h;190+%C2%B0C%2C+250+h_1;tEMProcess_1900;tEM;STEM_JEOL_JEM_2200_FS;JEOL;0.0225;190+%C2%B0C%2C+250+h_1_2;precipitateGeometryMeasurementProcess_1900;190+%C2%B0C%2C+250+h_1_2_84;66;1647.485;1665.045;28.385;9.401;8.939;0.6875246766;L_190+%C2%B0C%2C+250+h_1_2;ImageJ;;;
250;190;0;190 °C, 250 h;190+%C2%B0C%2C+250+h_1;tEMProcess_1901;tEM;STEM_JEOL_JEM_2200_FS;JEOL;0.0225;190+%C2%B0C%2C+250+h_1_2;precipitateGeometryMeasurementProcess_1901;190+%C2%B0C%2C+250+h_1_2_85;1370;1503;1736.209;178.51;59.713;29.212;3.1323956075;L_190+%C2%B0C%2C+250+h_1_2;ImageJ;;;
250;190;0;190 °C, 250 h;190+%C2%B0C%2C+250+h_1;tEMProcess_1902;tEM;STEM_JEOL_JEM_2200_FS;JEOL;0.0225;190+%C2%B0C%2C+250+h_1_2;precipitateGeometryMeasurementProcess_1902;190+%C2%B0C%2C+250+h_1_2_86;10416;1175.395;1773.281;399.706;148.147;89.519;8.6370773370;L_190+%C2%B0C%2C+250+h_1_2;ImageJ;;;
250;190;0;190 °C, 250 h;190+%C2%B0C%2C+250+h_1;tEMProcess_1903;tEM;STEM_JEOL_JEM_2200_FS;JEOL;0.0225;190+%C2%B0C%2C+250+h_1_2;precipitateGeometryMeasurementProcess_1903;190+%C2%B0C%2C+250+h_1_2_87;5159;776.986;1844.509;304.978;94.497;69.512;6.0785373087;L_190+%C2%B0C%2C+250+h_1_2;ImageJ;;;
250;190;0;190 °C, 250 h;190+%C2%B0C%2C+250+h_1;tEMProcess_1904;tEM;STEM_JEOL_JEM_2200_FS;JEOL;0.0225;190+%C2%B0C%2C+250+h_1_2;precipitateGeometryMeasurementProcess_1904;190+%C2%B0C%2C+250+h_1_2_88;172;1651.099;1807.326;60.042;25.926;8.447;1.1098915530;L_190+%C2%B0C%2C+250+h_1_2;ImageJ;;;
250;190;0;190 °C, 250 h;190+%C2%B0C%2C+250+h_1;tEMProcess_1905;tEM;STEM_JEOL_JEM_2200_FS;JEOL;0.0225;190+%C2%B0C%2C+250+h_1_2;precipitateGeometryMeasurementProcess_1905;190+%C2%B0C%2C+250+h_1_2_89;113;1553.447;1820.473;38.627;12.719;11.312;0.8996126309;L_190+%C2%B0C%2C+250+h_1_2;ImageJ;;;
250;190;0;190 °C, 250 h;190+%C2%B0C%2C+250+h_1;tEMProcess_1906;tEM;STEM_JEOL_JEM_2200_FS;JEOL;0.0225;190+%C2%B0C%2C+250+h_1_2;precipitateGeometryMeasurementProcess_1906;190+%C2%B0C%2C+250+h_1_2_90;282;1865.858;1860.525;62.184;20.115;17.85;1.4211531331;L_190+%C2%B0C%2C+250+h_1_2;ImageJ;;;
250;190;0;190 °C, 250 h;190+%C2%B0C%2C+250+h_1;tEMProcess_1907;tEM;STEM_JEOL_JEM_2200_FS;JEOL;0.0225;190+%C2%B0C%2C+250+h_1_2;precipitateGeometryMeasurementProcess_1907;190+%C2%B0C%2C+250+h_1_2_91;192;1903.365;1868.167;56.627;23.606;10.356;1.1726460286;L_190+%C2%B0C%2C+250+h_1_2;ImageJ;;;
250;190;0;190 °C, 250 h;190+%C2%B0C%2C+250+h_1;tEMProcess_1908;tEM;STEM_JEOL_JEM_2200_FS;JEOL;0.0225;190+%C2%B0C%2C+250+h_1_2;precipitateGeometryMeasurementProcess_1908;190+%C2%B0C%2C+250+h_1_2_92;458;651.812;1896.795;83.841;29.246;19.94;1.8111276535;L_190+%C2%B0C%2C+250+h_1_2;ImageJ;;;
250;190;0;190 °C, 250 h;190+%C2%B0C%2C+250+h_1;tEMProcess_1909;tEM;STEM_JEOL_JEM_2200_FS;JEOL;0.0225;190+%C2%B0C%2C+250+h_1_2;precipitateGeometryMeasurementProcess_1909;190+%C2%B0C%2C+250+h_1_2_93;1703;786.72;1942.612;166.409;59.465;36.464;3.4923973233;L_190+%C2%B0C%2C+250+h_1_2;ImageJ;;;
250;190;0;190 °C, 250 h;190+%C2%B0C%2C+250+h_1;tEMProcess_1910;tEM;STEM_JEOL_JEM_2200_FS;JEOL;0.0225;190+%C2%B0C%2C+250+h_1_2;precipitateGeometryMeasurementProcess_1910;190+%C2%B0C%2C+250+h_1_2_94;3928;979.088;1983.851;242.492;84.221;59.383;5.3039822531;L_190+%C2%B0C%2C+250+h_1_2;ImageJ;;;
250;190;0;190 °C, 250 h;190+%C2%B0C%2C+250+h_1;tEMProcess_1911;tEM;STEM_JEOL_JEM_2200_FS;JEOL;0.0225;190+%C2%B0C%2C+250+h_1_2;precipitateGeometryMeasurementProcess_1911;190+%C2%B0C%2C+250+h_1_2_95;707;1634.739;1979.196;120.326;51.346;17.532;2.2502254364;L_190+%C2%B0C%2C+250+h_1_2;ImageJ;;;
250;190;0;190 °C, 250 h;190+%C2%B0C%2C+250+h_1;tEMProcess_1912;tEM;STEM_JEOL_JEM_2200_FS;JEOL;0.0225;190+%C2%B0C%2C+250+h_1_2;precipitateGeometryMeasurementProcess_1912;190+%C2%B0C%2C+250+h_1_2_96;344;1092.953;1968.038;68.77;24.651;17.768;1.5696236871;L_190+%C2%B0C%2C+250+h_1_2;ImageJ;;;
250;190;0;190 °C, 250 h;190+%C2%B0C%2C+250+h_1;tEMProcess_1913;tEM;STEM_JEOL_JEM_2200_FS;JEOL;0.0225;190+%C2%B0C%2C+250+h_1_2;precipitateGeometryMeasurementProcess_1913;190+%C2%B0C%2C+250+h_1_2_97;223;780.684;1983.365;60.77;21.59;13.151;1.2637720736;L_190+%C2%B0C%2C+250+h_1_2;ImageJ;;;
250;190;0;190 °C, 250 h;190+%C2%B0C%2C+250+h_1;tEMProcess_1914;tEM;STEM_JEOL_JEM_2200_FS;JEOL;0.0225;190+%C2%B0C%2C+250+h_1_3;precipitateGeometryMeasurementProcess_1914;190+%C2%B0C%2C+250+h_1_3_1;417;1217.409;15.457;76.426;26.798;19.813;1.7281615975;L_190+%C2%B0C%2C+250+h_1_3;ImageJ;;;
250;190;0;190 °C, 250 h;190+%C2%B0C%2C+250+h_1;tEMProcess_1915;tEM;STEM_JEOL_JEM_2200_FS;JEOL;0.0225;190+%C2%B0C%2C+250+h_1_3;precipitateGeometryMeasurementProcess_1915;190+%C2%B0C%2C+250+h_1_3_2;3125;379.746;54.423;214.551;74.02;53.754;4.7308734788;L_190+%C2%B0C%2C+250+h_1_3;ImageJ;;;
250;190;0;190 °C, 250 h;190+%C2%B0C%2C+250+h_1;tEMProcess_1916;tEM;STEM_JEOL_JEM_2200_FS;JEOL;0.0225;190+%C2%B0C%2C+250+h_1_3;precipitateGeometryMeasurementProcess_1916;190+%C2%B0C%2C+250+h_1_3_3;95;1775.237;38.637;36.042;13.234;9.14;0.8248559763;L_190+%C2%B0C%2C+250+h_1_3;ImageJ;;;
250;190;0;190 °C, 250 h;190+%C2%B0C%2C+250+h_1;tEMProcess_1917;tEM;STEM_JEOL_JEM_2200_FS;JEOL;0.0225;190+%C2%B0C%2C+250+h_1_3;precipitateGeometryMeasurementProcess_1917;190+%C2%B0C%2C+250+h_1_3_4;543;869.493;60.067;87.255;30.267;22.842;1.9720423511;L_190+%C2%B0C%2C+250+h_1_3;ImageJ;;;
250;190;0;190 °C, 250 h;190+%C2%B0C%2C+250+h_1;tEMProcess_1918;tEM;STEM_JEOL_JEM_2200_FS;JEOL;0.0225;190+%C2%B0C%2C+250+h_1_3;precipitateGeometryMeasurementProcess_1918;190+%C2%B0C%2C+250+h_1_3_5;147;1786.595;65.997;44.627;15.806;11.842;1.0260652750;L_190+%C2%B0C%2C+250+h_1_3;ImageJ;;;
250;190;0;190 °C, 250 h;190+%C2%B0C%2C+250+h_1;tEMProcess_1919;tEM;STEM_JEOL_JEM_2200_FS;JEOL;0.0225;190+%C2%B0C%2C+250+h_1_3;precipitateGeometryMeasurementProcess_1919;190+%C2%B0C%2C+250+h_1_3_6;4910;171.414;110.455;276.534;86.834;71.995;5.9300324347;L_190+%C2%B0C%2C+250+h_1_3;ImageJ;;;
250;190;0;190 °C, 250 h;190+%C2%B0C%2C+250+h_1;tEMProcess_1920;tEM;STEM_JEOL_JEM_2200_FS;JEOL;0.0225;190+%C2%B0C%2C+250+h_1_3;precipitateGeometryMeasurementProcess_1920;190+%C2%B0C%2C+250+h_1_3_7;2230;1496.713;532.298;178.752;60.352;47.046;3.9963981958;L_190+%C2%B0C%2C+250+h_1_3;ImageJ;;;
250;190;0;190 °C, 250 h;190+%C2%B0C%2C+250+h_1;tEMProcess_1921;tEM;STEM_JEOL_JEM_2200_FS;JEOL;0.0225;190+%C2%B0C%2C+250+h_1_3;precipitateGeometryMeasurementProcess_1921;190+%C2%B0C%2C+250+h_1_3_8;471;104.122;544.545;100.77;45.669;13.131;1.8366515780;L_190+%C2%B0C%2C+250+h_1_3;ImageJ;;;
250;190;0;190 °C, 250 h;190+%C2%B0C%2C+250+h_1;tEMProcess_1922;tEM;STEM_JEOL_JEM_2200_FS;JEOL;0.0225;190+%C2%B0C%2C+250+h_1_3;precipitateGeometryMeasurementProcess_1922;190+%C2%B0C%2C+250+h_1_3_9;296;757.385;552.014;69.598;27.713;13.6;1.4560026930;L_190+%C2%B0C%2C+250+h_1_3;ImageJ;;;
250;190;0;190 °C, 250 h;190+%C2%B0C%2C+250+h_1;tEMProcess_1923;tEM;STEM_JEOL_JEM_2200_FS;JEOL;0.0225;190+%C2%B0C%2C+250+h_1_3;precipitateGeometryMeasurementProcess_1923;190+%C2%B0C%2C+250+h_1_3_10;242;893.128;623.818;61.456;24.266;12.698;1.3165095253;L_190+%C2%B0C%2C+250+h_1_3;ImageJ;;;
250;190;0;190 °C, 250 h;190+%C2%B0C%2C+250+h_1;tEMProcess_1924;tEM;STEM_JEOL_JEM_2200_FS;JEOL;0.0225;190+%C2%B0C%2C+250+h_1_3;precipitateGeometryMeasurementProcess_1924;190+%C2%B0C%2C+250+h_1_3_11;493;1785.577;659.928;99.941;44.019;14.26;1.8790562558;L_190+%C2%B0C%2C+250+h_1_3;ImageJ;;;
250;190;0;190 °C, 250 h;190+%C2%B0C%2C+250+h_1;tEMProcess_1925;tEM;STEM_JEOL_JEM_2200_FS;JEOL;0.0225;190+%C2%B0C%2C+250+h_1_3;precipitateGeometryMeasurementProcess_1925;190+%C2%B0C%2C+250+h_1_3_12;519;1295.469;682.423;100.426;43.718;15.115;1.9279688006;L_190+%C2%B0C%2C+250+h_1_3;ImageJ;;;
250;190;0;190 °C, 250 h;190+%C2%B0C%2C+250+h_1;tEMProcess_1926;tEM;STEM_JEOL_JEM_2200_FS;JEOL;0.0225;190+%C2%B0C%2C+250+h_1_3;precipitateGeometryMeasurementProcess_1926;190+%C2%B0C%2C+250+h_1_3_13;477;1634.917;722.854;84.426;30.891;19.66;1.8483129750;L_190+%C2%B0C%2C+250+h_1_3;ImageJ;;;
250;190;0;190 °C, 250 h;190+%C2%B0C%2C+250+h_1;tEMProcess_1927;tEM;STEM_JEOL_JEM_2200_FS;JEOL;0.0225;190+%C2%B0C%2C+250+h_1_3;precipitateGeometryMeasurementProcess_1927;190+%C2%B0C%2C+250+h_1_3_14;586;674.244;768.823;90.083;29.157;25.589;2.0486375593;L_190+%C2%B0C%2C+250+h_1_3;ImageJ;;;
250;190;0;190 °C, 250 h;190+%C2%B0C%2C+250+h_1;tEMProcess_1928;tEM;STEM_JEOL_JEM_2200_FS;JEOL;0.0225;190+%C2%B0C%2C+250+h_1_3;precipitateGeometryMeasurementProcess_1928;190+%C2%B0C%2C+250+h_1_3_15;1114;1313.07;800.93;124.468;41.186;34.439;2.8246127694;L_190+%C2%B0C%2C+250+h_1_3;ImageJ;;;
250;190;0;190 °C, 250 h;190+%C2%B0C%2C+250+h_1;tEMProcess_1929;tEM;STEM_JEOL_JEM_2200_FS;JEOL;0.0225;190+%C2%B0C%2C+250+h_1_3;precipitateGeometryMeasurementProcess_1929;190+%C2%B0C%2C+250+h_1_3_16;162;808.259;805.031;53.799;23.205;8.889;1.0771441571;L_190+%C2%B0C%2C+250+h_1_3;ImageJ;;;
250;190;0;190 °C, 250 h;190+%C2%B0C%2C+250+h_1;tEMProcess_1930;tEM;STEM_JEOL_JEM_2200_FS;JEOL;0.0225;190+%C2%B0C%2C+250+h_1_3;precipitateGeometryMeasurementProcess_1930;190+%C2%B0C%2C+250+h_1_3_17;15834;1662.848;901.207;490.073;160.785;125.387;10.6490690486;L_190+%C2%B0C%2C+250+h_1_3;ImageJ;;;
250;190;0;190 °C, 250 h;190+%C2%B0C%2C+250+h_1;tEMProcess_1931;tEM;STEM_JEOL_JEM_2200_FS;JEOL;0.0225;190+%C2%B0C%2C+250+h_1_3;precipitateGeometryMeasurementProcess_1931;190+%C2%B0C%2C+250+h_1_3_18;616;436.427;872.589;101.598;41.512;18.894;2.1004225819;L_190+%C2%B0C%2C+250+h_1_3;ImageJ;;;
250;190;0;190 °C, 250 h;190+%C2%B0C%2C+250+h_1;tEMProcess_1932;tEM;STEM_JEOL_JEM_2200_FS;JEOL;0.0225;190+%C2%B0C%2C+250+h_1_3;precipitateGeometryMeasurementProcess_1932;190+%C2%B0C%2C+250+h_1_3_19;12647;286.185;954.92;444.759;159.776;100.783;9.5172194173;L_190+%C2%B0C%2C+250+h_1_3;ImageJ;;;
250;190;0;190 °C, 250 h;190+%C2%B0C%2C+250+h_1;tEMProcess_1933;tEM;STEM_JEOL_JEM_2200_FS;JEOL;0.0225;190+%C2%B0C%2C+250+h_1_3;precipitateGeometryMeasurementProcess_1933;190+%C2%B0C%2C+250+h_1_3_20;2158;547.895;933.357;173.823;56.659;48.495;3.9313530144;L_190+%C2%B0C%2C+250+h_1_3;ImageJ;;;
250;190;0;190 °C, 250 h;190+%C2%B0C%2C+250+h_1;tEMProcess_1934;tEM;STEM_JEOL_JEM_2200_FS;JEOL;0.0225;190+%C2%B0C%2C+250+h_1_3;precipitateGeometryMeasurementProcess_1934;190+%C2%B0C%2C+250+h_1_3_21;590;1087.602;922.454;100.912;39.905;18.825;2.0556176053;L_190+%C2%B0C%2C+250+h_1_3;ImageJ;;;
250;190;0;190 °C, 250 h;190+%C2%B0C%2C+250+h_1;tEMProcess_1935;tEM;STEM_JEOL_JEM_2200_FS;JEOL;0.0225;190+%C2%B0C%2C+250+h_1_3;precipitateGeometryMeasurementProcess_1935;190+%C2%B0C%2C+250+h_1_3_22;188;1489.697;968.074;49.698;16.284;14.7;1.1603666742;L_190+%C2%B0C%2C+250+h_1_3;ImageJ;;;
250;190;0;190 °C, 250 h;190+%C2%B0C%2C+250+h_1;tEMProcess_1936;tEM;STEM_JEOL_JEM_2200_FS;JEOL;0.0225;190+%C2%B0C%2C+250+h_1_3;precipitateGeometryMeasurementProcess_1936;190+%C2%B0C%2C+250+h_1_3_23;252;859.187;1008.984;57.941;20.062;15.994;1.3434347973;L_190+%C2%B0C%2C+250+h_1_3;ImageJ;;;
250;190;0;190 °C, 250 h;190+%C2%B0C%2C+250+h_1;tEMProcess_1937;tEM;STEM_JEOL_JEM_2200_FS;JEOL;0.0225;190+%C2%B0C%2C+250+h_1_3;precipitateGeometryMeasurementProcess_1937;190+%C2%B0C%2C+250+h_1_3_24;282;375.152;1019.163;62.184;22.137;16.22;1.4211531331;L_190+%C2%B0C%2C+250+h_1_3;ImageJ;;;
250;190;0;190 °C, 250 h;190+%C2%B0C%2C+250+h_1;tEMProcess_1938;tEM;STEM_JEOL_JEM_2200_FS;JEOL;0.0225;190+%C2%B0C%2C+250+h_1_3;precipitateGeometryMeasurementProcess_1938;190+%C2%B0C%2C+250+h_1_3_25;2885;405.301;1183.707;203.38;65.63;55.97;4.5455792246;L_190+%C2%B0C%2C+250+h_1_3;ImageJ;;;
250;190;0;190 °C, 250 h;190+%C2%B0C%2C+250+h_1;tEMProcess_1939;tEM;STEM_JEOL_JEM_2200_FS;JEOL;0.0225;190+%C2%B0C%2C+250+h_1_3;precipitateGeometryMeasurementProcess_1939;190+%C2%B0C%2C+250+h_1_3_26;384;1261.708;1162.776;72.184;23.571;20.743;1.6583719175;L_190+%C2%B0C%2C+250+h_1_3;ImageJ;;;
250;190;0;190 °C, 250 h;190+%C2%B0C%2C+250+h_1;tEMProcess_1940;tEM;STEM_JEOL_JEM_2200_FS;JEOL;0.0225;190+%C2%B0C%2C+250+h_1_3;precipitateGeometryMeasurementProcess_1940;190+%C2%B0C%2C+250+h_1_3_27;109;55.601;1171.95;40.385;14.883;9.325;0.8835468272;L_190+%C2%B0C%2C+250+h_1_3;ImageJ;;;
250;190;0;190 °C, 250 h;190+%C2%B0C%2C+250+h_1;tEMProcess_1941;tEM;STEM_JEOL_JEM_2200_FS;JEOL;0.0225;190+%C2%B0C%2C+250+h_1_3;precipitateGeometryMeasurementProcess_1941;190+%C2%B0C%2C+250+h_1_3_28;15719;1700.113;1278.351;616.6;210.185;95.221;10.6103272697;L_190+%C2%B0C%2C+250+h_1_3;ImageJ;;;
250;190;0;190 °C, 250 h;190+%C2%B0C%2C+250+h_1;tEMProcess_1942;tEM;STEM_JEOL_JEM_2200_FS;JEOL;0.0225;190+%C2%B0C%2C+250+h_1_3;precipitateGeometryMeasurementProcess_1942;190+%C2%B0C%2C+250+h_1_3_29;339;991.013;1253.072;67.598;21.015;20.539;1.5581747838;L_190+%C2%B0C%2C+250+h_1_3;ImageJ;;;
250;190;0;190 °C, 250 h;190+%C2%B0C%2C+250+h_1;tEMProcess_1943;tEM;STEM_JEOL_JEM_2200_FS;JEOL;0.0225;190+%C2%B0C%2C+250+h_1_3;precipitateGeometryMeasurementProcess_1943;190+%C2%B0C%2C+250+h_1_3_30;2128;1988.648;1327.341;176.752;61.019;44.404;3.9039310125;L_190+%C2%B0C%2C+250+h_1_3;ImageJ;;;
250;190;0;190 °C, 250 h;190+%C2%B0C%2C+250+h_1;tEMProcess_1944;tEM;STEM_JEOL_JEM_2200_FS;JEOL;0.0225;190+%C2%B0C%2C+250+h_1_3;precipitateGeometryMeasurementProcess_1944;190+%C2%B0C%2C+250+h_1_3_31;9053;1532.452;1375.029;383.203;137.191;84.019;8.0521634665;L_190+%C2%B0C%2C+250+h_1_3;ImageJ;;;
250;190;0;190 °C, 250 h;190+%C2%B0C%2C+250+h_1;tEMProcess_1945;tEM;STEM_JEOL_JEM_2200_FS;JEOL;0.0225;190+%C2%B0C%2C+250+h_1_3;precipitateGeometryMeasurementProcess_1945;190+%C2%B0C%2C+250+h_1_3_32;658;840.299;1430.169;122.669;55.562;15.079;2.1708472689;L_190+%C2%B0C%2C+250+h_1_3;ImageJ;;;
250;190;0;190 °C, 250 h;190+%C2%B0C%2C+250+h_1;tEMProcess_1946;tEM;STEM_JEOL_JEM_2200_FS;JEOL;0.0225;190+%C2%B0C%2C+250+h_1_3;precipitateGeometryMeasurementProcess_1946;190+%C2%B0C%2C+250+h_1_3_33;979;999.659;1475.017;115.054;38.613;32.282;2.6479371250;L_190+%C2%B0C%2C+250+h_1_3;ImageJ;;;
250;190;0;190 °C, 250 h;190+%C2%B0C%2C+250+h_1;tEMProcess_1947;tEM;STEM_JEOL_JEM_2200_FS;JEOL;0.0225;190+%C2%B0C%2C+250+h_1_3;precipitateGeometryMeasurementProcess_1947;190+%C2%B0C%2C+250+h_1_3_34;2221;1538.221;1502.198;209.439;87.09;32.471;3.9883255619;L_190+%C2%B0C%2C+250+h_1_3;ImageJ;;;
250;190;0;190 °C, 250 h;190+%C2%B0C%2C+250+h_1;tEMProcess_1948;tEM;STEM_JEOL_JEM_2200_FS;JEOL;0.0225;190+%C2%B0C%2C+250+h_1_3;precipitateGeometryMeasurementProcess_1948;190+%C2%B0C%2C+250+h_1_3_35;4982;1855.947;1515.054;271.865;95.603;66.35;5.9733530527;L_190+%C2%B0C%2C+250+h_1_3;ImageJ;;;
250;190;0;190 °C, 250 h;190+%C2%B0C%2C+250+h_1;tEMProcess_1949;tEM;STEM_JEOL_JEM_2200_FS;JEOL;0.0225;190+%C2%B0C%2C+250+h_1_3;precipitateGeometryMeasurementProcess_1949;190+%C2%B0C%2C+250+h_1_3_36;338;1241.873;1512.317;71.841;25.369;16.964;1.5558748936;L_190+%C2%B0C%2C+250+h_1_3;ImageJ;;;
250;190;0;190 °C, 250 h;190+%C2%B0C%2C+250+h_1;tEMProcess_1950;tEM;STEM_JEOL_JEM_2200_FS;JEOL;0.0225;190+%C2%B0C%2C+250+h_1_3;precipitateGeometryMeasurementProcess_1950;190+%C2%B0C%2C+250+h_1_3_37;4082;1596.883;1567.574;252.392;78.734;66.012;5.4069558438;L_190+%C2%B0C%2C+250+h_1_3;ImageJ;;;
250;190;0;190 °C, 250 h;190+%C2%B0C%2C+250+h_1;tEMProcess_1951;tEM;STEM_JEOL_JEM_2200_FS;JEOL;0.0225;190+%C2%B0C%2C+250+h_1_3;precipitateGeometryMeasurementProcess_1951;190+%C2%B0C%2C+250+h_1_3_38;121;1835.492;1578.979;39.456;13.211;11.661;0.9309128129;L_190+%C2%B0C%2C+250+h_1_3;ImageJ;;;
250;190;0;190 °C, 250 h;190+%C2%B0C%2C+250+h_1;tEMProcess_1952;tEM;STEM_JEOL_JEM_2200_FS;JEOL;0.0225;190+%C2%B0C%2C+250+h_1_3;precipitateGeometryMeasurementProcess_1952;190+%C2%B0C%2C+250+h_1_3_39;19856;551.392;1736.817;566.742;206.914;122.183;11.9251048109;L_190+%C2%B0C%2C+250+h_1_3;ImageJ;;;
250;190;0;190 °C, 250 h;190+%C2%B0C%2C+250+h_1;tEMProcess_1953;tEM;STEM_JEOL_JEM_2200_FS;JEOL;0.0225;190+%C2%B0C%2C+250+h_1_3;precipitateGeometryMeasurementProcess_1953;190+%C2%B0C%2C+250+h_1_3_40;203;1833.047;1793.372;52.042;18.951;13.639;1.2057696319;L_190+%C2%B0C%2C+250+h_1_3;ImageJ;;;
250;190;0;190 °C, 250 h;190+%C2%B0C%2C+250+h_1;tEMProcess_1954;tEM;STEM_JEOL_JEM_2200_FS;JEOL;0.0225;190+%C2%B0C%2C+250+h_1_3;precipitateGeometryMeasurementProcess_1954;190+%C2%B0C%2C+250+h_1_3_41;238;355.685;1822.273;60.527;22.577;13.422;1.3055839462;L_190+%C2%B0C%2C+250+h_1_3;ImageJ;;;
250;190;0;190 °C, 250 h;190+%C2%B0C%2C+250+h_1;tEMProcess_1955;tEM;STEM_JEOL_JEM_2200_FS;JEOL;0.0225;190+%C2%B0C%2C+250+h_1_3;precipitateGeometryMeasurementProcess_1955;190+%C2%B0C%2C+250+h_1_3_42;495;142.987;1847.973;97.012;39.504;15.954;1.8828638712;L_190+%C2%B0C%2C+250+h_1_3;ImageJ;;;
250;190;0;190 °C, 250 h;190+%C2%B0C%2C+250+h_1;tEMProcess_1956;tEM;STEM_JEOL_JEM_2200_FS;JEOL;0.0225;190+%C2%B0C%2C+250+h_1_3;precipitateGeometryMeasurementProcess_1956;190+%C2%B0C%2C+250+h_1_3_43;170;169.029;1888.4;49.799;20.092;10.773;1.1034198270;L_190+%C2%B0C%2C+250+h_1_3;ImageJ;;;
250;190;0;190 °C, 250 h;190+%C2%B0C%2C+250+h_1;tEMProcess_1957;tEM;STEM_JEOL_JEM_2200_FS;JEOL;0.0225;190+%C2%B0C%2C+250+h_1_3;precipitateGeometryMeasurementProcess_1957;190+%C2%B0C%2C+250+h_1_3_44;1205;1120.858;1899.956;129.539;39.454;38.887;2.9377162540;L_190+%C2%B0C%2C+250+h_1_3;ImageJ;;;
250;190;0;190 °C, 250 h;190+%C2%B0C%2C+250+h_1;tEMProcess_1958;tEM;STEM_JEOL_JEM_2200_FS;JEOL;0.0225;190+%C2%B0C%2C+250+h_1_3;precipitateGeometryMeasurementProcess_1958;190+%C2%B0C%2C+250+h_1_3_45;179;218.17;1971.07;48.87;16.073;14.18;1.1322513266;L_190+%C2%B0C%2C+250+h_1_3;ImageJ;;;
250;190;0;190 °C, 250 h;190+%C2%B0C%2C+250+h_1;tEMProcess_1959;tEM;STEM_JEOL_JEM_2200_FS;JEOL;0.0225;190+%C2%B0C%2C+250+h_1_3;precipitateGeometryMeasurementProcess_1959;190+%C2%B0C%2C+250+h_1_3_46;92;1720.935;1972.207;35.213;12.274;9.544;0.8117274570;L_190+%C2%B0C%2C+250+h_1_3;ImageJ;;;
250;190;0;190 °C, 250 h;190+%C2%B0C%2C+250+h_1;tEMProcess_1960;tEM;STEM_JEOL_JEM_2200_FS;JEOL;0.0225;190+%C2%B0C%2C+250+h_1_3;precipitateGeometryMeasurementProcess_1960;190+%C2%B0C%2C+250+h_1_3_47;413;1593.672;1988.728;86.669;33.095;15.889;1.7198530802;L_190+%C2%B0C%2C+250+h_1_3;ImageJ;;;
250;190;0;190 °C, 250 h;190+%C2%B0C%2C+250+h_1;tEMProcess_1961;tEM;STEM_JEOL_JEM_2200_FS;JEOL;0.0225;190+%C2%B0C%2C+250+h_1_3;precipitateGeometryMeasurementProcess_1961;190+%C2%B0C%2C+250+h_1_3_48;214;1826.579;2021.252;56.284;21.092;12.918;1.2380073110;L_190+%C2%B0C%2C+250+h_1_3;ImageJ;;;
250;190;0;190 °C, 250 h;190+%C2%B0C%2C+250+h_1;tEMProcess_1962;tEM;STEM_JEOL_JEM_2200_FS;JEOL;0.0225;190+%C2%B0C%2C+250+h_1_4;precipitateGeometryMeasurementProcess_1962;190+%C2%B0C%2C+250+h_1_4_1;2392;1424.541;37.739;190.309;63.104;48.263;4.1390141428;L_190+%C2%B0C%2C+250+h_1_4;ImageJ;;;
250;190;0;190 °C, 250 h;190+%C2%B0C%2C+250+h_1;tEMProcess_1963;tEM;STEM_JEOL_JEM_2200_FS;JEOL;0.0225;190+%C2%B0C%2C+250+h_1_4;precipitateGeometryMeasurementProcess_1963;190+%C2%B0C%2C+250+h_1_4_2;204;1748.99;30.711;52.87;17.988;14.44;1.2087358593;L_190+%C2%B0C%2C+250+h_1_4;ImageJ;;;
250;190;0;190 °C, 250 h;190+%C2%B0C%2C+250+h_1;tEMProcess_1964;tEM;STEM_JEOL_JEM_2200_FS;JEOL;0.0225;190+%C2%B0C%2C+250+h_1_4;precipitateGeometryMeasurementProcess_1964;190+%C2%B0C%2C+250+h_1_4_3;1774;887.975;78.651;162.51;51.307;44.023;3.5644549523;L_190+%C2%B0C%2C+250+h_1_4;ImageJ;;;
250;190;0;190 °C, 250 h;190+%C2%B0C%2C+250+h_1;tEMProcess_1965;tEM;STEM_JEOL_JEM_2200_FS;JEOL;0.0225;190+%C2%B0C%2C+250+h_1_4;precipitateGeometryMeasurementProcess_1965;190+%C2%B0C%2C+250+h_1_4_4;1487;1284.257;88.306;149.924;49.018;38.625;3.2634112547;L_190+%C2%B0C%2C+250+h_1_4;ImageJ;;;
250;190;0;190 °C, 250 h;190+%C2%B0C%2C+250+h_1;tEMProcess_1966;tEM;STEM_JEOL_JEM_2200_FS;JEOL;0.0225;190+%C2%B0C%2C+250+h_1_4;precipitateGeometryMeasurementProcess_1966;190+%C2%B0C%2C+250+h_1_4_5;108;1211.111;123.333;41.698;15.068;9.126;0.8794845214;L_190+%C2%B0C%2C+250+h_1_4;ImageJ;;;
250;190;0;190 °C, 250 h;190+%C2%B0C%2C+250+h_1;tEMProcess_1967;tEM;STEM_JEOL_JEM_2200_FS;JEOL;0.0225;190+%C2%B0C%2C+250+h_1_4;precipitateGeometryMeasurementProcess_1967;190+%C2%B0C%2C+250+h_1_4_6;560;1136.504;151.188;94.569;34.576;20.622;2.0026743534;L_190+%C2%B0C%2C+250+h_1_4;ImageJ;;;
250;190;0;190 °C, 250 h;190+%C2%B0C%2C+250+h_1;tEMProcess_1968;tEM;STEM_JEOL_JEM_2200_FS;JEOL;0.0225;190+%C2%B0C%2C+250+h_1_4;precipitateGeometryMeasurementProcess_1968;190+%C2%B0C%2C+250+h_1_4_7;161;1545.171;198.04;57.698;22.984;8.919;1.0738144918;L_190+%C2%B0C%2C+250+h_1_4;ImageJ;;;
250;190;0;190 °C, 250 h;190+%C2%B0C%2C+250+h_1;tEMProcess_1969;tEM;STEM_JEOL_JEM_2200_FS;JEOL;0.0225;190+%C2%B0C%2C+250+h_1_4;precipitateGeometryMeasurementProcess_1969;190+%C2%B0C%2C+250+h_1_4_8;278;1418.385;212.489;68.527;25.016;14.149;1.4110380357;L_190+%C2%B0C%2C+250+h_1_4;ImageJ;;;
250;190;0;190 °C, 250 h;190+%C2%B0C%2C+250+h_1;tEMProcess_1970;tEM;STEM_JEOL_JEM_2200_FS;JEOL;0.0225;190+%C2%B0C%2C+250+h_1_4;precipitateGeometryMeasurementProcess_1970;190+%C2%B0C%2C+250+h_1_4_9;10883;1327.072;302.046;413.546;125.564;110.355;8.8285755394;L_190+%C2%B0C%2C+250+h_1_4;ImageJ;;;
250;190;0;190 °C, 250 h;190+%C2%B0C%2C+250+h_1;tEMProcess_1971;tEM;STEM_JEOL_JEM_2200_FS;JEOL;0.0225;190+%C2%B0C%2C+250+h_1_4;precipitateGeometryMeasurementProcess_1971;190+%C2%B0C%2C+250+h_1_4_10;172;1560.285;295.494;51.113;16.074;13.625;1.1098915530;L_190+%C2%B0C%2C+250+h_1_4;ImageJ;;;
250;190;0;190 °C, 250 h;190+%C2%B0C%2C+250+h_1;tEMProcess_1972;tEM;STEM_JEOL_JEM_2200_FS;JEOL;0.0225;190+%C2%B0C%2C+250+h_1_4;precipitateGeometryMeasurementProcess_1972;190+%C2%B0C%2C+250+h_1_4_11;3573;700.148;440.399;228.593;73.906;61.555;5.0586290163;L_190+%C2%B0C%2C+250+h_1_4;ImageJ;;;
250;190;0;190 °C, 250 h;190+%C2%B0C%2C+250+h_1;tEMProcess_1973;tEM;STEM_JEOL_JEM_2200_FS;JEOL;0.0225;190+%C2%B0C%2C+250+h_1_4;precipitateGeometryMeasurementProcess_1973;190+%C2%B0C%2C+250+h_1_4_12;223;537.608;421.684;60.77;23.56;12.052;1.2637720736;L_190+%C2%B0C%2C+250+h_1_4;ImageJ;;;
250;190;0;190 °C, 250 h;190+%C2%B0C%2C+250+h_1;tEMProcess_1974;tEM;STEM_JEOL_JEM_2200_FS;JEOL;0.0225;190+%C2%B0C%2C+250+h_1_4;precipitateGeometryMeasurementProcess_1974;190+%C2%B0C%2C+250+h_1_4_13;589;1907.794;428.249;90.811;32.216;23.279;2.0538748177;L_190+%C2%B0C%2C+250+h_1_4;ImageJ;;;
250;190;0;190 °C, 250 h;190+%C2%B0C%2C+250+h_1;tEMProcess_1975;tEM;STEM_JEOL_JEM_2200_FS;JEOL;0.0225;190+%C2%B0C%2C+250+h_1_4;precipitateGeometryMeasurementProcess_1975;190+%C2%B0C%2C+250+h_1_4_14;424;1607.623;466.774;85.255;31.571;17.1;1.7426061845;L_190+%C2%B0C%2C+250+h_1_4;ImageJ;;;
250;190;0;190 °C, 250 h;190+%C2%B0C%2C+250+h_1;tEMProcess_1976;tEM;STEM_JEOL_JEM_2200_FS;JEOL;0.0225;190+%C2%B0C%2C+250+h_1_4;precipitateGeometryMeasurementProcess_1976;190+%C2%B0C%2C+250+h_1_4_15;177;2028.438;522.15;49.698;17.134;13.153;1.1259081320;L_190+%C2%B0C%2C+250+h_1_4;ImageJ;;;
250;190;0;190 °C, 250 h;190+%C2%B0C%2C+250+h_1;tEMProcess_1977;tEM;STEM_JEOL_JEM_2200_FS;JEOL;0.0225;190+%C2%B0C%2C+250+h_1_4;precipitateGeometryMeasurementProcess_1977;190+%C2%B0C%2C+250+h_1_4_16;581;542.722;560.035;98.083;32.617;22.68;2.0398789148;L_190+%C2%B0C%2C+250+h_1_4;ImageJ;;;
250;190;0;190 °C, 250 h;190+%C2%B0C%2C+250+h_1;tEMProcess_1978;tEM;STEM_JEOL_JEM_2200_FS;JEOL;0.0225;190+%C2%B0C%2C+250+h_1_4;precipitateGeometryMeasurementProcess_1978;190+%C2%B0C%2C+250+h_1_4_17;377;1270.505;660.466;75.598;27.085;17.723;1.6431870282;L_190+%C2%B0C%2C+250+h_1_4;ImageJ;;;
250;190;0;190 °C, 250 h;190+%C2%B0C%2C+250+h_1;tEMProcess_1979;tEM;STEM_JEOL_JEM_2200_FS;JEOL;0.0225;190+%C2%B0C%2C+250+h_1_4;precipitateGeometryMeasurementProcess_1979;190+%C2%B0C%2C+250+h_1_4_18;388;1096.142;701.188;74.669;24.308;20.323;1.6669868945;L_190+%C2%B0C%2C+250+h_1_4;ImageJ;;;
250;190;0;190 °C, 250 h;190+%C2%B0C%2C+250+h_1;tEMProcess_1980;tEM;STEM_JEOL_JEM_2200_FS;JEOL;0.0225;190+%C2%B0C%2C+250+h_1_4;precipitateGeometryMeasurementProcess_1980;190+%C2%B0C%2C+250+h_1_4_19;328;336.543;702.957;78.77;25.56;16.339;1.5326861910;L_190+%C2%B0C%2C+250+h_1_4;ImageJ;;;
250;190;0;190 °C, 250 h;190+%C2%B0C%2C+250+h_1;tEMProcess_1981;tEM;STEM_JEOL_JEM_2200_FS;JEOL;0.0225;190+%C2%B0C%2C+250+h_1_4;precipitateGeometryMeasurementProcess_1981;190+%C2%B0C%2C+250+h_1_4_20;292;982.654;870.048;68.669;27.401;13.568;1.4461313745;L_190+%C2%B0C%2C+250+h_1_4;ImageJ;;;
250;190;0;190 °C, 250 h;190+%C2%B0C%2C+250+h_1;tEMProcess_1982;tEM;STEM_JEOL_JEM_2200_FS;JEOL;0.0225;190+%C2%B0C%2C+250+h_1_4;precipitateGeometryMeasurementProcess_1982;190+%C2%B0C%2C+250+h_1_4_21;747;1412.282;932.825;109.296;35.02;27.159;2.3130052771;L_190+%C2%B0C%2C+250+h_1_4;ImageJ;;;
250;190;0;190 °C, 250 h;190+%C2%B0C%2C+250+h_1;tEMProcess_1983;tEM;STEM_JEOL_JEM_2200_FS;JEOL;0.0225;190+%C2%B0C%2C+250+h_1_4;precipitateGeometryMeasurementProcess_1983;190+%C2%B0C%2C+250+h_1_4_22;303;143.078;933.434;69.012;25.748;14.984;1.4731183418;L_190+%C2%B0C%2C+250+h_1_4;ImageJ;;;
250;190;0;190 °C, 250 h;190+%C2%B0C%2C+250+h_1;tEMProcess_1984;tEM;STEM_JEOL_JEM_2200_FS;JEOL;0.0225;190+%C2%B0C%2C+250+h_1_4;precipitateGeometryMeasurementProcess_1984;190+%C2%B0C%2C+250+h_1_4_23;16318;172.896;1113.892;513.044;164.575;126.245;10.8105997180;L_190+%C2%B0C%2C+250+h_1_4;ImageJ;;;
250;190;0;190 °C, 250 h;190+%C2%B0C%2C+250+h_1;tEMProcess_1985;tEM;STEM_JEOL_JEM_2200_FS;JEOL;0.0225;190+%C2%B0C%2C+250+h_1_4;precipitateGeometryMeasurementProcess_1985;190+%C2%B0C%2C+250+h_1_4_24;236;1957.479;1106.898;59.941;21.942;13.694;1.3000867262;L_190+%C2%B0C%2C+250+h_1_4;ImageJ;;;
250;190;0;190 °C, 250 h;190+%C2%B0C%2C+250+h_1;tEMProcess_1986;tEM;STEM_JEOL_JEM_2200_FS;JEOL;0.0225;190+%C2%B0C%2C+250+h_1_4;precipitateGeometryMeasurementProcess_1986;190+%C2%B0C%2C+250+h_1_4_25;270;1334.056;1320.23;64.184;25.794;13.328;1.3905871273;L_190+%C2%B0C%2C+250+h_1_4;ImageJ;;;
250;190;0;190 °C, 250 h;190+%C2%B0C%2C+250+h_1;tEMProcess_1987;tEM;STEM_JEOL_JEM_2200_FS;JEOL;0.0225;190+%C2%B0C%2C+250+h_1_4;precipitateGeometryMeasurementProcess_1987;190+%C2%B0C%2C+250+h_1_4_26;4507;713.073;1453.502;257.907;82.786;69.317;5.6814619407;L_190+%C2%B0C%2C+250+h_1_4;ImageJ;;;
250;190;0;190 °C, 250 h;190+%C2%B0C%2C+250+h_1;tEMProcess_1988;tEM;STEM_JEOL_JEM_2200_FS;JEOL;0.0225;190+%C2%B0C%2C+250+h_1_4;precipitateGeometryMeasurementProcess_1988;190+%C2%B0C%2C+250+h_1_4_27;1647;1440.496;1489.618;183.581;66.177;31.688;3.4344968492;L_190+%C2%B0C%2C+250+h_1_4;ImageJ;;;
250;190;0;190 °C, 250 h;190+%C2%B0C%2C+250+h_1;tEMProcess_1989;tEM;STEM_JEOL_JEM_2200_FS;JEOL;0.0225;190+%C2%B0C%2C+250+h_1_4;precipitateGeometryMeasurementProcess_1989;190+%C2%B0C%2C+250+h_1_4_28;15985;1866.471;1581.478;545.588;196.479;103.588;10.6997256712;L_190+%C2%B0C%2C+250+h_1_4;ImageJ;;;
250;190;0;190 °C, 250 h;190+%C2%B0C%2C+250+h_1;tEMProcess_1990;tEM;STEM_JEOL_JEM_2200_FS;JEOL;0.0225;190+%C2%B0C%2C+250+h_1_4;precipitateGeometryMeasurementProcess_1990;190+%C2%B0C%2C+250+h_1_4_29;2062;495.354;1542.853;177.338;59.873;43.85;3.8429138905;L_190+%C2%B0C%2C+250+h_1_4;ImageJ;;;
250;190;0;190 °C, 250 h;190+%C2%B0C%2C+250+h_1;tEMProcess_1991;tEM;STEM_JEOL_JEM_2200_FS;JEOL;0.0225;190+%C2%B0C%2C+250+h_1_4;precipitateGeometryMeasurementProcess_1991;190+%C2%B0C%2C+250+h_1_4_30;99;1547.702;1529.348;38.042;14.339;8.791;0.8420423217;L_190+%C2%B0C%2C+250+h_1_4;ImageJ;;;
250;190;0;190 °C, 250 h;190+%C2%B0C%2C+250+h_1;tEMProcess_1992;tEM;STEM_JEOL_JEM_2200_FS;JEOL;0.0225;190+%C2%B0C%2C+250+h_1_4;precipitateGeometryMeasurementProcess_1992;190+%C2%B0C%2C+250+h_1_4_31;925;1023.555;1645.574;128.368;49.778;23.66;2.5738734441;L_190+%C2%B0C%2C+250+h_1_4;ImageJ;;;
250;190;0;190 °C, 250 h;190+%C2%B0C%2C+250+h_1;tEMProcess_1993;tEM;STEM_JEOL_JEM_2200_FS;JEOL;0.0225;190+%C2%B0C%2C+250+h_1_4;precipitateGeometryMeasurementProcess_1993;190+%C2%B0C%2C+250+h_1_4_32;269;436.069;1690.991;75.012;23.423;14.623;1.3880095771;L_190+%C2%B0C%2C+250+h_1_4;ImageJ;;;
250;190;0;190 °C, 250 h;190+%C2%B0C%2C+250+h_1;tEMProcess_1994;tEM;STEM_JEOL_JEM_2200_FS;JEOL;0.0225;190+%C2%B0C%2C+250+h_1_4;precipitateGeometryMeasurementProcess_1994;190+%C2%B0C%2C+250+h_1_4_33;4872;363.964;1732.71;295.806;97.418;63.677;5.9070406909;L_190+%C2%B0C%2C+250+h_1_4;ImageJ;;;
250;190;0;190 °C, 250 h;190+%C2%B0C%2C+250+h_1;tEMProcess_1995;tEM;STEM_JEOL_JEM_2200_FS;JEOL;0.0225;190+%C2%B0C%2C+250+h_1_4;precipitateGeometryMeasurementProcess_1995;190+%C2%B0C%2C+250+h_1_4_34;244;1353.578;1722.111;73.012;26.099;11.903;1.3219384536;L_190+%C2%B0C%2C+250+h_1_4;ImageJ;;;
250;190;0;190 °C, 250 h;190+%C2%B0C%2C+250+h_1;tEMProcess_1996;tEM;STEM_JEOL_JEM_2200_FS;JEOL;0.0225;190+%C2%B0C%2C+250+h_1_4;precipitateGeometryMeasurementProcess_1996;190+%C2%B0C%2C+250+h_1_4_35;4794;102.506;1785.633;296.233;93.981;64.948;5.8595644781;L_190+%C2%B0C%2C+250+h_1_4;ImageJ;;;
250;190;0;190 °C, 250 h;190+%C2%B0C%2C+250+h_1;tEMProcess_1997;tEM;STEM_JEOL_JEM_2200_FS;JEOL;0.0225;190+%C2%B0C%2C+250+h_1_4;precipitateGeometryMeasurementProcess_1997;190+%C2%B0C%2C+250+h_1_4_36;143;1808.689;1809.493;45.698;16.6;10.968;1.0120089223;L_190+%C2%B0C%2C+250+h_1_4;ImageJ;;;
250;190;0;190 °C, 250 h;190+%C2%B0C%2C+250+h_1;tEMProcess_1998;tEM;STEM_JEOL_JEM_2200_FS;JEOL;0.0225;190+%C2%B0C%2C+250+h_1_4;precipitateGeometryMeasurementProcess_1998;190+%C2%B0C%2C+250+h_1_4_37;179;59.187;1829.109;53.698;17.467;13.048;1.1322513266;L_190+%C2%B0C%2C+250+h_1_4;ImageJ;;;
250;190;0;190 °C, 250 h;190+%C2%B0C%2C+250+h_1;tEMProcess_1999;tEM;STEM_JEOL_JEM_2200_FS;JEOL;0.0225;190+%C2%B0C%2C+250+h_1_4;precipitateGeometryMeasurementProcess_1999;190+%C2%B0C%2C+250+h_1_4_38;3132;851.943;1871.004;221.865;70.263;56.756;4.7361690932;L_190+%C2%B0C%2C+250+h_1_4;ImageJ;;;
250;190;0;190 °C, 250 h;190+%C2%B0C%2C+250+h_1;tEMProcess_2000;tEM;STEM_JEOL_JEM_2200_FS;JEOL;0.0225;190+%C2%B0C%2C+250+h_1_4;precipitateGeometryMeasurementProcess_2000;190+%C2%B0C%2C+250+h_1_4_39;2575;70.999;1975.191;245.48;93.744;34.974;4.2944241792;L_190+%C2%B0C%2C+250+h_1_4;ImageJ;;;
250;190;0;190 °C, 250 h;190+%C2%B0C%2C+250+h_1;tEMProcess_2001;tEM;STEM_JEOL_JEM_2200_FS;JEOL;0.0225;190+%C2%B0C%2C+250+h_1_4;precipitateGeometryMeasurementProcess_2001;190+%C2%B0C%2C+250+h_1_4_40;3757;616.205;1967.145;232.593;72.212;66.244;5.1872469050;L_190+%C2%B0C%2C+250+h_1_4;ImageJ;;;
250;190;0;190 °C, 250 h;190+%C2%B0C%2C+250+h_1;tEMProcess_2002;tEM;STEM_JEOL_JEM_2200_FS;JEOL;0.0225;190+%C2%B0C%2C+250+h_1_4;precipitateGeometryMeasurementProcess_2002;190+%C2%B0C%2C+250+h_1_4_41;889;1103.105;1978.335;112.125;35.1;32.248;2.5232902129;L_190+%C2%B0C%2C+250+h_1_4;ImageJ;;;
250;190;0;190 °C, 250 h;190+%C2%B0C%2C+250+h_1;tEMProcess_2003;tEM;STEM_JEOL_JEM_2200_FS;JEOL;0.0225;190+%C2%B0C%2C+250+h_1_4;precipitateGeometryMeasurementProcess_2003;190+%C2%B0C%2C+250+h_1_4_42;83;1434.114;1979.765;39.799;16.394;6.446;0.7710017590;L_190+%C2%B0C%2C+250+h_1_4;ImageJ;;;
250;190;0;190 °C, 250 h;190+%C2%B0C%2C+250+h_1;tEMProcess_2004;tEM;STEM_JEOL_JEM_2200_FS;JEOL;0.0225;190+%C2%B0C%2C+250+h_1_4;precipitateGeometryMeasurementProcess_2004;190+%C2%B0C%2C+250+h_1_4_43;83;2017.886;1991.078;34.385;12.898;8.193;0.7710017590;L_190+%C2%B0C%2C+250+h_1_4;ImageJ;;;
250;190;0;190 °C, 250 h;190+%C2%B0C%2C+250+h_1;tEMProcess_2005;tEM;STEM_JEOL_JEM_2200_FS;JEOL;0.0225;190+%C2%B0C%2C+250+h_1_4;precipitateGeometryMeasurementProcess_2005;190+%C2%B0C%2C+250+h_1_4_44;108;340.944;2009.435;40.042;15.699;8.759;0.8794845214;L_190+%C2%B0C%2C+250+h_1_4;ImageJ;;;
250;190;0;190 °C, 250 h;190+%C2%B0C%2C+250+h_1;tEMProcess_2006;tEM;STEM_JEOL_JEM_2200_FS;JEOL;0.0225;190+%C2%B0C%2C+250+h_1_5;precipitateGeometryMeasurementProcess_2006;190+%C2%B0C%2C+250+h_1_5_1;4444;1069.955;51.502;262.877;99.725;56.739;5.6416137336;L_190+%C2%B0C%2C+250+h_1_5;ImageJ;;;
250;190;0;190 °C, 250 h;190+%C2%B0C%2C+250+h_1;tEMProcess_2007;tEM;STEM_JEOL_JEM_2200_FS;JEOL;0.0225;190+%C2%B0C%2C+250+h_1_5;precipitateGeometryMeasurementProcess_2007;190+%C2%B0C%2C+250+h_1_5_2;7578;866.113;105.252;332.635;113.182;85.249;7.3670500978;L_190+%C2%B0C%2C+250+h_1_5;ImageJ;;;
250;190;0;190 °C, 250 h;190+%C2%B0C%2C+250+h_1;tEMProcess_2008;tEM;STEM_JEOL_JEM_2200_FS;JEOL;0.0225;190+%C2%B0C%2C+250+h_1_5;precipitateGeometryMeasurementProcess_2008;190+%C2%B0C%2C+250+h_1_5_3;370;204.081;74.708;73.012;24.962;18.872;1.6278604985;L_190+%C2%B0C%2C+250+h_1_5;ImageJ;;;
250;190;0;190 °C, 250 h;190+%C2%B0C%2C+250+h_1;tEMProcess_2009;tEM;STEM_JEOL_JEM_2200_FS;JEOL;0.0225;190+%C2%B0C%2C+250+h_1_5;precipitateGeometryMeasurementProcess_2009;190+%C2%B0C%2C+250+h_1_5_4;1184;735.133;88.331;128.711;44.331;34.006;2.9120053860;L_190+%C2%B0C%2C+250+h_1_5;ImageJ;;;
250;190;0;190 °C, 250 h;190+%C2%B0C%2C+250+h_1;tEMProcess_2010;tEM;STEM_JEOL_JEM_2200_FS;JEOL;0.0225;190+%C2%B0C%2C+250+h_1_5;precipitateGeometryMeasurementProcess_2010;190+%C2%B0C%2C+250+h_1_5_5;161;474.581;87.233;47.941;16.785;12.213;1.0738144918;L_190+%C2%B0C%2C+250+h_1_5;ImageJ;;;
250;190;0;190 °C, 250 h;190+%C2%B0C%2C+250+h_1;tEMProcess_2011;tEM;STEM_JEOL_JEM_2200_FS;JEOL;0.0225;190+%C2%B0C%2C+250+h_1_5;precipitateGeometryMeasurementProcess_2011;190+%C2%B0C%2C+250+h_1_5_6;495;664.371;120.912;83.255;28.543;22.081;1.8828638712;L_190+%C2%B0C%2C+250+h_1_5;ImageJ;;;
250;190;0;190 °C, 250 h;190+%C2%B0C%2C+250+h_1;tEMProcess_2012;tEM;STEM_JEOL_JEM_2200_FS;JEOL;0.0225;190+%C2%B0C%2C+250+h_1_5;precipitateGeometryMeasurementProcess_2012;190+%C2%B0C%2C+250+h_1_5_7;11491;583.614;193.037;425.73;145.665;100.442;9.0718369307;L_190+%C2%B0C%2C+250+h_1_5;ImageJ;;;
250;190;0;190 °C, 250 h;190+%C2%B0C%2C+250+h_1;tEMProcess_2013;tEM;STEM_JEOL_JEM_2200_FS;JEOL;0.0225;190+%C2%B0C%2C+250+h_1_5;precipitateGeometryMeasurementProcess_2013;190+%C2%B0C%2C+250+h_1_5_8;821;1191.507;160.868;111.154;41.97;24.907;2.4248668773;L_190+%C2%B0C%2C+250+h_1_5;ImageJ;;;
250;190;0;190 °C, 250 h;190+%C2%B0C%2C+250+h_1;tEMProcess_2014;tEM;STEM_JEOL_JEM_2200_FS;JEOL;0.0225;190+%C2%B0C%2C+250+h_1_5;precipitateGeometryMeasurementProcess_2014;190+%C2%B0C%2C+250+h_1_5_9;341;1228.846;257.383;78.426;27.178;15.975;1.5627644102;L_190+%C2%B0C%2C+250+h_1_5;ImageJ;;;
250;190;0;190 °C, 250 h;190+%C2%B0C%2C+250+h_1;tEMProcess_2015;tEM;STEM_JEOL_JEM_2200_FS;JEOL;0.0225;190+%C2%B0C%2C+250+h_1_5;precipitateGeometryMeasurementProcess_2015;190+%C2%B0C%2C+250+h_1_5_10;7806;340.462;320.917;361.706;123.419;80.53;7.4770553602;L_190+%C2%B0C%2C+250+h_1_5;ImageJ;;;
250;190;0;190 °C, 250 h;190+%C2%B0C%2C+250+h_1;tEMProcess_2016;tEM;STEM_JEOL_JEM_2200_FS;JEOL;0.0225;190+%C2%B0C%2C+250+h_1_5;precipitateGeometryMeasurementProcess_2016;190+%C2%B0C%2C+250+h_1_5_11;878;1932.26;275.289;113.154;40.98;27.279;2.5076307148;L_190+%C2%B0C%2C+250+h_1_5;ImageJ;;;
250;190;0;190 °C, 250 h;190+%C2%B0C%2C+250+h_1;tEMProcess_2017;tEM;STEM_JEOL_JEM_2200_FS;JEOL;0.0225;190+%C2%B0C%2C+250+h_1_5;precipitateGeometryMeasurementProcess_2017;190+%C2%B0C%2C+250+h_1_5_12;6938;1084.877;313.498;313.12;104.391;84.622;7.0490967352;L_190+%C2%B0C%2C+250+h_1_5;ImageJ;;;
