Repository: materialdigital/demo-orowan

# demo-orowan

This repository hosts a Jupyter notebook demonstrator that is based on an ontological framework. This framework is structured around the Platform MaterialDigital Core Ontology (PMDco), Tensile Test Ontology (TTO), and Precipitate Geometry Ontology (PGO). This approach allows for a nuanced exploration and demonstration of the Orowan correlation in materials science. This example is provided by the PMD core team.

For more information on these ontologies and the underlying framework, please visit:
- PMDco: [Platform MaterialDigital Core Ontology](https://github.com/materialdigital/core-ontology).

File: data/TEM_data.csv (part 13 of 41)
specimenAgingtime;specimenAgingT;specimenCreepStress;specimenMaterialStateName;specimen_ID;tEMProcess;transmissionElectronMicroscope;manufacturerSeries;tEMManufacturer;calibrationFactor;dFImage_ID;precipitateGeometryMeasurement;particleNumber;particleArea;weightedXPositionCentralPoint;weightedYPositionCentralPoint;perimeter;elipseFitMajorAxis;elipseFitMinorAxis;particleRadius_nm;labDFImage_ID;softwareAgent;;;
250;190;0;190 °C, 250 h;190+%C2%B0C%2C+250+h_1;tEMProcess_2156;tEM;STEM_JEOL_JEM_2200_FS;JEOL;0.0225;190+%C2%B0C%2C+250+h_1_7;precipitateGeometryMeasurementProcess_2156;190+%C2%B0C%2C+250+h_1_7_33;534;96.732;1457.346;90.569;34.708;19.59;1.9556311724;L_190+%C2%B0C%2C+250+h_1_7;ImageJ;;;
250;190;0;190 °C, 250 h;190+%C2%B0C%2C+250+h_1;tEMProcess_2157;tEM;STEM_JEOL_JEM_2200_FS;JEOL;0.0225;190+%C2%B0C%2C+250+h_1_7;precipitateGeometryMeasurementProcess_2157;190+%C2%B0C%2C+250+h_1_7_34;182;1963.802;1458.703;49.113;17.957;12.905;1.1417000411;L_190+%C2%B0C%2C+250+h_1_7;ImageJ;;;
250;190;0;190 °C, 250 h;190+%C2%B0C%2C+250+h_1;tEMProcess_2158;tEM;STEM_JEOL_JEM_2200_FS;JEOL;0.0225;190+%C2%B0C%2C+250+h_1_7;precipitateGeometryMeasurementProcess_2158;190+%C2%B0C%2C+250+h_1_7_35;151;1473.56;1488.474;58.77;22.864;8.409;1.0399316508;L_190+%C2%B0C%2C+250+h_1_7;ImageJ;;;
250;190;0;190 °C, 250 h;190+%C2%B0C%2C+250+h_1;tEMProcess_2159;tEM;STEM_JEOL_JEM_2200_FS;JEOL;0.0225;190+%C2%B0C%2C+250+h_1_7;precipitateGeometryMeasurementProcess_2159;190+%C2%B0C%2C+250+h_1_7_36;251;432.576;1488.277;62.184;23.271;13.733;1.3407666024;L_190+%C2%B0C%2C+250+h_1_7;ImageJ;;;
250;190;0;190 °C, 250 h;190+%C2%B0C%2C+250+h_1;tEMProcess_2160;tEM;STEM_JEOL_JEM_2200_FS;JEOL;0.0225;190+%C2%B0C%2C+250+h_1_7;precipitateGeometryMeasurementProcess_2160;190+%C2%B0C%2C+250+h_1_7_37;6176;1485.973;1622.119;316.534;112.72;69.761;6.6507399426;L_190+%C2%B0C%2C+250+h_1_7;ImageJ;;;
250;190;0;190 °C, 250 h;190+%C2%B0C%2C+250+h_1;tEMProcess_2161;tEM;STEM_JEOL_JEM_2200_FS;JEOL;0.0225;190+%C2%B0C%2C+250+h_1_7;precipitateGeometryMeasurementProcess_2161;190+%C2%B0C%2C+250+h_1_7_38;980;658.25;1640.546;119.882;40.721;30.642;2.6492891481;L_190+%C2%B0C%2C+250+h_1_7;ImageJ;;;
250;190;0;190 °C, 250 h;190+%C2%B0C%2C+250+h_1;tEMProcess_2162;tEM;STEM_JEOL_JEM_2200_FS;JEOL;0.0225;190+%C2%B0C%2C+250+h_1_7;precipitateGeometryMeasurementProcess_2162;190+%C2%B0C%2C+250+h_1_7_39;5400;90.989;1693.641;283.22;97.013;70.872;6.2188946905;L_190+%C2%B0C%2C+250+h_1_7;ImageJ;;;
250;190;0;190 °C, 250 h;190+%C2%B0C%2C+250+h_1;tEMProcess_2163;tEM;STEM_JEOL_JEM_2200_FS;JEOL;0.0225;190+%C2%B0C%2C+250+h_1_7;precipitateGeometryMeasurementProcess_2163;190+%C2%B0C%2C+250+h_1_7_40;139;2008.809;1675.478;50.042;20.347;8.698;0.9977545635;L_190+%C2%B0C%2C+250+h_1_7;ImageJ;;;
250;190;0;190 °C, 250 h;190+%C2%B0C%2C+250+h_1;tEMProcess_2164;tEM;STEM_JEOL_JEM_2200_FS;JEOL;0.0225;190+%C2%B0C%2C+250+h_1_7;precipitateGeometryMeasurementProcess_2164;190+%C2%B0C%2C+250+h_1_7_41;956;492.949;1782.917;119.782;43.316;28.101;2.6166477890;L_190+%C2%B0C%2C+250+h_1_7;ImageJ;;;
250;190;0;190 °C, 250 h;190+%C2%B0C%2C+250+h_1;tEMProcess_2165;tEM;STEM_JEOL_JEM_2200_FS;JEOL;0.0225;190+%C2%B0C%2C+250+h_1_7;precipitateGeometryMeasurementProcess_2165;190+%C2%B0C%2C+250+h_1_7_42;263;216.203;1808.762;65.255;26.044;12.858;1.3724426223;L_190+%C2%B0C%2C+250+h_1_7;ImageJ;;;
250;190;0;190 °C, 250 h;190+%C2%B0C%2C+250+h_1;tEMProcess_2166;tEM;STEM_JEOL_JEM_2200_FS;JEOL;0.0225;190+%C2%B0C%2C+250+h_1_7;precipitateGeometryMeasurementProcess_2166;190+%C2%B0C%2C+250+h_1_7_43;7999;914.812;1868.71;353.12;130.141;78.258;7.5689244639;L_190+%C2%B0C%2C+250+h_1_7;ImageJ;;;
250;190;0;190 °C, 250 h;190+%C2%B0C%2C+250+h_1;tEMProcess_2167;tEM;STEM_JEOL_JEM_2200_FS;JEOL;0.0225;190+%C2%B0C%2C+250+h_1_7;precipitateGeometryMeasurementProcess_2167;190+%C2%B0C%2C+250+h_1_7_44;2136;1713.096;1874.988;174.066;57.649;47.176;3.9112623448;L_190+%C2%B0C%2C+250+h_1_7;ImageJ;;;
250;190;0;190 °C, 250 h;190+%C2%B0C%2C+250+h_1;tEMProcess_2168;tEM;STEM_JEOL_JEM_2200_FS;JEOL;0.0225;190+%C2%B0C%2C+250+h_1_7;precipitateGeometryMeasurementProcess_2168;190+%C2%B0C%2C+250+h_1_7_45;99;1638.712;2016.328;38.527;12.071;10.443;0.8420423217;L_190+%C2%B0C%2C+250+h_1_7;ImageJ;;;
250;190;0;190 °C, 250 h;190+%C2%B0C%2C+250+h_1;tEMProcess_2169;tEM;STEM_JEOL_JEM_2200_FS;JEOL;0.0225;190+%C2%B0C%2C+250+h_1_8;precipitateGeometryMeasurementProcess_2169;190+%C2%B0C%2C+250+h_1_8_1;441;935.439;26.922;82.083;29.272;19.182;1.7771971882;L_190+%C2%B0C%2C+250+h_1_8;ImageJ;;;
250;190;0;190 °C, 250 h;190+%C2%B0C%2C+250+h_1;tEMProcess_2170;tEM;STEM_JEOL_JEM_2200_FS;JEOL;0.0225;190+%C2%B0C%2C+250+h_1_8;precipitateGeometryMeasurementProcess_2170;190+%C2%B0C%2C+250+h_1_8_2;10760;599.167;145.096;410.333;145.865;93.923;8.7785433555;L_190+%C2%B0C%2C+250+h_1_8;ImageJ;;;
250;190;0;190 °C, 250 h;190+%C2%B0C%2C+250+h_1;tEMProcess_2171;tEM;STEM_JEOL_JEM_2200_FS;JEOL;0.0225;190+%C2%B0C%2C+250+h_1_8;precipitateGeometryMeasurementProcess_2171;190+%C2%B0C%2C+250+h_1_8_3;1349;1420.435;203.472;138.953;48.384;35.5;3.1082954847;L_190+%C2%B0C%2C+250+h_1_8;ImageJ;;;
250;190;0;190 °C, 250 h;190+%C2%B0C%2C+250+h_1;tEMProcess_2172;tEM;STEM_JEOL_JEM_2200_FS;JEOL;0.0225;190+%C2%B0C%2C+250+h_1_8;precipitateGeometryMeasurementProcess_2172;190+%C2%B0C%2C+250+h_1_8_4;102;72.039;204.069;38.627;15.044;8.632;0.8547053228;L_190+%C2%B0C%2C+250+h_1_8;ImageJ;;;
250;190;0;190 °C, 250 h;190+%C2%B0C%2C+250+h_1;tEMProcess_2173;tEM;STEM_JEOL_JEM_2200_FS;JEOL;0.0225;190+%C2%B0C%2C+250+h_1_8;precipitateGeometryMeasurementProcess_2173;190+%C2%B0C%2C+250+h_1_8_5;1848;930.102;238.911;162.51;56.119;41.927;3.6380386292;L_190+%C2%B0C%2C+250+h_1_8;ImageJ;;;
250;190;0;190 °C, 250 h;190+%C2%B0C%2C+250+h_1;tEMProcess_2174;tEM;STEM_JEOL_JEM_2200_FS;JEOL;0.0225;190+%C2%B0C%2C+250+h_1_8;precipitateGeometryMeasurementProcess_2174;190+%C2%B0C%2C+250+h_1_8_6;587;1325.147;244.12;91.983;34.533;21.643;2.0503847985;L_190+%C2%B0C%2C+250+h_1_8;ImageJ;;;
250;190;0;190 °C, 250 h;190+%C2%B0C%2C+250+h_1;tEMProcess_2175;tEM;STEM_JEOL_JEM_2200_FS;JEOL;0.0225;190+%C2%B0C%2C+250+h_1_8;precipitateGeometryMeasurementProcess_2175;190+%C2%B0C%2C+250+h_1_8_7;3768;1331.941;363.335;235.907;73.008;65.713;5.1948351418;L_190+%C2%B0C%2C+250+h_1_8;ImageJ;;;
250;190;0;190 °C, 250 h;190+%C2%B0C%2C+250+h_1;tEMProcess_2176;tEM;STEM_JEOL_JEM_2200_FS;JEOL;0.0225;190+%C2%B0C%2C+250+h_1_8;precipitateGeometryMeasurementProcess_2176;190+%C2%B0C%2C+250+h_1_8_8;933;667.072;351.718;115.054;39.195;30.308;2.5849797457;L_190+%C2%B0C%2C+250+h_1_8;ImageJ;;;
250;190;0;190 °C, 250 h;190+%C2%B0C%2C+250+h_1;tEMProcess_2177;tEM;STEM_JEOL_JEM_2200_FS;JEOL;0.0225;190+%C2%B0C%2C+250+h_1_8;precipitateGeometryMeasurementProcess_2177;190+%C2%B0C%2C+250+h_1_8_9;9443;1801.885;394.515;411.387;152.975;78.596;8.2237768539;L_190+%C2%B0C%2C+250+h_1_8;ImageJ;;;
250;190;0;190 °C, 250 h;190+%C2%B0C%2C+250+h_1;tEMProcess_2178;tEM;STEM_JEOL_JEM_2200_FS;JEOL;0.0225;190+%C2%B0C%2C+250+h_1_8;precipitateGeometryMeasurementProcess_2178;190+%C2%B0C%2C+250+h_1_8_10;870;1154.639;361.823;122.912;47.543;23.299;2.4961802864;L_190+%C2%B0C%2C+250+h_1_8;ImageJ;;;
250;190;0;190 °C, 250 h;190+%C2%B0C%2C+250+h_1;tEMProcess_2179;tEM;STEM_JEOL_JEM_2200_FS;JEOL;0.0225;190+%C2%B0C%2C+250+h_1_8;precipitateGeometryMeasurementProcess_2179;190+%C2%B0C%2C+250+h_1_8_11;3412;416.29;420.29;225.622;73.457;59.14;4.9433440061;L_190+%C2%B0C%2C+250+h_1_8;ImageJ;;;
250;190;0;190 °C, 250 h;190+%C2%B0C%2C+250+h_1;tEMProcess_2180;tEM;STEM_JEOL_JEM_2200_FS;JEOL;0.0225;190+%C2%B0C%2C+250+h_1_8;precipitateGeometryMeasurementProcess_2180;190+%C2%B0C%2C+250+h_1_8_12;503;1189.532;413.711;87.841;31.241;20.5;1.8980179496;L_190+%C2%B0C%2C+250+h_1_8;ImageJ;;;
250;190;0;190 °C, 250 h;190+%C2%B0C%2C+250+h_1;tEMProcess_2181;tEM;STEM_JEOL_JEM_2200_FS;JEOL;0.0225;190+%C2%B0C%2C+250+h_1_8;precipitateGeometryMeasurementProcess_2181;190+%C2%B0C%2C+250+h_1_8_13;5805;508.366;455.474;312.534;96.768;76.38;6.4478872516;L_190+%C2%B0C%2C+250+h_1_8;ImageJ;;;
250;190;0;190 °C, 250 h;190+%C2%B0C%2C+250+h_1;tEMProcess_2182;tEM;STEM_JEOL_JEM_2200_FS;JEOL;0.0225;190+%C2%B0C%2C+250+h_1_8;precipitateGeometryMeasurementProcess_2182;190+%C2%B0C%2C+250+h_1_8_14;1652;761.99;465.242;174.125;70.761;29.725;3.4397061603;L_190+%C2%B0C%2C+250+h_1_8;ImageJ;;;
250;190;0;190 °C, 250 h;190+%C2%B0C%2C+250+h_1;tEMProcess_2183;tEM;STEM_JEOL_JEM_2200_FS;JEOL;0.0225;190+%C2%B0C%2C+250+h_1_8;precipitateGeometryMeasurementProcess_2183;190+%C2%B0C%2C+250+h_1_8_15;1083;738.361;584.777;127.054;47.394;29.095;2.7850343178;L_190+%C2%B0C%2C+250+h_1_8;ImageJ;;;
250;190;0;190 °C, 250 h;190+%C2%B0C%2C+250+h_1;tEMProcess_2184;tEM;STEM_JEOL_JEM_2200_FS;JEOL;0.0225;190+%C2%B0C%2C+250+h_1_8;precipitateGeometryMeasurementProcess_2184;190+%C2%B0C%2C+250+h_1_8_16;7036;111.059;620.437;333.12;119.14;75.193;7.0987067894;L_190+%C2%B0C%2C+250+h_1_8;ImageJ;;;
250;190;0;190 °C, 250 h;190+%C2%B0C%2C+250+h_1;tEMProcess_2185;tEM;STEM_JEOL_JEM_2200_FS;JEOL;0.0225;190+%C2%B0C%2C+250+h_1_8;precipitateGeometryMeasurementProcess_2185;190+%C2%B0C%2C+250+h_1_8_17;143;384.052;670.605;43.456;14.916;12.206;1.0120089223;L_190+%C2%B0C%2C+250+h_1_8;ImageJ;;;
250;190;0;190 °C, 250 h;190+%C2%B0C%2C+250+h_1;tEMProcess_2186;tEM;STEM_JEOL_JEM_2200_FS;JEOL;0.0225;190+%C2%B0C%2C+250+h_1_8;precipitateGeometryMeasurementProcess_2186;190+%C2%B0C%2C+250+h_1_8_18;802;806.256;755.067;110.811;41.483;24.616;2.3966438818;L_190+%C2%B0C%2C+250+h_1_8;ImageJ;;;
250;190;0;190 °C, 250 h;190+%C2%B0C%2C+250+h_1;tEMProcess_2187;tEM;STEM_JEOL_JEM_2200_FS;JEOL;0.0225;190+%C2%B0C%2C+250+h_1_8;precipitateGeometryMeasurementProcess_2187;190+%C2%B0C%2C+250+h_1_8_19;2778;329.314;867.498;201.723;72.554;48.751;4.4604886992;L_190+%C2%B0C%2C+250+h_1_8;ImageJ;;;
250;190;0;190 °C, 250 h;190+%C2%B0C%2C+250+h_1;tEMProcess_2188;tEM;STEM_JEOL_JEM_2200_FS;JEOL;0.0225;190+%C2%B0C%2C+250+h_1_8;precipitateGeometryMeasurementProcess_2188;190+%C2%B0C%2C+250+h_1_8_20;154;94.11;848.805;48.527;17.643;11.114;1.0502112909;L_190+%C2%B0C%2C+250+h_1_8;ImageJ;;;
250;190;0;190 °C, 250 h;190+%C2%B0C%2C+250+h_1;tEMProcess_2189;tEM;STEM_JEOL_JEM_2200_FS;JEOL;0.0225;190+%C2%B0C%2C+250+h_1_8;precipitateGeometryMeasurementProcess_2189;190+%C2%B0C%2C+250+h_1_8_21;354;1948.819;853.667;76.426;30.625;14.718;1.5922745503;L_190+%C2%B0C%2C+250+h_1_8;ImageJ;;;
250;190;0;190 °C, 250 h;190+%C2%B0C%2C+250+h_1;tEMProcess_2190;tEM;STEM_JEOL_JEM_2200_FS;JEOL;0.0225;190+%C2%B0C%2C+250+h_1_8;precipitateGeometryMeasurementProcess_2190;190+%C2%B0C%2C+250+h_1_8_22;1441;617.605;936.765;150.368;56.399;32.531;3.2125382931;L_190+%C2%B0C%2C+250+h_1_8;ImageJ;;;
250;190;0;190 °C, 250 h;190+%C2%B0C%2C+250+h_1;tEMProcess_2191;tEM;STEM_JEOL_JEM_2200_FS;JEOL;0.0225;190+%C2%B0C%2C+250+h_1_8;precipitateGeometryMeasurementProcess_2191;190+%C2%B0C%2C+250+h_1_8_23;908;1547.999;1005.1;125.882;46.841;24.681;2.5501119534;L_190+%C2%B0C%2C+250+h_1_8;ImageJ;;;
250;190;0;190 °C, 250 h;190+%C2%B0C%2C+250+h_1;tEMProcess_2192;tEM;STEM_JEOL_JEM_2200_FS;JEOL;0.0225;190+%C2%B0C%2C+250+h_1_8;precipitateGeometryMeasurementProcess_2192;190+%C2%B0C%2C+250+h_1_8_24;819;1990.22;1003.41;108.468;39.371;26.486;2.4219115235;L_190+%C2%B0C%2C+250+h_1_8;ImageJ;;;
250;190;0;190 °C, 250 h;190+%C2%B0C%2C+250+h_1;tEMProcess_2193;tEM;STEM_JEOL_JEM_2200_FS;JEOL;0.0225;190+%C2%B0C%2C+250+h_1_8;precipitateGeometryMeasurementProcess_2193;190+%C2%B0C%2C+250+h_1_8_25;609;1623.659;1029.191;94.811;35.27;21.985;2.0884542646;L_190+%C2%B0C%2C+250+h_1_8;ImageJ;;;
250;190;0;190 °C, 250 h;190+%C2%B0C%2C+250+h_1;tEMProcess_2194;tEM;STEM_JEOL_JEM_2200_FS;JEOL;0.0225;190+%C2%B0C%2C+250+h_1_8;precipitateGeometryMeasurementProcess_2194;190+%C2%B0C%2C+250+h_1_8_26;10675;365.914;1129.464;427.889;140.427;96.79;8.7438009920;L_190+%C2%B0C%2C+250+h_1_8;ImageJ;;;
250;190;0;190 °C, 250 h;190+%C2%B0C%2C+250+h_1;tEMProcess_2195;tEM;STEM_JEOL_JEM_2200_FS;JEOL;0.0225;190+%C2%B0C%2C+250+h_1_8;precipitateGeometryMeasurementProcess_2195;190+%C2%B0C%2C+250+h_1_8_27;2121;444.021;1117.374;200.551;72.092;37.46;3.8975047843;L_190+%C2%B0C%2C+250+h_1_8;ImageJ;;;
250;190;0;190 °C, 250 h;190+%C2%B0C%2C+250+h_1;tEMProcess_2196;tEM;STEM_JEOL_JEM_2200_FS;JEOL;0.0225;190+%C2%B0C%2C+250+h_1_8;precipitateGeometryMeasurementProcess_2196;190+%C2%B0C%2C+250+h_1_8_28;774;614.317;1116.477;112.912;45.045;21.878;2.3544355306;L_190+%C2%B0C%2C+250+h_1_8;ImageJ;;;
250;190;0;190 °C, 250 h;190+%C2%B0C%2C+250+h_1;tEMProcess_2197;tEM;STEM_JEOL_JEM_2200_FS;JEOL;0.0225;190+%C2%B0C%2C+250+h_1_8;precipitateGeometryMeasurementProcess_2197;190+%C2%B0C%2C+250+h_1_8_29;1166;1728.931;1160.592;131.782;45.248;32.81;2.8897854356;L_190+%C2%B0C%2C+250+h_1_8;ImageJ;;;
250;190;0;190 °C, 250 h;190+%C2%B0C%2C+250+h_1;tEMProcess_2198;tEM;STEM_JEOL_JEM_2200_FS;JEOL;0.0225;190+%C2%B0C%2C+250+h_1_8;precipitateGeometryMeasurementProcess_2198;190+%C2%B0C%2C+250+h_1_8_30;920;1423.707;1210.011;116.468;42.299;27.693;2.5669076033;L_190+%C2%B0C%2C+250+h_1_8;ImageJ;;;
250;190;0;190 °C, 250 h;190+%C2%B0C%2C+250+h_1;tEMProcess_2199;tEM;STEM_JEOL_JEM_2200_FS;JEOL;0.0225;190+%C2%B0C%2C+250+h_1_8;precipitateGeometryMeasurementProcess_2199;190+%C2%B0C%2C+250+h_1_8_31;858;1804.302;1257.626;113.882;43.744;24.974;2.4789054748;L_190+%C2%B0C%2C+250+h_1_8;ImageJ;;;
250;190;0;190 °C, 250 h;190+%C2%B0C%2C+250+h_1;tEMProcess_2200;tEM;STEM_JEOL_JEM_2200_FS;JEOL;0.0225;190+%C2%B0C%2C+250+h_1_8;precipitateGeometryMeasurementProcess_2200;190+%C2%B0C%2C+250+h_1_8_32;6055;1798.476;1493.046;296.635;101.81;75.724;6.5852671259;L_190+%C2%B0C%2C+250+h_1_8;ImageJ;;;
250;190;0;190 °C, 250 h;190+%C2%B0C%2C+250+h_1;tEMProcess_2201;tEM;STEM_JEOL_JEM_2200_FS;JEOL;0.0225;190+%C2%B0C%2C+250+h_1_8;precipitateGeometryMeasurementProcess_2201;190+%C2%B0C%2C+250+h_1_8_33;10876;396.839;1571.954;410.458;145.924;94.897;8.8257357907;L_190+%C2%B0C%2C+250+h_1_8;ImageJ;;;
250;190;0;190 °C, 250 h;190+%C2%B0C%2C+250+h_1;tEMProcess_2202;tEM;STEM_JEOL_JEM_2200_FS;JEOL;0.0225;190+%C2%B0C%2C+250+h_1_8;precipitateGeometryMeasurementProcess_2202;190+%C2%B0C%2C+250+h_1_8_34;2185;1682.187;1570.834;179.48;63.767;43.628;3.9558702936;L_190+%C2%B0C%2C+250+h_1_8;ImageJ;;;
250;190;0;190 °C, 250 h;190+%C2%B0C%2C+250+h_1;tEMProcess_2203;tEM;STEM_JEOL_JEM_2200_FS;JEOL;0.0225;190+%C2%B0C%2C+250+h_1_8;precipitateGeometryMeasurementProcess_2203;190+%C2%B0C%2C+250+h_1_8_35;690;1927.303;1607.796;104.468;41.217;21.315;2.2230071936;L_190+%C2%B0C%2C+250+h_1_8;ImageJ;;;
250;190;0;190 °C, 250 h;190+%C2%B0C%2C+250+h_1;tEMProcess_2204;tEM;STEM_JEOL_JEM_2200_FS;JEOL;0.0225;190+%C2%B0C%2C+250+h_1_8;precipitateGeometryMeasurementProcess_2204;190+%C2%B0C%2C+250+h_1_8_36;3094;1398.226;1639.944;210.108;68.82;57.242;4.7073498624;L_190+%C2%B0C%2C+250+h_1_8;ImageJ;;;
250;190;0;190 °C, 250 h;190+%C2%B0C%2C+250+h_1;tEMProcess_2205;tEM;STEM_JEOL_JEM_2200_FS;JEOL;0.0225;190+%C2%B0C%2C+250+h_1_8;precipitateGeometryMeasurementProcess_2205;190+%C2%B0C%2C+250+h_1_8_37;2079;617.037;1697.5;180.309;67.532;39.197;3.8587226774;L_190+%C2%B0C%2C+250+h_1_8;ImageJ;;;
250;190;0;190 °C, 250 h;190+%C2%B0C%2C+250+h_1;tEMProcess_2206;tEM;STEM_JEOL_JEM_2200_FS;JEOL;0.0225;190+%C2%B0C%2C+250+h_1_8;precipitateGeometryMeasurementProcess_2206;190+%C2%B0C%2C+250+h_1_8_38;9160;331.4;1905.812;380.274;133.321;87.479;8.0996090981;L_190+%C2%B0C%2C+250+h_1_8;ImageJ;;;
250;190;0;190 °C, 250 h;190+%C2%B0C%2C+250+h_1;tEMProcess_2207;tEM;STEM_JEOL_JEM_2200_FS;JEOL;0.0225;190+%C2%B0C%2C+250+h_1_8;precipitateGeometryMeasurementProcess_2207;190+%C2%B0C%2C+250+h_1_8_39;563;1578.26;1951.571;96.569;36.275;19.761;2.0080314946;L_190+%C2%B0C%2C+250+h_1_8;ImageJ;;;
250;190;0;190 °C, 250 h;190+%C2%B0C%2C+250+h_1;tEMProcess_2208;tEM;STEM_JEOL_JEM_2200_FS;JEOL;0.0225;190+%C2%B0C%2C+250+h_1_8;precipitateGeometryMeasurementProcess_2208;190+%C2%B0C%2C+250+h_1_8_40;352;1409.156;2013.02;75.255;28.193;15.897;1.5877702285;L_190+%C2%B0C%2C+250+h_1_8;ImageJ;;;
250;190;0;190 °C, 250 h;190+%C2%B0C%2C+250+h_1;tEMProcess_2209;tEM;STEM_JEOL_JEM_2200_FS;JEOL;0.0225;190+%C2%B0C%2C+250+h_1_8;precipitateGeometryMeasurementProcess_2209;190+%C2%B0C%2C+250+h_1_8_41;95;31.121;2031.753;38.042;12.727;9.504;0.8248559763;L_190+%C2%B0C%2C+250+h_1_8;ImageJ;;;
250;190;0;190 °C, 250 h;190+%C2%B0C%2C+250+h_1;tEMProcess_2210;tEM;STEM_JEOL_JEM_2200_FS;JEOL;0.0225;190+%C2%B0C%2C+250+h_1_9;precipitateGeometryMeasurementProcess_2210;190+%C2%B0C%2C+250+h_1_9_1;11577;1359.411;111.609;448.416;168.853;87.296;9.1057209999;L_190+%C2%B0C%2C+250+h_1_9;ImageJ;;;
250;190;0;190 °C, 250 h;190+%C2%B0C%2C+250+h_1;tEMProcess_2211;tEM;STEM_JEOL_JEM_2200_FS;JEOL;0.0225;190+%C2%B0C%2C+250+h_1_9;precipitateGeometryMeasurementProcess_2211;190+%C2%B0C%2C+250+h_1_9_2;519;886.369;52.855;85.841;30.141;21.924;1.9279688006;L_190+%C2%B0C%2C+250+h_1_9;ImageJ;;;
250;190;0;190 °C, 250 h;190+%C2%B0C%2C+250+h_1;tEMProcess_2212;tEM;STEM_JEOL_JEM_2200_FS;JEOL;0.0225;190+%C2%B0C%2C+250+h_1_9;precipitateGeometryMeasurementProcess_2212;190+%C2%B0C%2C+250+h_1_9_3;1225;1552.433;92.573;164.752;63.879;24.417;2.9619953136;L_190+%C2%B0C%2C+250+h_1_9;ImageJ;;;
250;190;0;190 °C, 250 h;190+%C2%B0C%2C+250+h_1;tEMProcess_2213;tEM;STEM_JEOL_JEM_2200_FS;JEOL;0.0225;190+%C2%B0C%2C+250+h_1_9;precipitateGeometryMeasurementProcess_2213;190+%C2%B0C%2C+250+h_1_9_4;59;736.466;93.093;27.799;8.932;8.411;0.6500433631;L_190+%C2%B0C%2C+250+h_1_9;ImageJ;;;
250;190;0;190 °C, 250 h;190+%C2%B0C%2C+250+h_1;tEMProcess_2214;tEM;STEM_JEOL_JEM_2200_FS;JEOL;0.0225;190+%C2%B0C%2C+250+h_1_9;precipitateGeometryMeasurementProcess_2214;190+%C2%B0C%2C+250+h_1_9_5;1261;1542.203;183.184;159.054;66.432;24.168;3.0052033618;L_190+%C2%B0C%2C+250+h_1_9;ImageJ;;;
250;190;0;190 °C, 250 h;190+%C2%B0C%2C+250+h_1;tEMProcess_2215;tEM;STEM_JEOL_JEM_2200_FS;JEOL;0.0225;190+%C2%B0C%2C+250+h_1_9;precipitateGeometryMeasurementProcess_2215;190+%C2%B0C%2C+250+h_1_9_6;18543;90.452;262.509;553.487;190.593;123.875;11.5240815226;L_190+%C2%B0C%2C+250+h_1_9;ImageJ;;;
250;190;0;190 °C, 250 h;190+%C2%B0C%2C+250+h_1;tEMProcess_2216;tEM;STEM_JEOL_JEM_2200_FS;JEOL;0.0225;190+%C2%B0C%2C+250+h_1_9;precipitateGeometryMeasurementProcess_2216;190+%C2%B0C%2C+250+h_1_9_7;11595;1041.551;344.57;527.061;136.897;107.841;9.1127970696;L_190+%C2%B0C%2C+250+h_1_9;ImageJ;;;
250;190;0;190 °C, 250 h;190+%C2%B0C%2C+250+h_1;tEMProcess_2217;tEM;STEM_JEOL_JEM_2200_FS;JEOL;0.0225;190+%C2%B0C%2C+250+h_1_9;precipitateGeometryMeasurementProcess_2217;190+%C2%B0C%2C+250+h_1_9_8;8679;851.022;409.011;387.789;135.609;81.488;7.8840826226;L_190+%C2%B0C%2C+250+h_1_9;ImageJ;;;
250;190;0;190 °C, 250 h;190+%C2%B0C%2C+250+h_1;tEMProcess_2218;tEM;STEM_JEOL_JEM_2200_FS;JEOL;0.0225;190+%C2%B0C%2C+250+h_1_9;precipitateGeometryMeasurementProcess_2218;190+%C2%B0C%2C+250+h_1_9_9;585;1563.732;429.715;90.669;29.171;25.534;2.0468888287;L_190+%C2%B0C%2C+250+h_1_9;ImageJ;;;
250;190;0;190 °C, 250 h;190+%C2%B0C%2C+250+h_1;tEMProcess_2219;tEM;STEM_JEOL_JEM_2200_FS;JEOL;0.0225;190+%C2%B0C%2C+250+h_1_9;precipitateGeometryMeasurementProcess_2219;190+%C2%B0C%2C+250+h_1_9_10;1566;260.655;556.125;148.711;50.031;39.853;3.3489772826;L_190+%C2%B0C%2C+250+h_1_9;ImageJ;;;
250;190;0;190 °C, 250 h;190+%C2%B0C%2C+250+h_1;tEMProcess_2220;tEM;STEM_JEOL_JEM_2200_FS;JEOL;0.0225;190+%C2%B0C%2C+250+h_1_9;precipitateGeometryMeasurementProcess_2220;190+%C2%B0C%2C+250+h_1_9_11;1053;1684.766;552.778;174.024;63.451;21.13;2.7461895380;L_190+%C2%B0C%2C+250+h_1_9;ImageJ;;;
250;190;0;190 °C, 250 h;190+%C2%B0C%2C+250+h_1;tEMProcess_2221;tEM;STEM_JEOL_JEM_2200_FS;JEOL;0.0225;190+%C2%B0C%2C+250+h_1_9;precipitateGeometryMeasurementProcess_2221;190+%C2%B0C%2C+250+h_1_9_12;7175;1359.346;623.249;362.919;143.976;63.452;7.1684832601;L_190+%C2%B0C%2C+250+h_1_9;ImageJ;;;
250;190;0;190 °C, 250 h;190+%C2%B0C%2C+250+h_1;tEMProcess_2222;tEM;STEM_JEOL_JEM_2200_FS;JEOL;0.0225;190+%C2%B0C%2C+250+h_1_9;precipitateGeometryMeasurementProcess_2222;190+%C2%B0C%2C+250+h_1_9_13;9191;259.03;735.048;391.505;137.129;85.338;8.1133031922;L_190+%C2%B0C%2C+250+h_1_9;ImageJ;;;
250;190;0;190 °C, 250 h;190+%C2%B0C%2C+250+h_1;tEMProcess_2223;tEM;STEM_JEOL_JEM_2200_FS;JEOL;0.0225;190+%C2%B0C%2C+250+h_1_9;precipitateGeometryMeasurementProcess_2223;190+%C2%B0C%2C+250+h_1_9_14;933;402.281;726.617;190.326;86.157;13.788;2.5849797457;L_190+%C2%B0C%2C+250+h_1_9;ImageJ;;;
250;190;0;190 °C, 250 h;190+%C2%B0C%2C+250+h_1;tEMProcess_2224;tEM;STEM_JEOL_JEM_2200_FS;JEOL;0.0225;190+%C2%B0C%2C+250+h_1_9;precipitateGeometryMeasurementProcess_2224;190+%C2%B0C%2C+250+h_1_9_15;2262;1381.75;724.398;264.208;102.013;28.232;4.0249697710;L_190+%C2%B0C%2C+250+h_1_9;ImageJ;;;
250;190;0;190 °C, 250 h;190+%C2%B0C%2C+250+h_1;tEMProcess_2225;tEM;STEM_JEOL_JEM_2200_FS;JEOL;0.0225;190+%C2%B0C%2C+250+h_1_9;precipitateGeometryMeasurementProcess_2225;190+%C2%B0C%2C+250+h_1_9_16;13805;1888.295;851.837;512.642;187.321;93.834;9.9433912486;L_190+%C2%B0C%2C+250+h_1_9;ImageJ;;;
250;190;0;190 °C, 250 h;190+%C2%B0C%2C+250+h_1;tEMProcess_2226;tEM;STEM_JEOL_JEM_2200_FS;JEOL;0.0225;190+%C2%B0C%2C+250+h_1_9;precipitateGeometryMeasurementProcess_2226;190+%C2%B0C%2C+250+h_1_9_17;226;1039.885;806.398;57.698;20.911;13.761;1.2722443835;L_190+%C2%B0C%2C+250+h_1_9;ImageJ;;;
250;190;0;190 °C, 250 h;190+%C2%B0C%2C+250+h_1;tEMProcess_2227;tEM;STEM_JEOL_JEM_2200_FS;JEOL;0.0225;190+%C2%B0C%2C+250+h_1_9;precipitateGeometryMeasurementProcess_2227;190+%C2%B0C%2C+250+h_1_9_18;277;1634.619;812.096;63.113;23.347;15.106;1.4084979111;L_190+%C2%B0C%2C+250+h_1_9;ImageJ;;;
250;190;0;190 °C, 250 h;190+%C2%B0C%2C+250+h_1;tEMProcess_2228;tEM;STEM_JEOL_JEM_2200_FS;JEOL;0.0225;190+%C2%B0C%2C+250+h_1_9;precipitateGeometryMeasurementProcess_2228;190+%C2%B0C%2C+250+h_1_9_19;950;986.789;824.187;120.912;45.601;26.525;2.6084236269;L_190+%C2%B0C%2C+250+h_1_9;ImageJ;;;
250;190;0;190 °C, 250 h;190+%C2%B0C%2C+250+h_1;tEMProcess_2229;tEM;STEM_JEOL_JEM_2200_FS;JEOL;0.0225;190+%C2%B0C%2C+250+h_1_9;precipitateGeometryMeasurementProcess_2229;190+%C2%B0C%2C+250+h_1_9_20;308;1516.026;979.529;64.184;21.761;18.021;1.4852230510;L_190+%C2%B0C%2C+250+h_1_9;ImageJ;;;
250;190;0;190 °C, 250 h;190+%C2%B0C%2C+250+h_1;tEMProcess_2230;tEM;STEM_JEOL_JEM_2200_FS;JEOL;0.0225;190+%C2%B0C%2C+250+h_1_9;precipitateGeometryMeasurementProcess_2230;190+%C2%B0C%2C+250+h_1_9_21;177;230.398;1003.975;50.284;18.833;11.966;1.1259081320;L_190+%C2%B0C%2C+250+h_1_9;ImageJ;;;
250;190;0;190 °C, 250 h;190+%C2%B0C%2C+250+h_1;tEMProcess_2231;tEM;STEM_JEOL_JEM_2200_FS;JEOL;0.0225;190+%C2%B0C%2C+250+h_1_9;precipitateGeometryMeasurementProcess_2231;190+%C2%B0C%2C+250+h_1_9_22;259;2005.546;1006.643;61.598;21.503;15.336;1.3619658078;L_190+%C2%B0C%2C+250+h_1_9;ImageJ;;;
250;190;0;190 °C, 250 h;190+%C2%B0C%2C+250+h_1;tEMProcess_2232;tEM;STEM_JEOL_JEM_2200_FS;JEOL;0.0225;190+%C2%B0C%2C+250+h_1_9;precipitateGeometryMeasurementProcess_2232;190+%C2%B0C%2C+250+h_1_9_23;5403;1772.718;1043.043;287.563;92.313;74.521;6.2206219214;L_190+%C2%B0C%2C+250+h_1_9;ImageJ;;;
250;190;0;190 °C, 250 h;190+%C2%B0C%2C+250+h_1;tEMProcess_2233;tEM;STEM_JEOL_JEM_2200_FS;JEOL;0.0225;190+%C2%B0C%2C+250+h_1_9;precipitateGeometryMeasurementProcess_2233;190+%C2%B0C%2C+250+h_1_9_24;154;1525.688;1068.305;55.698;21.441;9.145;1.0502112909;L_190+%C2%B0C%2C+250+h_1_9;ImageJ;;;
250;190;0;190 °C, 250 h;190+%C2%B0C%2C+250+h_1;tEMProcess_2234;tEM;STEM_JEOL_JEM_2200_FS;JEOL;0.0225;190+%C2%B0C%2C+250+h_1_9;precipitateGeometryMeasurementProcess_2234;190+%C2%B0C%2C+250+h_1_9_25;1965;1196.345;1110.648;260.794;79.449;31.491;3.7514365039;L_190+%C2%B0C%2C+250+h_1_9;ImageJ;;;
250;190;0;190 °C, 250 h;190+%C2%B0C%2C+250+h_1;tEMProcess_2235;tEM;STEM_JEOL_JEM_2200_FS;JEOL;0.0225;190+%C2%B0C%2C+250+h_1_9;precipitateGeometryMeasurementProcess_2235;190+%C2%B0C%2C+250+h_1_9_26;147;459.337;1079.82;43.456;14.85;12.604;1.0260652750;L_190+%C2%B0C%2C+250+h_1_9;ImageJ;;;
250;190;0;190 °C, 250 h;190+%C2%B0C%2C+250+h_1;tEMProcess_2236;tEM;STEM_JEOL_JEM_2200_FS;JEOL;0.0225;190+%C2%B0C%2C+250+h_1_9;precipitateGeometryMeasurementProcess_2236;190+%C2%B0C%2C+250+h_1_9_27;587;1360.435;1096.035;94.811;34.59;21.607;2.0503847985;L_190+%C2%B0C%2C+250+h_1_9;ImageJ;;;
250;190;0;190 °C, 250 h;190+%C2%B0C%2C+250+h_1;tEMProcess_2237;tEM;STEM_JEOL_JEM_2200_FS;JEOL;0.0225;190+%C2%B0C%2C+250+h_1_9;precipitateGeometryMeasurementProcess_2237;190+%C2%B0C%2C+250+h_1_9_28;2136;493.706;1130.935;178.51;60.152;45.212;3.9112623448;L_190+%C2%B0C%2C+250+h_1_9;ImageJ;;;
250;190;0;190 °C, 250 h;190+%C2%B0C%2C+250+h_1;tEMProcess_2238;tEM;STEM_JEOL_JEM_2200_FS;JEOL;0.0225;190+%C2%B0C%2C+250+h_1_9;precipitateGeometryMeasurementProcess_2238;190+%C2%B0C%2C+250+h_1_9_29;2515;977.575;1142.572;277.948;86.157;37.167;4.2440971578;L_190+%C2%B0C%2C+250+h_1_9;ImageJ;;;
250;190;0;190 °C, 250 h;190+%C2%B0C%2C+250+h_1;tEMProcess_2239;tEM;STEM_JEOL_JEM_2200_FS;JEOL;0.0225;190+%C2%B0C%2C+250+h_1_9;precipitateGeometryMeasurementProcess_2239;190+%C2%B0C%2C+250+h_1_9_30;175;1254.237;1123.66;49.113;15.757;14.141;1.1195289978;L_190+%C2%B0C%2C+250+h_1_9;ImageJ;;;
250;190;0;190 °C, 250 h;190+%C2%B0C%2C+250+h_1;tEMProcess_2240;tEM;STEM_JEOL_JEM_2200_FS;JEOL;0.0225;190+%C2%B0C%2C+250+h_1_9;precipitateGeometryMeasurementProcess_2240;190+%C2%B0C%2C+250+h_1_9_31;3798;258.191;1166.811;231.622;73.425;65.86;5.2154742185;L_190+%C2%B0C%2C+250+h_1_9;ImageJ;;;
250;190;0;190 °C, 250 h;190+%C2%B0C%2C+250+h_1;tEMProcess_2241;tEM;STEM_JEOL_JEM_2200_FS;JEOL;0.0225;190+%C2%B0C%2C+250+h_1_9;precipitateGeometryMeasurementProcess_2241;190+%C2%B0C%2C+250+h_1_9_32;1136;1970.14;1172.046;163.196;62.225;23.244;2.8523675589;L_190+%C2%B0C%2C+250+h_1_9;ImageJ;;;
250;190;0;190 °C, 250 h;190+%C2%B0C%2C+250+h_1;tEMProcess_2242;tEM;STEM_JEOL_JEM_2200_FS;JEOL;0.0225;190+%C2%B0C%2C+250+h_1_9;precipitateGeometryMeasurementProcess_2242;190+%C2%B0C%2C+250+h_1_9_33;1800;179.072;1172.431;160.368;56.139;40.824;3.5904805236;L_190+%C2%B0C%2C+250+h_1_9;ImageJ;;;
250;190;0;190 °C, 250 h;190+%C2%B0C%2C+250+h_1;tEMProcess_2243;tEM;STEM_JEOL_JEM_2200_FS;JEOL;0.0225;190+%C2%B0C%2C+250+h_1_9;precipitateGeometryMeasurementProcess_2243;190+%C2%B0C%2C+250+h_1_9_34;300;2009.317;1162.043;66.77;24.527;15.573;1.4658075357;L_190+%C2%B0C%2C+250+h_1_9;ImageJ;;;
250;190;0;190 °C, 250 h;190+%C2%B0C%2C+250+h_1;tEMProcess_2244;tEM;STEM_JEOL_JEM_2200_FS;JEOL;0.0225;190+%C2%B0C%2C+250+h_1_9;precipitateGeometryMeasurementProcess_2244;190+%C2%B0C%2C+250+h_1_9_35;485;930.564;1186.964;83.497;27.197;22.705;1.8637480068;L_190+%C2%B0C%2C+250+h_1_9;ImageJ;;;
250;190;0;190 °C, 250 h;190+%C2%B0C%2C+250+h_1;tEMProcess_2245;tEM;STEM_JEOL_JEM_2200_FS;JEOL;0.0225;190+%C2%B0C%2C+250+h_1_9;precipitateGeometryMeasurementProcess_2245;190+%C2%B0C%2C+250+h_1_9_36;7799;1284.039;1266.003;502.475;193.489;51.321;7.4737020982;L_190+%C2%B0C%2C+250+h_1_9;ImageJ;;;
250;190;0;190 °C, 250 h;190+%C2%B0C%2C+250+h_1;tEMProcess_2246;tEM;STEM_JEOL_JEM_2200_FS;JEOL;0.0225;190+%C2%B0C%2C+250+h_1_9;precipitateGeometryMeasurementProcess_2246;190+%C2%B0C%2C+250+h_1_9_37;507;1150.814;1191.315;96.669;35.945;17.959;1.9055497964;L_190+%C2%B0C%2C+250+h_1_9;ImageJ;;;
250;190;0;190 °C, 250 h;190+%C2%B0C%2C+250+h_1;tEMProcess_2247;tEM;STEM_JEOL_JEM_2200_FS;JEOL;0.0225;190+%C2%B0C%2C+250+h_1_9;precipitateGeometryMeasurementProcess_2247;190+%C2%B0C%2C+250+h_1_9_38;1327;1808.347;1217.024;136.225;44.611;37.874;3.0828456703;L_190+%C2%B0C%2C+250+h_1_9;ImageJ;;;
250;190;0;190 °C, 250 h;190+%C2%B0C%2C+250+h_1;tEMProcess_2248;tEM;STEM_JEOL_JEM_2200_FS;JEOL;0.0225;190+%C2%B0C%2C+250+h_1_9;precipitateGeometryMeasurementProcess_2248;190+%C2%B0C%2C+250+h_1_9_39;1346;333.796;1235.169;144.995;51.402;33.341;3.1048373392;L_190+%C2%B0C%2C+250+h_1_9;ImageJ;;;
250;190;0;190 °C, 250 h;190+%C2%B0C%2C+250+h_1;tEMProcess_2249;tEM;STEM_JEOL_JEM_2200_FS;JEOL;0.0225;190+%C2%B0C%2C+250+h_1_9;precipitateGeometryMeasurementProcess_2249;190+%C2%B0C%2C+250+h_1_9_40;4545;1648.304;1280.239;366.777;124.175;46.603;5.7053628049;L_190+%C2%B0C%2C+250+h_1_9;ImageJ;;;
250;190;0;190 °C, 250 h;190+%C2%B0C%2C+250+h_1;tEMProcess_2250;tEM;STEM_JEOL_JEM_2200_FS;JEOL;0.0225;190+%C2%B0C%2C+250+h_1_9;precipitateGeometryMeasurementProcess_2250;190+%C2%B0C%2C+250+h_1_9_41;536;377.08;1228.431;90.468;27.301;24.997;1.9592899804;L_190+%C2%B0C%2C+250+h_1_9;ImageJ;;;
250;190;0;190 °C, 250 h;190+%C2%B0C%2C+250+h_1;tEMProcess_2251;tEM;STEM_JEOL_JEM_2200_FS;JEOL;0.0225;190+%C2%B0C%2C+250+h_1_9;precipitateGeometryMeasurementProcess_2251;190+%C2%B0C%2C+250+h_1_9_42;175;1587.757;1229.18;53.456;22.121;10.073;1.1195289978;L_190+%C2%B0C%2C+250+h_1_9;ImageJ;;;
250;190;0;190 °C, 250 h;190+%C2%B0C%2C+250+h_1;tEMProcess_2252;tEM;STEM_JEOL_JEM_2200_FS;JEOL;0.0225;190+%C2%B0C%2C+250+h_1_9;precipitateGeometryMeasurementProcess_2252;190+%C2%B0C%2C+250+h_1_9_43;676;278.743;1242.016;125.296;43.461;19.804;2.2003393758;L_190+%C2%B0C%2C+250+h_1_9;ImageJ;;;
250;190;0;190 °C, 250 h;190+%C2%B0C%2C+250+h_1;tEMProcess_2253;tEM;STEM_JEOL_JEM_2200_FS;JEOL;0.0225;190+%C2%B0C%2C+250+h_1_9;precipitateGeometryMeasurementProcess_2253;190+%C2%B0C%2C+250+h_1_9_44;1791;208.246;1253.599;232.108;81.423;28.007;3.5814930739;L_190+%C2%B0C%2C+250+h_1_9;ImageJ;;;
250;190;0;190 °C, 250 h;190+%C2%B0C%2C+250+h_1;tEMProcess_2254;tEM;STEM_JEOL_JEM_2200_FS;JEOL;0.0225;190+%C2%B0C%2C+250+h_1_9;precipitateGeometryMeasurementProcess_2254;190+%C2%B0C%2C+250+h_1_9_45;2869;1861.689;1292.638;237.522;65.997;55.35;4.5329569740;L_190+%C2%B0C%2C+250+h_1_9;ImageJ;;;
250;190;0;190 °C, 250 h;190+%C2%B0C%2C+250+h_1;tEMProcess_2255;tEM;STEM_JEOL_JEM_2200_FS;JEOL;0.0225;190+%C2%B0C%2C+250+h_1_9;precipitateGeometryMeasurementProcess_2255;190+%C2%B0C%2C+250+h_1_9_46;93;16.876;1265.866;37.799;15.31;7.734;0.8161270960;L_190+%C2%B0C%2C+250+h_1_9;ImageJ;;;
250;190;0;190 °C, 250 h;190+%C2%B0C%2C+250+h_1;tEMProcess_2256;tEM;STEM_JEOL_JEM_2200_FS;JEOL;0.0225;190+%C2%B0C%2C+250+h_1_9;precipitateGeometryMeasurementProcess_2256;190+%C2%B0C%2C+250+h_1_9_47;1286;1222.862;1295.978;137.539;46.039;35.565;3.0348470401;L_190+%C2%B0C%2C+250+h_1_9;ImageJ;;;
250;190;0;190 °C, 250 h;190+%C2%B0C%2C+250+h_1;tEMProcess_2257;tEM;STEM_JEOL_JEM_2200_FS;JEOL;0.0225;190+%C2%B0C%2C+250+h_1_9;precipitateGeometryMeasurementProcess_2257;190+%C2%B0C%2C+250+h_1_9_48;1336;1707.456;1302.263;139.782;46.009;36.972;3.0932822662;L_190+%C2%B0C%2C+250+h_1_9;ImageJ;;;
250;190;0;190 °C, 250 h;190+%C2%B0C%2C+250+h_1;tEMProcess_2258;tEM;STEM_JEOL_JEM_2200_FS;JEOL;0.0225;190+%C2%B0C%2C+250+h_1_9;precipitateGeometryMeasurementProcess_2258;190+%C2%B0C%2C+250+h_1_9_49;70;1434.943;1297.1;31.213;10.949;8.14;0.7080523079;L_190+%C2%B0C%2C+250+h_1_9;ImageJ;;;
250;190;0;190 °C, 250 h;190+%C2%B0C%2C+250+h_1;tEMProcess_2259;tEM;STEM_JEOL_JEM_2200_FS;JEOL;0.0225;190+%C2%B0C%2C+250+h_1_9;precipitateGeometryMeasurementProcess_2259;190+%C2%B0C%2C+250+h_1_9_50;10422;224.915;1375.285;412.357;134.541;98.63;8.6395646164;L_190+%C2%B0C%2C+250+h_1_9;ImageJ;;;
250;190;0;190 °C, 250 h;190+%C2%B0C%2C+250+h_1;tEMProcess_2260;tEM;STEM_JEOL_JEM_2200_FS;JEOL;0.0225;190+%C2%B0C%2C+250+h_1_9;precipitateGeometryMeasurementProcess_2260;190+%C2%B0C%2C+250+h_1_9_51;711;296.802;1330.874;101.497;34.714;26.078;2.2565820181;L_190+%C2%B0C%2C+250+h_1_9;ImageJ;;;
250;190;0;190 °C, 250 h;190+%C2%B0C%2C+250+h_1;tEMProcess_2261;tEM;STEM_JEOL_JEM_2200_FS;JEOL;0.0225;190+%C2%B0C%2C+250+h_1_9;precipitateGeometryMeasurementProcess_2261;190+%C2%B0C%2C+250+h_1_9_52;2790;1551.16;1376.666;263.723;87.215;40.731;4.4701122028;L_190+%C2%B0C%2C+250+h_1_9;ImageJ;;;
250;190;0;190 °C, 250 h;190+%C2%B0C%2C+250+h_1;tEMProcess_2262;tEM;STEM_JEOL_JEM_2200_FS;JEOL;0.0225;190+%C2%B0C%2C+250+h_1_9;precipitateGeometryMeasurementProcess_2262;190+%C2%B0C%2C+250+h_1_9_53;62;2034.774;1329.565;29.556;10.502;7.517;0.6663649835;L_190+%C2%B0C%2C+250+h_1_9;ImageJ;;;
250;190;0;190 °C, 250 h;190+%C2%B0C%2C+250+h_1;tEMProcess_2263;tEM;STEM_JEOL_JEM_2200_FS;JEOL;0.0225;190+%C2%B0C%2C+250+h_1_9;precipitateGeometryMeasurementProcess_2263;190+%C2%B0C%2C+250+h_1_9_54;221;1667.957;1348.12;63.941;22.952;12.26;1.2580921703;L_190+%C2%B0C%2C+250+h_1_9;ImageJ;;;
250;190;0;190 °C, 250 h;190+%C2%B0C%2C+250+h_1;tEMProcess_2264;tEM;STEM_JEOL_JEM_2200_FS;JEOL;0.0225;190+%C2%B0C%2C+250+h_1_9;precipitateGeometryMeasurementProcess_2264;190+%C2%B0C%2C+250+h_1_9_55;396;920.927;1396.21;73.598;25.104;20.085;1.6840846433;L_190+%C2%B0C%2C+250+h_1_9;ImageJ;;;
250;190;0;190 °C, 250 h;190+%C2%B0C%2C+250+h_1;tEMProcess_2265;tEM;STEM_JEOL_JEM_2200_FS;JEOL;0.0225;190+%C2%B0C%2C+250+h_1_9;precipitateGeometryMeasurementProcess_2265;190+%C2%B0C%2C+250+h_1_9_56;12246;1144.538;1454;435.061;148.566;104.951;9.3651222357;L_190+%C2%B0C%2C+250+h_1_9;ImageJ;;;
250;190;0;190 °C, 250 h;190+%C2%B0C%2C+250+h_1;tEMProcess_2266;tEM;STEM_JEOL_JEM_2200_FS;JEOL;0.0225;190+%C2%B0C%2C+250+h_1_9;precipitateGeometryMeasurementProcess_2266;190+%C2%B0C%2C+250+h_1_9_57;10323;1004.773;1494.833;580.5;148.877;88.285;8.5984325019;L_190+%C2%B0C%2C+250+h_1_9;ImageJ;;;
250;190;0;190 °C, 250 h;190+%C2%B0C%2C+250+h_1;tEMProcess_2267;tEM;STEM_JEOL_JEM_2200_FS;JEOL;0.0225;190+%C2%B0C%2C+250+h_1_9;precipitateGeometryMeasurementProcess_2267;190+%C2%B0C%2C+250+h_1_9_58;935;1312.981;1449.992;115.882;38.537;30.892;2.5877488732;L_190+%C2%B0C%2C+250+h_1_9;ImageJ;;;
250;190;0;190 °C, 250 h;190+%C2%B0C%2C+250+h_1;tEMProcess_2268;tEM;STEM_JEOL_JEM_2200_FS;JEOL;0.0225;190+%C2%B0C%2C+250+h_1_9;precipitateGeometryMeasurementProcess_2268;190+%C2%B0C%2C+250+h_1_9_59;768;1400.483;1454.661;113.397;34.495;28.347;2.3452920571;L_190+%C2%B0C%2C+250+h_1_9;ImageJ;;;
250;190;0;190 °C, 250 h;190+%C2%B0C%2C+250+h_1;tEMProcess_2269;tEM;STEM_JEOL_JEM_2200_FS;JEOL;0.0225;190+%C2%B0C%2C+250+h_1_9;precipitateGeometryMeasurementProcess_2269;190+%C2%B0C%2C+250+h_1_9_60;4649;792.934;1511.013;434.659;143.922;41.129;5.7702694798;L_190+%C2%B0C%2C+250+h_1_9;ImageJ;;;
250;190;0;190 °C, 250 h;190+%C2%B0C%2C+250+h_1;tEMProcess_2270;tEM;STEM_JEOL_JEM_2200_FS;JEOL;0.0225;190+%C2%B0C%2C+250+h_1_9;precipitateGeometryMeasurementProcess_2270;190+%C2%B0C%2C+250+h_1_9_61;14398;637.477;1567.022;529.671;188.793;97.101;10.1547072424;L_190+%C2%B0C%2C+250+h_1_9;ImageJ;;;
250;190;0;190 °C, 250 h;190+%C2%B0C%2C+250+h_1;tEMProcess_2271;tEM;STEM_JEOL_JEM_2200_FS;JEOL;0.0225;190+%C2%B0C%2C+250+h_1_9;precipitateGeometryMeasurementProcess_2271;190+%C2%B0C%2C+250+h_1_9_62;203;498.796;1550.062;51.941;17.92;14.423;1.2057696319;L_190+%C2%B0C%2C+250+h_1_9;ImageJ;;;
250;190;0;190 °C, 250 h;190+%C2%B0C%2C+250+h_1;tEMProcess_2272;tEM;STEM_JEOL_JEM_2200_FS;JEOL;0.0225;190+%C2%B0C%2C+250+h_1_9;precipitateGeometryMeasurementProcess_2272;190+%C2%B0C%2C+250+h_1_9_63;160;1567.625;1561.512;47.113;17.279;11.79;1.0704744697;L_190+%C2%B0C%2C+250+h_1_9;ImageJ;;;
250;190;0;190 °C, 250 h;190+%C2%B0C%2C+250+h_1;tEMProcess_2273;tEM;STEM_JEOL_JEM_2200_FS;JEOL;0.0225;190+%C2%B0C%2C+250+h_1_9;precipitateGeometryMeasurementProcess_2273;190+%C2%B0C%2C+250+h_1_9_64;2917;202.846;1592.209;276.593;69.568;53.387;4.5707191562;L_190+%C2%B0C%2C+250+h_1_9;ImageJ;;;
250;190;0;190 °C, 250 h;190+%C2%B0C%2C+250+h_1;tEMProcess_2274;tEM;STEM_JEOL_JEM_2200_FS;JEOL;0.0225;190+%C2%B0C%2C+250+h_1_9;precipitateGeometryMeasurementProcess_2274;190+%C2%B0C%2C+250+h_1_9_65;1599;1412.882;1591.565;157.782;57.069;35.674;3.3840794805;L_190+%C2%B0C%2C+250+h_1_9;ImageJ;;;
250;190;0;190 °C, 250 h;190+%C2%B0C%2C+250+h_1;tEMProcess_2275;tEM;STEM_JEOL_JEM_2200_FS;JEOL;0.0225;190+%C2%B0C%2C+250+h_1_9;precipitateGeometryMeasurementProcess_2275;190+%C2%B0C%2C+250+h_1_9_66;163;255.506;1579.426;47.456;16.389;12.664;1.0804635614;L_190+%C2%B0C%2C+250+h_1_9;ImageJ;;;
250;190;0;190 °C, 250 h;190+%C2%B0C%2C+250+h_1;tEMProcess_2276;tEM;STEM_JEOL_JEM_2200_FS;JEOL;0.0225;190+%C2%B0C%2C+250+h_1_9;precipitateGeometryMeasurementProcess_2276;190+%C2%B0C%2C+250+h_1_9_67;2098;1350.093;1621.846;175.581;57.046;46.826;3.8763150256;L_190+%C2%B0C%2C+250+h_1_9;ImageJ;;;
250;190;0;190 °C, 250 h;190+%C2%B0C%2C+250+h_1;tEMProcess_2277;tEM;STEM_JEOL_JEM_2200_FS;JEOL;0.0225;190+%C2%B0C%2C+250+h_1_9;precipitateGeometryMeasurementProcess_2277;190+%C2%B0C%2C+250+h_1_9_68;341;707.28;1648.26;69.598;25.546;16.996;1.5627644102;L_190+%C2%B0C%2C+250+h_1_9;ImageJ;;;
250;190;0;190 °C, 250 h;190+%C2%B0C%2C+250+h_1;tEMProcess_2278;tEM;STEM_JEOL_JEM_2200_FS;JEOL;0.0225;190+%C2%B0C%2C+250+h_1_9;precipitateGeometryMeasurementProcess_2278;190+%C2%B0C%2C+250+h_1_9_69;5901;569.969;1692.637;306.35;95.673;78.532;6.5009844919;L_190+%C2%B0C%2C+250+h_1_9;ImageJ;;;
250;190;0;190 °C, 250 h;190+%C2%B0C%2C+250+h_1;tEMProcess_2279;tEM;STEM_JEOL_JEM_2200_FS;JEOL;0.0225;190+%C2%B0C%2C+250+h_1_9;precipitateGeometryMeasurementProcess_2279;190+%C2%B0C%2C+250+h_1_9_70;3702;342.882;1706.491;239.279;84.072;56.066;5.1491379832;L_190+%C2%B0C%2C+250+h_1_9;ImageJ;;;
250;190;0;190 °C, 250 h;190+%C2%B0C%2C+250+h_1;tEMProcess_2280;tEM;STEM_JEOL_JEM_2200_FS;JEOL;0.0225;190+%C2%B0C%2C+250+h_1_9;precipitateGeometryMeasurementProcess_2280;190+%C2%B0C%2C+250+h_1_9_71;3049;63.496;1734.612;253.196;107.753;36.028;4.6729919716;L_190+%C2%B0C%2C+250+h_1_9;ImageJ;;;
250;190;0;190 °C, 250 h;190+%C2%B0C%2C+250+h_1;tEMProcess_2281;tEM;STEM_JEOL_JEM_2200_FS;JEOL;0.0225;190+%C2%B0C%2C+250+h_1_9;precipitateGeometryMeasurementProcess_2281;190+%C2%B0C%2C+250+h_1_9_72;994;765.872;1715.811;181.196;73.923;17.121;2.6681455366;L_190+%C2%B0C%2C+250+h_1_9;ImageJ;;;
250;190;0;190 °C, 250 h;190+%C2%B0C%2C+250+h_1;tEMProcess_2282;tEM;STEM_JEOL_JEM_2200_FS;JEOL;0.0225;190+%C2%B0C%2C+250+h_1_9;precipitateGeometryMeasurementProcess_2282;190+%C2%B0C%2C+250+h_1_9_73;882;471.226;1730.488;113.882;39.498;28.431;2.5133363665;L_190+%C2%B0C%2C+250+h_1_9;ImageJ;;;
250;190;0;190 °C, 250 h;190+%C2%B0C%2C+250+h_1;tEMProcess_2283;tEM;STEM_JEOL_JEM_2200_FS;JEOL;0.0225;190+%C2%B0C%2C+250+h_1_9;precipitateGeometryMeasurementProcess_2283;190+%C2%B0C%2C+250+h_1_9_74;8466;1860.41;1813.001;379.588;125.025;86.217;7.7867360729;L_190+%C2%B0C%2C+250+h_1_9;ImageJ;;;
250;190;0;190 °C, 250 h;190+%C2%B0C%2C+250+h_1;tEMProcess_2284;tEM;STEM_JEOL_JEM_2200_FS;JEOL;0.0225;190+%C2%B0C%2C+250+h_1_9;precipitateGeometryMeasurementProcess_2284;190+%C2%B0C%2C+250+h_1_9_75;16640;1737.391;1879.498;556.784;199.716;106.084;10.9167404195;L_190+%C2%B0C%2C+250+h_1_9;ImageJ;;;
250;190;0;190 °C, 250 h;190+%C2%B0C%2C+250+h_1;tEMProcess_2285;tEM;STEM_JEOL_JEM_2200_FS;JEOL;0.0225;190+%C2%B0C%2C+250+h_1_9;precipitateGeometryMeasurementProcess_2285;190+%C2%B0C%2C+250+h_1_9_76;1777;1959.537;1943.709;161.095;51.55;43.891;3.5674675926;L_190+%C2%B0C%2C+250+h_1_9;ImageJ;;;
250;190;0;190 °C, 250 h;190+%C2%B0C%2C+250+h_1;tEMProcess_2286;tEM;STEM_JEOL_JEM_2200_FS;JEOL;0.0225;190+%C2%B0C%2C+250+h_1_9;precipitateGeometryMeasurementProcess_2286;190+%C2%B0C%2C+250+h_1_9_77;870;1545.645;1959.483;137.64;44.955;24.64;2.4961802864;L_190+%C2%B0C%2C+250+h_1_9;ImageJ;;;
250;190;0;190 °C, 250 h;190+%C2%B0C%2C+250+h_1;tEMProcess_2287;tEM;STEM_JEOL_JEM_2200_FS;JEOL;0.0225;190+%C2%B0C%2C+250+h_1_9;precipitateGeometryMeasurementProcess_2287;190+%C2%B0C%2C+250+h_1_9_78;7317;123.085;2009.843;387.279;143.999;64.697;7.2390712344;L_190+%C2%B0C%2C+250+h_1_9;ImageJ;;;
250;190;0;190 °C, 250 h;190+%C2%B0C%2C+250+h_1;tEMProcess_2288;tEM;STEM_JEOL_JEM_2200_FS;JEOL;0.0225;190+%C2%B0C%2C+250+h_1_10;precipitateGeometryMeasurementProcess_2288;190+%C2%B0C%2C+250+h_1_10_1;461;605.309;18.938;107.539;43.892;13.373;1.8170496125;L_190+%C2%B0C%2C+250+h_1_10;ImageJ;;;
250;190;0;190 °C, 250 h;190+%C2%B0C%2C+250+h_1;tEMProcess_2289;tEM;STEM_JEOL_JEM_2200_FS;JEOL;0.0225;190+%C2%B0C%2C+250+h_1_10;precipitateGeometryMeasurementProcess_2289;190+%C2%B0C%2C+250+h_1_10_2;440;188.55;33.68;92.569;28.483;19.669;1.7751810818;L_190+%C2%B0C%2C+250+h_1_10;ImageJ;;;
250;190;0;190 °C, 250 h;190+%C2%B0C%2C+250+h_1;tEMProcess_2290;tEM;STEM_JEOL_JEM_2200_FS;JEOL;0.0225;190+%C2%B0C%2C+250+h_1_10;precipitateGeometryMeasurementProcess_2290;190+%C2%B0C%2C+250+h_1_10_3;230;1653.604;44.313;65.012;18.842;15.542;1.2834538017;L_190+%C2%B0C%2C+250+h_1_10;ImageJ;;;
250;190;0;190 °C, 250 h;190+%C2%B0C%2C+250+h_1;tEMProcess_2291;tEM;STEM_JEOL_JEM_2200_FS;JEOL;0.0225;190+%C2%B0C%2C+250+h_1_10;precipitateGeometryMeasurementProcess_2291;190+%C2%B0C%2C+250+h_1_10_4;216;603.88;45.046;58.184;17.86;15.399;1.2437789381;L_190+%C2%B0C%2C+250+h_1_10;ImageJ;;;
250;190;0;190 °C, 250 h;190+%C2%B0C%2C+250+h_1;tEMProcess_2292;tEM;STEM_JEOL_JEM_2200_FS;JEOL;0.0225;190+%C2%B0C%2C+250+h_1_10;precipitateGeometryMeasurementProcess_2292;190+%C2%B0C%2C+250+h_1_10_5;1292;621.143;76.353;140.368;48.718;33.766;3.0419185379;L_190+%C2%B0C%2C+250+h_1_10;ImageJ;;;
250;190;0;190 °C, 250 h;190+%C2%B0C%2C+250+h_1;tEMProcess_2293;tEM;STEM_JEOL_JEM_2200_FS;JEOL;0.0225;190+%C2%B0C%2C+250+h_1_10;precipitateGeometryMeasurementProcess_2293;190+%C2%B0C%2C+250+h_1_10_6;121;429.401;71.897;40.042;13.678;11.263;0.9309128129;L_190+%C2%B0C%2C+250+h_1_10;ImageJ;;;
