Repository: materialdigital/demo-orowan

# demo-orowan

This repository hosts a Jupyter notebook demonstrator that is based on an ontological framework. This framework is structured around the Platform MaterialDigital Core Ontology (PMDco), Tensile Test Ontology (TTO), and Precipitate Geometry Ontology (PGO). This approach allows for a nuanced exploration and demonstration of the Orowan correlation in materials science. This example is provided by the PMD core team.

For more information on these ontologies and the underlying framework, please visit:
- PMDco: [Platform MaterialDigital Core Ontology](https://github.com/materialdigital/core-ontology).

File: data/TEM_data.csv (part 14 of 41)
specimenAgingtime;specimenAgingT;specimenCreepStress;specimenMaterialStateName;specimen_ID;tEMProcess;transmissionElectronMicroscope;manufacturerSeries;tEMManufacturer;calibrationFactor;dFImage_ID;precipitateGeometryMeasurement;particleNumber;particleArea;weightedXPositionCentralPoint;weightedYPositionCentralPoint;perimeter;elipseFitMajorAxis;elipseFitMinorAxis;particleRadius_nm;labDFImage_ID;softwareAgent;;;
250;190;0;190 °C, 250 h;190+%C2%B0C%2C+250+h_1;tEMProcess_2294;tEM;STEM_JEOL_JEM_2200_FS;JEOL;0.0225;190+%C2%B0C%2C+250+h_1_10;precipitateGeometryMeasurementProcess_2294;190+%C2%B0C%2C+250+h_1_10_7;337;681.731;121.016;71.255;26.005;16.5;1.5535715986;L_190+%C2%B0C%2C+250+h_1_10;ImageJ;;;
250;190;0;190 °C, 250 h;190+%C2%B0C%2C+250+h_1;tEMProcess_2295;tEM;STEM_JEOL_JEM_2200_FS;JEOL;0.0225;190+%C2%B0C%2C+250+h_1_10;precipitateGeometryMeasurementProcess_2295;190+%C2%B0C%2C+250+h_1_10_8;10691;450.391;198.344;533.955;147.482;92.297;8.7503512699;L_190+%C2%B0C%2C+250+h_1_10;ImageJ;;;
250;190;0;190 °C, 250 h;190+%C2%B0C%2C+250+h_1;tEMProcess_2296;tEM;STEM_JEOL_JEM_2200_FS;JEOL;0.0225;190+%C2%B0C%2C+250+h_1_10;precipitateGeometryMeasurementProcess_2296;190+%C2%B0C%2C+250+h_1_10_9;35961;1214.516;279.606;885.335;303.252;150.986;16.0484170834;L_190+%C2%B0C%2C+250+h_1_10;ImageJ;;;
250;190;0;190 °C, 250 h;190+%C2%B0C%2C+250+h_1;tEMProcess_2297;tEM;STEM_JEOL_JEM_2200_FS;JEOL;0.0225;190+%C2%B0C%2C+250+h_1_10;precipitateGeometryMeasurementProcess_2297;190+%C2%B0C%2C+250+h_1_10_10;6205;589.425;186.007;436.558;96.203;82.123;6.6663362490;L_190+%C2%B0C%2C+250+h_1_10;ImageJ;;;
250;190;0;190 °C, 250 h;190+%C2%B0C%2C+250+h_1;tEMProcess_2298;tEM;STEM_JEOL_JEM_2200_FS;JEOL;0.0225;190+%C2%B0C%2C+250+h_1_10;precipitateGeometryMeasurementProcess_2298;190+%C2%B0C%2C+250+h_1_10_11;1063;706.138;155.207;128.61;40.478;33.437;2.7591985617;L_190+%C2%B0C%2C+250+h_1_10;ImageJ;;;
250;190;0;190 °C, 250 h;190+%C2%B0C%2C+250+h_1;tEMProcess_2299;tEM;STEM_JEOL_JEM_2200_FS;JEOL;0.0225;190+%C2%B0C%2C+250+h_1_10;precipitateGeometryMeasurementProcess_2299;190+%C2%B0C%2C+250+h_1_10_12;1441;887.46;174.898;230.25;54.754;33.509;3.2125382931;L_190+%C2%B0C%2C+250+h_1_10;ImageJ;;;
250;190;0;190 °C, 250 h;190+%C2%B0C%2C+250+h_1;tEMProcess_2300;tEM;STEM_JEOL_JEM_2200_FS;JEOL;0.0225;190+%C2%B0C%2C+250+h_1_10;precipitateGeometryMeasurementProcess_2300;190+%C2%B0C%2C+250+h_1_10_13;98;668.602;169.5;37.456;12.72;9.81;0.8377787888;L_190+%C2%B0C%2C+250+h_1_10;ImageJ;;;
250;190;0;190 °C, 250 h;190+%C2%B0C%2C+250+h_1;tEMProcess_2301;tEM;STEM_JEOL_JEM_2200_FS;JEOL;0.0225;190+%C2%B0C%2C+250+h_1_10;precipitateGeometryMeasurementProcess_2301;190+%C2%B0C%2C+250+h_1_10_14;553;706.033;210.954;96.326;28.834;24.419;1.9901182776;L_190+%C2%B0C%2C+250+h_1_10;ImageJ;;;
250;190;0;190 °C, 250 h;190+%C2%B0C%2C+250+h_1;tEMProcess_2302;tEM;STEM_JEOL_JEM_2200_FS;JEOL;0.0225;190+%C2%B0C%2C+250+h_1_10;precipitateGeometryMeasurementProcess_2302;190+%C2%B0C%2C+250+h_1_10_15;777;914.358;222.533;139.539;50.185;19.713;2.3589939774;L_190+%C2%B0C%2C+250+h_1_10;ImageJ;;;
250;190;0;190 °C, 250 h;190+%C2%B0C%2C+250+h_1;tEMProcess_2303;tEM;STEM_JEOL_JEM_2200_FS;JEOL;0.0225;190+%C2%B0C%2C+250+h_1_10;precipitateGeometryMeasurementProcess_2303;190+%C2%B0C%2C+250+h_1_10_16;248;377.944;240.573;63.012;25.403;12.43;1.3327299670;L_190+%C2%B0C%2C+250+h_1_10;ImageJ;;;
250;190;0;190 °C, 250 h;190+%C2%B0C%2C+250+h_1;tEMProcess_2304;tEM;STEM_JEOL_JEM_2200_FS;JEOL;0.0225;190+%C2%B0C%2C+250+h_1_10;precipitateGeometryMeasurementProcess_2304;190+%C2%B0C%2C+250+h_1_10_17;483;523.127;254.111;92.225;33.451;18.384;1.8599012576;L_190+%C2%B0C%2C+250+h_1_10;ImageJ;;;
250;190;0;190 °C, 250 h;190+%C2%B0C%2C+250+h_1;tEMProcess_2305;tEM;STEM_JEOL_JEM_2200_FS;JEOL;0.0225;190+%C2%B0C%2C+250+h_1_10;precipitateGeometryMeasurementProcess_2305;190+%C2%B0C%2C+250+h_1_10_18;4871;1324.373;367.7;305.966;124.046;49.997;5.9064344364;L_190+%C2%B0C%2C+250+h_1_10;ImageJ;;;
250;190;0;190 °C, 250 h;190+%C2%B0C%2C+250+h_1;tEMProcess_2306;tEM;STEM_JEOL_JEM_2200_FS;JEOL;0.0225;190+%C2%B0C%2C+250+h_1_10;precipitateGeometryMeasurementProcess_2306;190+%C2%B0C%2C+250+h_1_10_19;1498;996.666;367.915;145.681;47.155;40.448;3.2754594661;L_190+%C2%B0C%2C+250+h_1_10;ImageJ;;;
250;190;0;190 °C, 250 h;190+%C2%B0C%2C+250+h_1;tEMProcess_2307;tEM;STEM_JEOL_JEM_2200_FS;JEOL;0.0225;190+%C2%B0C%2C+250+h_1_10;precipitateGeometryMeasurementProcess_2307;190+%C2%B0C%2C+250+h_1_10_20;847;307.916;395.024;114.569;43.334;24.886;2.4629637951;L_190+%C2%B0C%2C+250+h_1_10;ImageJ;;;
250;190;0;190 °C, 250 h;190+%C2%B0C%2C+250+h_1;tEMProcess_2308;tEM;STEM_JEOL_JEM_2200_FS;JEOL;0.0225;190+%C2%B0C%2C+250+h_1_10;precipitateGeometryMeasurementProcess_2308;190+%C2%B0C%2C+250+h_1_10_21;7540;195.289;534.453;349.061;110.814;86.634;7.3485557895;L_190+%C2%B0C%2C+250+h_1_10;ImageJ;;;
250;190;0;190 °C, 250 h;190+%C2%B0C%2C+250+h_1;tEMProcess_2309;tEM;STEM_JEOL_JEM_2200_FS;JEOL;0.0225;190+%C2%B0C%2C+250+h_1_10;precipitateGeometryMeasurementProcess_2309;190+%C2%B0C%2C+250+h_1_10_22;1859;874.351;566.586;216.794;80.094;29.552;3.6488500605;L_190+%C2%B0C%2C+250+h_1_10;ImageJ;;;
250;190;0;190 °C, 250 h;190+%C2%B0C%2C+250+h_1;tEMProcess_2310;tEM;STEM_JEOL_JEM_2200_FS;JEOL;0.0225;190+%C2%B0C%2C+250+h_1_10;precipitateGeometryMeasurementProcess_2310;190+%C2%B0C%2C+250+h_1_10_23;87;395.557;605.075;40.87;16.477;6.723;0.7893615155;L_190+%C2%B0C%2C+250+h_1_10;ImageJ;;;
250;190;0;190 °C, 250 h;190+%C2%B0C%2C+250+h_1;tEMProcess_2311;tEM;STEM_JEOL_JEM_2200_FS;JEOL;0.0225;190+%C2%B0C%2C+250+h_1_10;precipitateGeometryMeasurementProcess_2311;190+%C2%B0C%2C+250+h_1_10_24;1272;292.425;665.237;139.054;52.164;31.047;3.0182824491;L_190+%C2%B0C%2C+250+h_1_10;ImageJ;;;
250;190;0;190 °C, 250 h;190+%C2%B0C%2C+250+h_1;tEMProcess_2312;tEM;STEM_JEOL_JEM_2200_FS;JEOL;0.0225;190+%C2%B0C%2C+250+h_1_10;precipitateGeometryMeasurementProcess_2312;190+%C2%B0C%2C+250+h_1_10_25;3219;738.523;713.04;213.38;67.913;60.351;4.8014986495;L_190+%C2%B0C%2C+250+h_1_10;ImageJ;;;
250;190;0;190 °C, 250 h;190+%C2%B0C%2C+250+h_1;tEMProcess_2313;tEM;STEM_JEOL_JEM_2200_FS;JEOL;0.0225;190+%C2%B0C%2C+250+h_1_10;precipitateGeometryMeasurementProcess_2313;190+%C2%B0C%2C+250+h_1_10_26;58;605.914;848.103;31.456;9.477;7.792;0.6445109785;L_190+%C2%B0C%2C+250+h_1_10;ImageJ;;;
250;190;0;190 °C, 250 h;190+%C2%B0C%2C+250+h_1;tEMProcess_2314;tEM;STEM_JEOL_JEM_2200_FS;JEOL;0.0225;190+%C2%B0C%2C+250+h_1_10;precipitateGeometryMeasurementProcess_2314;190+%C2%B0C%2C+250+h_1_10_27;2950;1261.011;885.189;207.137;72.842;51.564;4.5965007011;L_190+%C2%B0C%2C+250+h_1_10;ImageJ;;;
250;190;0;190 °C, 250 h;190+%C2%B0C%2C+250+h_1;tEMProcess_2315;tEM;STEM_JEOL_JEM_2200_FS;JEOL;0.0225;190+%C2%B0C%2C+250+h_1_10;precipitateGeometryMeasurementProcess_2315;190+%C2%B0C%2C+250+h_1_10_28;56;598.446;857.339;30.385;10.509;6.785;0.6333012368;L_190+%C2%B0C%2C+250+h_1_10;ImageJ;;;
250;190;0;190 °C, 250 h;190+%C2%B0C%2C+250+h_1;tEMProcess_2316;tEM;STEM_JEOL_JEM_2200_FS;JEOL;0.0225;190+%C2%B0C%2C+250+h_1_10;precipitateGeometryMeasurementProcess_2316;190+%C2%B0C%2C+250+h_1_10_29;3246;624.362;906.611;256.735;82.716;49.965;4.8215933609;L_190+%C2%B0C%2C+250+h_1_10;ImageJ;;;
250;190;0;190 °C, 250 h;190+%C2%B0C%2C+250+h_1;tEMProcess_2317;tEM;STEM_JEOL_JEM_2200_FS;JEOL;0.0225;190+%C2%B0C%2C+250+h_1_10;precipitateGeometryMeasurementProcess_2317;190+%C2%B0C%2C+250+h_1_10_30;233;1622.526;893.448;63.255;25.656;11.563;1.2917970345;L_190+%C2%B0C%2C+250+h_1_10;ImageJ;;;
250;190;0;190 °C, 250 h;190+%C2%B0C%2C+250+h_1;tEMProcess_2318;tEM;STEM_JEOL_JEM_2200_FS;JEOL;0.0225;190+%C2%B0C%2C+250+h_1_10;precipitateGeometryMeasurementProcess_2318;190+%C2%B0C%2C+250+h_1_10_31;2487;1723.442;915.345;276.995;111.368;28.433;4.2204058402;L_190+%C2%B0C%2C+250+h_1_10;ImageJ;;;
250;190;0;190 °C, 250 h;190+%C2%B0C%2C+250+h_1;tEMProcess_2319;tEM;STEM_JEOL_JEM_2200_FS;JEOL;0.0225;190+%C2%B0C%2C+250+h_1_10;precipitateGeometryMeasurementProcess_2319;190+%C2%B0C%2C+250+h_1_10_32;1134;1066.251;954.376;137.882;53.605;26.935;2.8498555658;L_190+%C2%B0C%2C+250+h_1_10;ImageJ;;;
250;190;0;190 °C, 250 h;190+%C2%B0C%2C+250+h_1;tEMProcess_2320;tEM;STEM_JEOL_JEM_2200_FS;JEOL;0.0225;190+%C2%B0C%2C+250+h_1_10;precipitateGeometryMeasurementProcess_2320;190+%C2%B0C%2C+250+h_1_10_33;553;1473.853;968.704;87.74;31.834;22.118;1.9901182776;L_190+%C2%B0C%2C+250+h_1_10;ImageJ;;;
250;190;0;190 °C, 250 h;190+%C2%B0C%2C+250+h_1;tEMProcess_2321;tEM;STEM_JEOL_JEM_2200_FS;JEOL;0.0225;190+%C2%B0C%2C+250+h_1_10;precipitateGeometryMeasurementProcess_2321;190+%C2%B0C%2C+250+h_1_10_34;632;914.313;987.073;96.326;33.355;24.125;2.1275259297;L_190+%C2%B0C%2C+250+h_1_10;ImageJ;;;
250;190;0;190 °C, 250 h;190+%C2%B0C%2C+250+h_1;tEMProcess_2322;tEM;STEM_JEOL_JEM_2200_FS;JEOL;0.0225;190+%C2%B0C%2C+250+h_1_10;precipitateGeometryMeasurementProcess_2322;190+%C2%B0C%2C+250+h_1_10_35;378;1540.474;1003.902;101.983;35.996;13.371;1.6453648781;L_190+%C2%B0C%2C+250+h_1_10;ImageJ;;;
250;190;0;190 °C, 250 h;190+%C2%B0C%2C+250+h_1;tEMProcess_2323;tEM;STEM_JEOL_JEM_2200_FS;JEOL;0.0225;190+%C2%B0C%2C+250+h_1_10;precipitateGeometryMeasurementProcess_2323;190+%C2%B0C%2C+250+h_1_10_36;999;966.1;1013.518;137.983;57.759;22.022;2.6748477465;L_190+%C2%B0C%2C+250+h_1_10;ImageJ;;;
250;190;0;190 °C, 250 h;190+%C2%B0C%2C+250+h_1;tEMProcess_2324;tEM;STEM_JEOL_JEM_2200_FS;JEOL;0.0225;190+%C2%B0C%2C+250+h_1_10;precipitateGeometryMeasurementProcess_2324;190+%C2%B0C%2C+250+h_1_10_37;194;1468.655;1009.727;56.284;22.273;11.09;1.1787377372;L_190+%C2%B0C%2C+250+h_1_10;ImageJ;;;
250;190;0;190 °C, 250 h;190+%C2%B0C%2C+250+h_1;tEMProcess_2325;tEM;STEM_JEOL_JEM_2200_FS;JEOL;0.0225;190+%C2%B0C%2C+250+h_1_10;precipitateGeometryMeasurementProcess_2325;190+%C2%B0C%2C+250+h_1_10_38;72;650.681;1096.153;43.698;13.362;6.861;0.7180961047;L_190+%C2%B0C%2C+250+h_1_10;ImageJ;;;
250;190;0;190 °C, 250 h;190+%C2%B0C%2C+250+h_1;tEMProcess_2326;tEM;STEM_JEOL_JEM_2200_FS;JEOL;0.0225;190+%C2%B0C%2C+250+h_1_10;precipitateGeometryMeasurementProcess_2326;190+%C2%B0C%2C+250+h_1_10_39;283;1941.345;1104.101;66.77;24.689;14.594;1.4236706783;L_190+%C2%B0C%2C+250+h_1_10;ImageJ;;;
250;190;0;190 °C, 250 h;190+%C2%B0C%2C+250+h_1;tEMProcess_2327;tEM;STEM_JEOL_JEM_2200_FS;JEOL;0.0225;190+%C2%B0C%2C+250+h_1_10;precipitateGeometryMeasurementProcess_2327;190+%C2%B0C%2C+250+h_1_10_40;753;1904.778;1122.213;141.924;35.21;27.23;2.3222758765;L_190+%C2%B0C%2C+250+h_1_10;ImageJ;;;
250;190;0;190 °C, 250 h;190+%C2%B0C%2C+250+h_1;tEMProcess_2328;tEM;STEM_JEOL_JEM_2200_FS;JEOL;0.0225;190+%C2%B0C%2C+250+h_1_10;precipitateGeometryMeasurementProcess_2328;190+%C2%B0C%2C+250+h_1_10_41;80;2036.538;1114.775;33.213;10.642;9.572;0.7569397566;L_190+%C2%B0C%2C+250+h_1_10;ImageJ;;;
250;190;0;190 °C, 250 h;190+%C2%B0C%2C+250+h_1;tEMProcess_2329;tEM;STEM_JEOL_JEM_2200_FS;JEOL;0.0225;190+%C2%B0C%2C+250+h_1_10;precipitateGeometryMeasurementProcess_2329;190+%C2%B0C%2C+250+h_1_10_42;494;1279.152;1154.379;85.983;32.118;19.584;1.8809610270;L_190+%C2%B0C%2C+250+h_1_10;ImageJ;;;
250;190;0;190 °C, 250 h;190+%C2%B0C%2C+250+h_1;tEMProcess_2330;tEM;STEM_JEOL_JEM_2200_FS;JEOL;0.0225;190+%C2%B0C%2C+250+h_1_10;precipitateGeometryMeasurementProcess_2330;190+%C2%B0C%2C+250+h_1_10_43;23810;1964.676;1256.806;787.678;230.485;131.53;13.0585819971;L_190+%C2%B0C%2C+250+h_1_10;ImageJ;;;
250;190;0;190 °C, 250 h;190+%C2%B0C%2C+250+h_1;tEMProcess_2331;tEM;STEM_JEOL_JEM_2200_FS;JEOL;0.0225;190+%C2%B0C%2C+250+h_1_10;precipitateGeometryMeasurementProcess_2331;190+%C2%B0C%2C+250+h_1_10_44;5071;901.819;1199.732;276.836;97.722;66.071;6.0264717903;L_190+%C2%B0C%2C+250+h_1_10;ImageJ;;;
250;190;0;190 °C, 250 h;190+%C2%B0C%2C+250+h_1;tEMProcess_2332;tEM;STEM_JEOL_JEM_2200_FS;JEOL;0.0225;190+%C2%B0C%2C+250+h_1_10;precipitateGeometryMeasurementProcess_2332;190+%C2%B0C%2C+250+h_1_10_45;1050;1482.611;1171.407;128.711;48.006;27.849;2.7422747968;L_190+%C2%B0C%2C+250+h_1_10;ImageJ;;;
250;190;0;190 °C, 250 h;190+%C2%B0C%2C+250+h_1;tEMProcess_2333;tEM;STEM_JEOL_JEM_2200_FS;JEOL;0.0225;190+%C2%B0C%2C+250+h_1_10;precipitateGeometryMeasurementProcess_2333;190+%C2%B0C%2C+250+h_1_10_46;880;323.82;1203.141;164.167;64.094;17.481;2.5104851616;L_190+%C2%B0C%2C+250+h_1_10;ImageJ;;;
250;190;0;190 °C, 250 h;190+%C2%B0C%2C+250+h_1;tEMProcess_2334;tEM;STEM_JEOL_JEM_2200_FS;JEOL;0.0225;190+%C2%B0C%2C+250+h_1_10;precipitateGeometryMeasurementProcess_2334;190+%C2%B0C%2C+250+h_1_10_47;242;1164.095;1188.913;59.113;20.399;15.105;1.3165095253;L_190+%C2%B0C%2C+250+h_1_10;ImageJ;;;
250;190;0;190 °C, 250 h;190+%C2%B0C%2C+250+h_1;tEMProcess_2335;tEM;STEM_JEOL_JEM_2200_FS;JEOL;0.0225;190+%C2%B0C%2C+250+h_1_10;precipitateGeometryMeasurementProcess_2335;190+%C2%B0C%2C+250+h_1_10_48;692;1333.009;1212.117;98.811;34.485;25.55;2.2262266120;L_190+%C2%B0C%2C+250+h_1_10;ImageJ;;;
250;190;0;190 °C, 250 h;190+%C2%B0C%2C+250+h_1;tEMProcess_2336;tEM;STEM_JEOL_JEM_2200_FS;JEOL;0.0225;190+%C2%B0C%2C+250+h_1_10;precipitateGeometryMeasurementProcess_2336;190+%C2%B0C%2C+250+h_1_10_49;141;648.309;1250.961;52.527;15.02;11.953;1.0049070175;L_190+%C2%B0C%2C+250+h_1_10;ImageJ;;;
250;190;0;190 °C, 250 h;190+%C2%B0C%2C+250+h_1;tEMProcess_2337;tEM;STEM_JEOL_JEM_2200_FS;JEOL;0.0225;190+%C2%B0C%2C+250+h_1_10;precipitateGeometryMeasurementProcess_2337;190+%C2%B0C%2C+250+h_1_10_50;134;737.791;1279.478;43.456;15.127;11.278;0.9796449902;L_190+%C2%B0C%2C+250+h_1_10;ImageJ;;;
250;190;0;190 °C, 250 h;190+%C2%B0C%2C+250+h_1;tEMProcess_2338;tEM;STEM_JEOL_JEM_2200_FS;JEOL;0.0225;190+%C2%B0C%2C+250+h_1_10;precipitateGeometryMeasurementProcess_2338;190+%C2%B0C%2C+250+h_1_10_51;22137;690.095;1391.844;611.11;213.445;132.051;12.5914488398;L_190+%C2%B0C%2C+250+h_1_10;ImageJ;;;
250;190;0;190 °C, 250 h;190+%C2%B0C%2C+250+h_1;tEMProcess_2339;tEM;STEM_JEOL_JEM_2200_FS;JEOL;0.0225;190+%C2%B0C%2C+250+h_1_10;precipitateGeometryMeasurementProcess_2339;190+%C2%B0C%2C+250+h_1_10_52;124;61.75;1329.54;65.497;20.891;7.558;0.9423823971;L_190+%C2%B0C%2C+250+h_1_10;ImageJ;;;
250;190;0;190 °C, 250 h;190+%C2%B0C%2C+250+h_1;tEMProcess_2340;tEM;STEM_JEOL_JEM_2200_FS;JEOL;0.0225;190+%C2%B0C%2C+250+h_1_10;precipitateGeometryMeasurementProcess_2340;190+%C2%B0C%2C+250+h_1_10_53;494;956.779;1357.13;87.154;32.635;19.273;1.8809610270;L_190+%C2%B0C%2C+250+h_1_10;ImageJ;;;
250;190;0;190 °C, 250 h;190+%C2%B0C%2C+250+h_1;tEMProcess_2341;tEM;STEM_JEOL_JEM_2200_FS;JEOL;0.0225;190+%C2%B0C%2C+250+h_1_10;precipitateGeometryMeasurementProcess_2341;190+%C2%B0C%2C+250+h_1_10_54;563;1417.262;1366.9;101.882;34.89;20.546;2.0080314946;L_190+%C2%B0C%2C+250+h_1_10;ImageJ;;;
250;190;0;190 °C, 250 h;190+%C2%B0C%2C+250+h_1;tEMProcess_2342;tEM;STEM_JEOL_JEM_2200_FS;JEOL;0.0225;190+%C2%B0C%2C+250+h_1_10;precipitateGeometryMeasurementProcess_2342;190+%C2%B0C%2C+250+h_1_10_55;231;91.258;1361.4;62.426;19.886;14.79;1.2862408925;L_190+%C2%B0C%2C+250+h_1_10;ImageJ;;;
250;190;0;190 °C, 250 h;190+%C2%B0C%2C+250+h_1;tEMProcess_2343;tEM;STEM_JEOL_JEM_2200_FS;JEOL;0.0225;190+%C2%B0C%2C+250+h_1_10;precipitateGeometryMeasurementProcess_2343;190+%C2%B0C%2C+250+h_1_10_56;65;1038.977;1391.823;34.627;10.458;7.914;0.6822962762;L_190+%C2%B0C%2C+250+h_1_10;ImageJ;;;
250;190;0;190 °C, 250 h;190+%C2%B0C%2C+250+h_1;tEMProcess_2344;tEM;STEM_JEOL_JEM_2200_FS;JEOL;0.0225;190+%C2%B0C%2C+250+h_1_10;precipitateGeometryMeasurementProcess_2344;190+%C2%B0C%2C+250+h_1_10_57;2433;413.22;1419.18;227.681;98.03;31.601;4.1743357489;L_190+%C2%B0C%2C+250+h_1_10;ImageJ;;;
250;190;0;190 °C, 250 h;190+%C2%B0C%2C+250+h_1;tEMProcess_2345;tEM;STEM_JEOL_JEM_2200_FS;JEOL;0.0225;190+%C2%B0C%2C+250+h_1_10;precipitateGeometryMeasurementProcess_2345;190+%C2%B0C%2C+250+h_1_10_58;62;65.645;1473.968;32.385;12.119;6.514;0.6663649835;L_190+%C2%B0C%2C+250+h_1_10;ImageJ;;;
250;190;0;190 °C, 250 h;190+%C2%B0C%2C+250+h_1;tEMProcess_2346;tEM;STEM_JEOL_JEM_2200_FS;JEOL;0.0225;190+%C2%B0C%2C+250+h_1_10;precipitateGeometryMeasurementProcess_2346;190+%C2%B0C%2C+250+h_1_10_59;294;61.235;1496.997;67.598;22.828;16.398;1.4510754278;L_190+%C2%B0C%2C+250+h_1_10;ImageJ;;;
250;190;0;190 °C, 250 h;190+%C2%B0C%2C+250+h_1;tEMProcess_2347;tEM;STEM_JEOL_JEM_2200_FS;JEOL;0.0225;190+%C2%B0C%2C+250+h_1_10;precipitateGeometryMeasurementProcess_2347;190+%C2%B0C%2C+250+h_1_10_60;58;1988.19;1578.655;31.213;10.617;6.956;0.6445109785;L_190+%C2%B0C%2C+250+h_1_10;ImageJ;;;
250;190;0;190 °C, 250 h;190+%C2%B0C%2C+250+h_1;tEMProcess_2348;tEM;STEM_JEOL_JEM_2200_FS;JEOL;0.0225;190+%C2%B0C%2C+250+h_1_10;precipitateGeometryMeasurementProcess_2348;190+%C2%B0C%2C+250+h_1_10_61;13516;1948.339;1730.907;681.252;148.802;115.651;9.8387610748;L_190+%C2%B0C%2C+250+h_1_10;ImageJ;;;
250;190;0;190 °C, 250 h;190+%C2%B0C%2C+250+h_1;tEMProcess_2349;tEM;STEM_JEOL_JEM_2200_FS;JEOL;0.0225;190+%C2%B0C%2C+250+h_1_10;precipitateGeometryMeasurementProcess_2349;190+%C2%B0C%2C+250+h_1_10_62;56;1903.786;1649.393;33.456;12.017;5.934;0.6333012368;L_190+%C2%B0C%2C+250+h_1_10;ImageJ;;;
250;190;0;190 °C, 250 h;190+%C2%B0C%2C+250+h_1;tEMProcess_2350;tEM;STEM_JEOL_JEM_2200_FS;JEOL;0.0225;190+%C2%B0C%2C+250+h_1_10;precipitateGeometryMeasurementProcess_2350;190+%C2%B0C%2C+250+h_1_10_63;129;1829.864;1731.702;44.627;15.735;10.439;0.9611942804;L_190+%C2%B0C%2C+250+h_1_10;ImageJ;;;
250;190;0;190 °C, 250 h;190+%C2%B0C%2C+250+h_1;tEMProcess_2351;tEM;STEM_JEOL_JEM_2200_FS;JEOL;0.0225;190+%C2%B0C%2C+250+h_1_10;precipitateGeometryMeasurementProcess_2351;190+%C2%B0C%2C+250+h_1_10_64;337;67.39;1789.272;75.598;25.755;16.66;1.5535715986;L_190+%C2%B0C%2C+250+h_1_10;ImageJ;;;
250;190;0;190 °C, 250 h;190+%C2%B0C%2C+250+h_1;tEMProcess_2352;tEM;STEM_JEOL_JEM_2200_FS;JEOL;0.0225;190+%C2%B0C%2C+250+h_1_10;precipitateGeometryMeasurementProcess_2352;190+%C2%B0C%2C+250+h_1_10_65;203;1847.919;1784.8;57.113;17.162;15.061;1.2057696319;L_190+%C2%B0C%2C+250+h_1_10;ImageJ;;;
250;190;0;190 °C, 250 h;190+%C2%B0C%2C+250+h_1;tEMProcess_2353;tEM;STEM_JEOL_JEM_2200_FS;JEOL;0.0225;190+%C2%B0C%2C+250+h_1_10;precipitateGeometryMeasurementProcess_2353;190+%C2%B0C%2C+250+h_1_10_66;67;1983.037;1896.978;33.213;10.203;8.361;0.6927136157;L_190+%C2%B0C%2C+250+h_1_10;ImageJ;;;
250;190;0;190 °C, 250 h;190+%C2%B0C%2C+250+h_1;tEMProcess_2354;tEM;STEM_JEOL_JEM_2200_FS;JEOL;0.0225;190+%C2%B0C%2C+250+h_1_10;precipitateGeometryMeasurementProcess_2354;190+%C2%B0C%2C+250+h_1_10_67;269;1475.322;1972.27;69.355;26.191;13.077;1.3880095771;L_190+%C2%B0C%2C+250+h_1_10;ImageJ;;;
250;190;0;190 °C, 250 h;190+%C2%B0C%2C+250+h_1;tEMProcess_2355;tEM;STEM_JEOL_JEM_2200_FS;JEOL;0.0225;190+%C2%B0C%2C+250+h_1_10;precipitateGeometryMeasurementProcess_2355;190+%C2%B0C%2C+250+h_1_10_68;104;1345.538;1971.288;39.213;14.095;9.395;0.8630441088;L_190+%C2%B0C%2C+250+h_1_10;ImageJ;;;
250;190;0;190 °C, 250 h;190+%C2%B0C%2C+250+h_1;tEMProcess_2356;tEM;STEM_JEOL_JEM_2200_FS;JEOL;0.0225;190+%C2%B0C%2C+250+h_1_10;precipitateGeometryMeasurementProcess_2356;190+%C2%B0C%2C+250+h_1_10_69;53;1633.991;1974.915;33.213;10.609;6.361;0.6161043250;L_190+%C2%B0C%2C+250+h_1_10;ImageJ;;;
250;190;0;190 °C, 250 h;190+%C2%B0C%2C+250+h_1;tEMProcess_2357;tEM;STEM_JEOL_JEM_2200_FS;JEOL;0.0225;190+%C2%B0C%2C+250+h_1_10;precipitateGeometryMeasurementProcess_2357;190+%C2%B0C%2C+250+h_1_10_70;59;1208.975;1980.398;34.627;11.461;6.555;0.6500433631;L_190+%C2%B0C%2C+250+h_1_10;ImageJ;;;
250;190;0;190 °C, 250 h;190+%C2%B0C%2C+250+h_1;tEMProcess_2358;tEM;STEM_JEOL_JEM_2200_FS;JEOL;0.0225;190+%C2%B0C%2C+250+h_1_10;precipitateGeometryMeasurementProcess_2358;190+%C2%B0C%2C+250+h_1_10_71;64;1300.938;1993.016;34.87;10.555;7.72;0.6770275003;L_190+%C2%B0C%2C+250+h_1_10;ImageJ;;;
250;190;0;190 °C, 250 h;190+%C2%B0C%2C+250+h_1;tEMProcess_2359;tEM;STEM_JEOL_JEM_2200_FS;JEOL;0.0225;190+%C2%B0C%2C+250+h_1_10;precipitateGeometryMeasurementProcess_2359;190+%C2%B0C%2C+250+h_1_10_72;85;1246.288;1995.712;33.213;11.344;9.54;0.7802356422;L_190+%C2%B0C%2C+250+h_1_10;ImageJ;;;
250;190;0;190 °C, 250 h;190+%C2%B0C%2C+250+h_1;tEMProcess_2360;tEM;STEM_JEOL_JEM_2200_FS;JEOL;0.0225;190+%C2%B0C%2C+250+h_1_10;precipitateGeometryMeasurementProcess_2360;190+%C2%B0C%2C+250+h_1_10_73;274;1008.372;2030.347;72.669;27.892;12.508;1.4008499021;L_190+%C2%B0C%2C+250+h_1_10;ImageJ;;;
250;190;0;190 °C, 250 h;190+%C2%B0C%2C+250+h_1;tEMProcess_2361;tEM;STEM_JEOL_JEM_2200_FS;JEOL;0.0225;190+%C2%B0C%2C+250+h_1_11;precipitateGeometryMeasurementProcess_2361;190+%C2%B0C%2C+250+h_1_11_1;17120;448.582;119.021;530.659;194.077;112.315;11.0730740157;L_190+%C2%B0C%2C+250+h_1_11;ImageJ;;;
250;190;0;190 °C, 250 h;190+%C2%B0C%2C+250+h_1;tEMProcess_2362;tEM;STEM_JEOL_JEM_2200_FS;JEOL;0.0225;190+%C2%B0C%2C+250+h_1_11;precipitateGeometryMeasurementProcess_2362;190+%C2%B0C%2C+250+h_1_11_2;765;2023.206;110.134;125.539;38.818;25.092;2.3407069265;L_190+%C2%B0C%2C+250+h_1_11;ImageJ;;;
250;190;0;190 °C, 250 h;190+%C2%B0C%2C+250+h_1;tEMProcess_2363;tEM;STEM_JEOL_JEM_2200_FS;JEOL;0.0225;190+%C2%B0C%2C+250+h_1_11;precipitateGeometryMeasurementProcess_2363;190+%C2%B0C%2C+250+h_1_11_3;417;1354.483;126.404;79.255;30.169;17.599;1.7281615975;L_190+%C2%B0C%2C+250+h_1_11;ImageJ;;;
250;190;0;190 °C, 250 h;190+%C2%B0C%2C+250+h_1;tEMProcess_2364;tEM;STEM_JEOL_JEM_2200_FS;JEOL;0.0225;190+%C2%B0C%2C+250+h_1_11;precipitateGeometryMeasurementProcess_2364;190+%C2%B0C%2C+250+h_1_11_4;302;2020.894;163.152;72.527;30.47;12.619;1.4706854445;L_190+%C2%B0C%2C+250+h_1_11;ImageJ;;;
250;190;0;190 °C, 250 h;190+%C2%B0C%2C+250+h_1;tEMProcess_2365;tEM;STEM_JEOL_JEM_2200_FS;JEOL;0.0225;190+%C2%B0C%2C+250+h_1_11;precipitateGeometryMeasurementProcess_2365;190+%C2%B0C%2C+250+h_1_11_5;146;1854.075;181.041;58.284;23.916;7.773;1.0225693014;L_190+%C2%B0C%2C+250+h_1_11;ImageJ;;;
250;190;0;190 °C, 250 h;190+%C2%B0C%2C+250+h_1;tEMProcess_2366;tEM;STEM_JEOL_JEM_2200_FS;JEOL;0.0225;190+%C2%B0C%2C+250+h_1_11;precipitateGeometryMeasurementProcess_2366;190+%C2%B0C%2C+250+h_1_11_6;670;1805.597;187.828;105.74;42.287;20.173;2.1905527919;L_190+%C2%B0C%2C+250+h_1_11;ImageJ;;;
250;190;0;190 °C, 250 h;190+%C2%B0C%2C+250+h_1;tEMProcess_2367;tEM;STEM_JEOL_JEM_2200_FS;JEOL;0.0225;190+%C2%B0C%2C+250+h_1_11;precipitateGeometryMeasurementProcess_2367;190+%C2%B0C%2C+250+h_1_11_7;4060;1661.62;241.233;241.179;76.89;67.23;5.3923657241;L_190+%C2%B0C%2C+250+h_1_11;ImageJ;;;
250;190;0;190 °C, 250 h;190+%C2%B0C%2C+250+h_1;tEMProcess_2368;tEM;STEM_JEOL_JEM_2200_FS;JEOL;0.0225;190+%C2%B0C%2C+250+h_1_11;precipitateGeometryMeasurementProcess_2368;190+%C2%B0C%2C+250+h_1_11_8;88;1535.193;235.352;33.213;11.355;9.868;0.7938851143;L_190+%C2%B0C%2C+250+h_1_11;ImageJ;;;
250;190;0;190 °C, 250 h;190+%C2%B0C%2C+250+h_1;tEMProcess_2369;tEM;STEM_JEOL_JEM_2200_FS;JEOL;0.0225;190+%C2%B0C%2C+250+h_1_11;precipitateGeometryMeasurementProcess_2369;190+%C2%B0C%2C+250+h_1_11_9;64;1807.875;248.375;29.213;10.368;7.859;0.6770275003;L_190+%C2%B0C%2C+250+h_1_11;ImageJ;;;
250;190;0;190 °C, 250 h;190+%C2%B0C%2C+250+h_1;tEMProcess_2370;tEM;STEM_JEOL_JEM_2200_FS;JEOL;0.0225;190+%C2%B0C%2C+250+h_1_11;precipitateGeometryMeasurementProcess_2370;190+%C2%B0C%2C+250+h_1_11_10;360;124.803;286.728;75.598;28.173;16.27;1.6057117045;L_190+%C2%B0C%2C+250+h_1_11;ImageJ;;;
250;190;0;190 °C, 250 h;190+%C2%B0C%2C+250+h_1;tEMProcess_2371;tEM;STEM_JEOL_JEM_2200_FS;JEOL;0.0225;190+%C2%B0C%2C+250+h_1_11;precipitateGeometryMeasurementProcess_2371;190+%C2%B0C%2C+250+h_1_11_11;3830;765.64;462.67;246.693;85.98;56.717;5.2373995878;L_190+%C2%B0C%2C+250+h_1_11;ImageJ;;;
250;190;0;190 °C, 250 h;190+%C2%B0C%2C+250+h_1;tEMProcess_2372;tEM;STEM_JEOL_JEM_2200_FS;JEOL;0.0225;190+%C2%B0C%2C+250+h_1_11;precipitateGeometryMeasurementProcess_2372;190+%C2%B0C%2C+250+h_1_11_12;1614;1825.728;442.353;184.953;80.366;25.571;3.3999152220;L_190+%C2%B0C%2C+250+h_1_11;ImageJ;;;
250;190;0;190 °C, 250 h;190+%C2%B0C%2C+250+h_1;tEMProcess_2373;tEM;STEM_JEOL_JEM_2200_FS;JEOL;0.0225;190+%C2%B0C%2C+250+h_1_11;precipitateGeometryMeasurementProcess_2373;190+%C2%B0C%2C+250+h_1_11_13;467;1499.072;482.072;79.255;27.396;21.704;1.8288360039;L_190+%C2%B0C%2C+250+h_1_11;ImageJ;;;
250;190;0;190 °C, 250 h;190+%C2%B0C%2C+250+h_1;tEMProcess_2374;tEM;STEM_JEOL_JEM_2200_FS;JEOL;0.0225;190+%C2%B0C%2C+250+h_1_11;precipitateGeometryMeasurementProcess_2374;190+%C2%B0C%2C+250+h_1_11_14;6552;1708.615;607.26;314.149;100.311;83.164;6.8502002468;L_190+%C2%B0C%2C+250+h_1_11;ImageJ;;;
250;190;0;190 °C, 250 h;190+%C2%B0C%2C+250+h_1;tEMProcess_2375;tEM;STEM_JEOL_JEM_2200_FS;JEOL;0.0225;190+%C2%B0C%2C+250+h_1_11;precipitateGeometryMeasurementProcess_2375;190+%C2%B0C%2C+250+h_1_11_15;2552;1293.386;664.395;195.037;66.842;48.611;4.2752021782;L_190+%C2%B0C%2C+250+h_1_11;ImageJ;;;
250;190;0;190 °C, 250 h;190+%C2%B0C%2C+250+h_1;tEMProcess_2376;tEM;STEM_JEOL_JEM_2200_FS;JEOL;0.0225;190+%C2%B0C%2C+250+h_1_11;precipitateGeometryMeasurementProcess_2376;190+%C2%B0C%2C+250+h_1_11_16;1460;1389.371;683.532;146.024;48.962;37.967;3.2336480577;L_190+%C2%B0C%2C+250+h_1_11;ImageJ;;;
250;190;0;190 °C, 250 h;190+%C2%B0C%2C+250+h_1;tEMProcess_2377;tEM;STEM_JEOL_JEM_2200_FS;JEOL;0.0225;190+%C2%B0C%2C+250+h_1_11;precipitateGeometryMeasurementProcess_2377;190+%C2%B0C%2C+250+h_1_11_17;186;403.129;683.151;49.941;17.911;13.222;1.1541780078;L_190+%C2%B0C%2C+250+h_1_11;ImageJ;;;
250;190;0;190 °C, 250 h;190+%C2%B0C%2C+250+h_1;tEMProcess_2378;tEM;STEM_JEOL_JEM_2200_FS;JEOL;0.0225;190+%C2%B0C%2C+250+h_1_11;precipitateGeometryMeasurementProcess_2378;190+%C2%B0C%2C+250+h_1_11_18;321;1573.101;689.743;66.184;23.186;17.627;1.5162431048;L_190+%C2%B0C%2C+250+h_1_11;ImageJ;;;
250;190;0;190 °C, 250 h;190+%C2%B0C%2C+250+h_1;tEMProcess_2379;tEM;STEM_JEOL_JEM_2200_FS;JEOL;0.0225;190+%C2%B0C%2C+250+h_1_11;precipitateGeometryMeasurementProcess_2379;190+%C2%B0C%2C+250+h_1_11_19;196;1433.709;705.01;52.77;18.949;13.17;1.1847981255;L_190+%C2%B0C%2C+250+h_1_11;ImageJ;;;
250;190;0;190 °C, 250 h;190+%C2%B0C%2C+250+h_1;tEMProcess_2380;tEM;STEM_JEOL_JEM_2200_FS;JEOL;0.0225;190+%C2%B0C%2C+250+h_1_11;precipitateGeometryMeasurementProcess_2380;190+%C2%B0C%2C+250+h_1_11_20;507;1496.476;710.47;86.569;30.671;21.047;1.9055497964;L_190+%C2%B0C%2C+250+h_1_11;ImageJ;;;
250;190;0;190 °C, 250 h;190+%C2%B0C%2C+250+h_1;tEMProcess_2381;tEM;STEM_JEOL_JEM_2200_FS;JEOL;0.0225;190+%C2%B0C%2C+250+h_1_11;precipitateGeometryMeasurementProcess_2381;190+%C2%B0C%2C+250+h_1_11_21;103;172.684;782.937;38.627;14.315;9.161;0.8588848358;L_190+%C2%B0C%2C+250+h_1_11;ImageJ;;;
250;190;0;190 °C, 250 h;190+%C2%B0C%2C+250+h_1;tEMProcess_2382;tEM;STEM_JEOL_JEM_2200_FS;JEOL;0.0225;190+%C2%B0C%2C+250+h_1_11;precipitateGeometryMeasurementProcess_2382;190+%C2%B0C%2C+250+h_1_11_22;150;417.687;818.487;63.255;19.406;9.842;1.0364824484;L_190+%C2%B0C%2C+250+h_1_11;ImageJ;;;
250;190;0;190 °C, 250 h;190+%C2%B0C%2C+250+h_1;tEMProcess_2383;tEM;STEM_JEOL_JEM_2200_FS;JEOL;0.0225;190+%C2%B0C%2C+250+h_1_11;precipitateGeometryMeasurementProcess_2383;190+%C2%B0C%2C+250+h_1_11_23;423;180.717;862.573;84.184;34.128;15.781;1.7405500113;L_190+%C2%B0C%2C+250+h_1_11;ImageJ;;;
250;190;0;190 °C, 250 h;190+%C2%B0C%2C+250+h_1;tEMProcess_2384;tEM;STEM_JEOL_JEM_2200_FS;JEOL;0.0225;190+%C2%B0C%2C+250+h_1_11;precipitateGeometryMeasurementProcess_2384;190+%C2%B0C%2C+250+h_1_11_24;1356;1395.711;886.305;142.51;48.789;35.388;3.1163495676;L_190+%C2%B0C%2C+250+h_1_11;ImageJ;;;
250;190;0;190 °C, 250 h;190+%C2%B0C%2C+250+h_1;tEMProcess_2385;tEM;STEM_JEOL_JEM_2200_FS;JEOL;0.0225;190+%C2%B0C%2C+250+h_1_11;precipitateGeometryMeasurementProcess_2385;190+%C2%B0C%2C+250+h_1_11_25;148;1768.973;874.703;50.87;17.755;10.614;1.0295493776;L_190+%C2%B0C%2C+250+h_1_11;ImageJ;;;
250;190;0;190 °C, 250 h;190+%C2%B0C%2C+250+h_1;tEMProcess_2386;tEM;STEM_JEOL_JEM_2200_FS;JEOL;0.0225;190+%C2%B0C%2C+250+h_1_11;precipitateGeometryMeasurementProcess_2386;190+%C2%B0C%2C+250+h_1_11_26;98;1985.551;875.163;36.87;12.403;10.06;0.8377787888;L_190+%C2%B0C%2C+250+h_1_11;ImageJ;;;
250;190;0;190 °C, 250 h;190+%C2%B0C%2C+250+h_1;tEMProcess_2387;tEM;STEM_JEOL_JEM_2200_FS;JEOL;0.0225;190+%C2%B0C%2C+250+h_1_11;precipitateGeometryMeasurementProcess_2387;190+%C2%B0C%2C+250+h_1_11_27;171;1656.026;886.418;51.113;16.829;12.938;1.1066604209;L_190+%C2%B0C%2C+250+h_1_11;ImageJ;;;
250;190;0;190 °C, 250 h;190+%C2%B0C%2C+250+h_1;tEMProcess_2388;tEM;STEM_JEOL_JEM_2200_FS;JEOL;0.0225;190+%C2%B0C%2C+250+h_1_11;precipitateGeometryMeasurementProcess_2388;190+%C2%B0C%2C+250+h_1_11_28;57;1777.57;895.026;27.799;9.185;7.901;0.6389306919;L_190+%C2%B0C%2C+250+h_1_11;ImageJ;;;
250;190;0;190 °C, 250 h;190+%C2%B0C%2C+250+h_1;tEMProcess_2389;tEM;STEM_JEOL_JEM_2200_FS;JEOL;0.0225;190+%C2%B0C%2C+250+h_1_11;precipitateGeometryMeasurementProcess_2389;190+%C2%B0C%2C+250+h_1_11_29;270;1744.963;926.874;61.598;19.549;17.585;1.3905871273;L_190+%C2%B0C%2C+250+h_1_11;ImageJ;;;
250;190;0;190 °C, 250 h;190+%C2%B0C%2C+250+h_1;tEMProcess_2390;tEM;STEM_JEOL_JEM_2200_FS;JEOL;0.0225;190+%C2%B0C%2C+250+h_1_11;precipitateGeometryMeasurementProcess_2390;190+%C2%B0C%2C+250+h_1_11_30;263;1774.504;929.169;68.083;21.72;15.417;1.3724426223;L_190+%C2%B0C%2C+250+h_1_11;ImageJ;;;
250;190;0;190 °C, 250 h;190+%C2%B0C%2C+250+h_1;tEMProcess_2391;tEM;STEM_JEOL_JEM_2200_FS;JEOL;0.0225;190+%C2%B0C%2C+250+h_1_11;precipitateGeometryMeasurementProcess_2391;190+%C2%B0C%2C+250+h_1_11_31;696;2028.047;943.249;101.154;34.956;25.351;2.2326515218;L_190+%C2%B0C%2C+250+h_1_11;ImageJ;;;
250;190;0;190 °C, 250 h;190+%C2%B0C%2C+250+h_1;tEMProcess_2392;tEM;STEM_JEOL_JEM_2200_FS;JEOL;0.0225;190+%C2%B0C%2C+250+h_1_11;precipitateGeometryMeasurementProcess_2392;190+%C2%B0C%2C+250+h_1_11_32;91;1374.06;944.082;38.284;12.806;9.047;0.8073038412;L_190+%C2%B0C%2C+250+h_1_11;ImageJ;;;
250;190;0;190 °C, 250 h;190+%C2%B0C%2C+250+h_1;tEMProcess_2393;tEM;STEM_JEOL_JEM_2200_FS;JEOL;0.0225;190+%C2%B0C%2C+250+h_1_11;precipitateGeometryMeasurementProcess_2393;190+%C2%B0C%2C+250+h_1_11_33;680;1463.188;954.616;102.811;35.67;24.273;2.2068396540;L_190+%C2%B0C%2C+250+h_1_11;ImageJ;;;
250;190;0;190 °C, 250 h;190+%C2%B0C%2C+250+h_1;tEMProcess_2394;tEM;STEM_JEOL_JEM_2200_FS;JEOL;0.0225;190+%C2%B0C%2C+250+h_1_11;precipitateGeometryMeasurementProcess_2394;190+%C2%B0C%2C+250+h_1_11_34;230;1888.787;953.461;59.012;22.183;13.201;1.2834538017;L_190+%C2%B0C%2C+250+h_1_11;ImageJ;;;
250;190;0;190 °C, 250 h;190+%C2%B0C%2C+250+h_1;tEMProcess_2395;tEM;STEM_JEOL_JEM_2200_FS;JEOL;0.0225;190+%C2%B0C%2C+250+h_1_11;precipitateGeometryMeasurementProcess_2395;190+%C2%B0C%2C+250+h_1_11_35;62;1641.806;949.726;36.042;10.612;7.439;0.6663649835;L_190+%C2%B0C%2C+250+h_1_11;ImageJ;;;
250;190;0;190 °C, 250 h;190+%C2%B0C%2C+250+h_1;tEMProcess_2396;tEM;STEM_JEOL_JEM_2200_FS;JEOL;0.0225;190+%C2%B0C%2C+250+h_1_11;precipitateGeometryMeasurementProcess_2396;190+%C2%B0C%2C+250+h_1_11_36;83;1642.392;961.994;52.184;14.955;7.066;0.7710017590;L_190+%C2%B0C%2C+250+h_1_11;ImageJ;;;
250;190;0;190 °C, 250 h;190+%C2%B0C%2C+250+h_1;tEMProcess_2397;tEM;STEM_JEOL_JEM_2200_FS;JEOL;0.0225;190+%C2%B0C%2C+250+h_1_11;precipitateGeometryMeasurementProcess_2397;190+%C2%B0C%2C+250+h_1_11_37;628;1363.252;972.239;114.267;34.119;23.436;2.1207825659;L_190+%C2%B0C%2C+250+h_1_11;ImageJ;;;
250;190;0;190 °C, 250 h;190+%C2%B0C%2C+250+h_1;tEMProcess_2398;tEM;STEM_JEOL_JEM_2200_FS;JEOL;0.0225;190+%C2%B0C%2C+250+h_1_11;precipitateGeometryMeasurementProcess_2398;190+%C2%B0C%2C+250+h_1_11_38;568;1500.428;978.498;99.74;32.452;22.285;2.0169284433;L_190+%C2%B0C%2C+250+h_1_11;ImageJ;;;
250;190;0;190 °C, 250 h;190+%C2%B0C%2C+250+h_1;tEMProcess_2399;tEM;STEM_JEOL_JEM_2200_FS;JEOL;0.0225;190+%C2%B0C%2C+250+h_1_11;precipitateGeometryMeasurementProcess_2399;190+%C2%B0C%2C+250+h_1_11_39;9822;339.901;1069.528;380.818;130.917;95.524;8.3871862563;L_190+%C2%B0C%2C+250+h_1_11;ImageJ;;;
250;190;0;190 °C, 250 h;190+%C2%B0C%2C+250+h_1;tEMProcess_2400;tEM;STEM_JEOL_JEM_2200_FS;JEOL;0.0225;190+%C2%B0C%2C+250+h_1_11;precipitateGeometryMeasurementProcess_2400;190+%C2%B0C%2C+250+h_1_11_40;63;1458.929;1015.294;31.213;10.493;7.645;0.6717173987;L_190+%C2%B0C%2C+250+h_1_11;ImageJ;;;
250;190;0;190 °C, 250 h;190+%C2%B0C%2C+250+h_1;tEMProcess_2401;tEM;STEM_JEOL_JEM_2200_FS;JEOL;0.0225;190+%C2%B0C%2C+250+h_1_11;precipitateGeometryMeasurementProcess_2401;190+%C2%B0C%2C+250+h_1_11_41;298;1409.829;1035.701;87.054;28.356;13.381;1.4609133400;L_190+%C2%B0C%2C+250+h_1_11;ImageJ;;;
250;190;0;190 °C, 250 h;190+%C2%B0C%2C+250+h_1;tEMProcess_2402;tEM;STEM_JEOL_JEM_2200_FS;JEOL;0.0225;190+%C2%B0C%2C+250+h_1_11;precipitateGeometryMeasurementProcess_2402;190+%C2%B0C%2C+250+h_1_11_42;362;1483.608;1035.276;78.083;26.1;17.66;1.6101658371;L_190+%C2%B0C%2C+250+h_1_11;ImageJ;;;
250;190;0;190 °C, 250 h;190+%C2%B0C%2C+250+h_1;tEMProcess_2403;tEM;STEM_JEOL_JEM_2200_FS;JEOL;0.0225;190+%C2%B0C%2C+250+h_1_11;precipitateGeometryMeasurementProcess_2403;190+%C2%B0C%2C+250+h_1_11_43;370;200.795;1065.735;76.426;28.31;16.64;1.6278604985;L_190+%C2%B0C%2C+250+h_1_11;ImageJ;;;
250;190;0;190 °C, 250 h;190+%C2%B0C%2C+250+h_1;tEMProcess_2404;tEM;STEM_JEOL_JEM_2200_FS;JEOL;0.0225;190+%C2%B0C%2C+250+h_1_11;precipitateGeometryMeasurementProcess_2404;190+%C2%B0C%2C+250+h_1_11_44;954;209.057;1138.385;141.296;52.998;22.919;2.6139092767;L_190+%C2%B0C%2C+250+h_1_11;ImageJ;;;
250;190;0;190 °C, 250 h;190+%C2%B0C%2C+250+h_1;tEMProcess_2405;tEM;STEM_JEOL_JEM_2200_FS;JEOL;0.0225;190+%C2%B0C%2C+250+h_1_11;precipitateGeometryMeasurementProcess_2405;190+%C2%B0C%2C+250+h_1_11_45;327;65.586;1160.167;75.355;30.049;13.855;1.5303479956;L_190+%C2%B0C%2C+250+h_1_11;ImageJ;;;
250;190;0;190 °C, 250 h;190+%C2%B0C%2C+250+h_1;tEMProcess_2406;tEM;STEM_JEOL_JEM_2200_FS;JEOL;0.0225;190+%C2%B0C%2C+250+h_1_11;precipitateGeometryMeasurementProcess_2406;190+%C2%B0C%2C+250+h_1_11_46;5561;405.514;1215.628;305.563;98.83;71.643;6.3109213855;L_190+%C2%B0C%2C+250+h_1_11;ImageJ;;;
250;190;0;190 °C, 250 h;190+%C2%B0C%2C+250+h_1;tEMProcess_2407;tEM;STEM_JEOL_JEM_2200_FS;JEOL;0.0225;190+%C2%B0C%2C+250+h_1_11;precipitateGeometryMeasurementProcess_2407;190+%C2%B0C%2C+250+h_1_11_47;1231;304.292;1202.969;207.882;94.002;16.674;2.9692403191;L_190+%C2%B0C%2C+250+h_1_11;ImageJ;;;
250;190;0;190 °C, 250 h;190+%C2%B0C%2C+250+h_1;tEMProcess_2408;tEM;STEM_JEOL_JEM_2200_FS;JEOL;0.0225;190+%C2%B0C%2C+250+h_1_11;precipitateGeometryMeasurementProcess_2408;190+%C2%B0C%2C+250+h_1_11_48;85;1631.876;1205.935;37.456;11.143;9.712;0.7802356422;L_190+%C2%B0C%2C+250+h_1_11;ImageJ;;;
250;190;0;190 °C, 250 h;190+%C2%B0C%2C+250+h_1;tEMProcess_2409;tEM;STEM_JEOL_JEM_2200_FS;JEOL;0.0225;190+%C2%B0C%2C+250+h_1_11;precipitateGeometryMeasurementProcess_2409;190+%C2%B0C%2C+250+h_1_11_49;548;220.035;1246.319;105.74;41.983;16.619;1.9811009305;L_190+%C2%B0C%2C+250+h_1_11;ImageJ;;;
250;190;0;190 °C, 250 h;190+%C2%B0C%2C+250+h_1;tEMProcess_2410;tEM;STEM_JEOL_JEM_2200_FS;JEOL;0.0225;190+%C2%B0C%2C+250+h_1_11;precipitateGeometryMeasurementProcess_2410;190+%C2%B0C%2C+250+h_1_11_50;6355;1149.221;1295.976;330.576;118.567;68.244;6.7464312678;L_190+%C2%B0C%2C+250+h_1_11;ImageJ;;;
250;190;0;190 °C, 250 h;190+%C2%B0C%2C+250+h_1;tEMProcess_2411;tEM;STEM_JEOL_JEM_2200_FS;JEOL;0.0225;190+%C2%B0C%2C+250+h_1_11;precipitateGeometryMeasurementProcess_2411;190+%C2%B0C%2C+250+h_1_11_51;12351;699.742;1398.85;464.617;166.7;94.336;9.4051858884;L_190+%C2%B0C%2C+250+h_1_11;ImageJ;;;
250;190;0;190 °C, 250 h;190+%C2%B0C%2C+250+h_1;tEMProcess_2412;tEM;STEM_JEOL_JEM_2200_FS;JEOL;0.0225;190+%C2%B0C%2C+250+h_1_11;precipitateGeometryMeasurementProcess_2412;190+%C2%B0C%2C+250+h_1_11_52;168;1677.113;1317.452;50.527;17.922;11.935;1.0969099187;L_190+%C2%B0C%2C+250+h_1_11;ImageJ;;;
250;190;0;190 °C, 250 h;190+%C2%B0C%2C+250+h_1;tEMProcess_2413;tEM;STEM_JEOL_JEM_2200_FS;JEOL;0.0225;190+%C2%B0C%2C+250+h_1_11;precipitateGeometryMeasurementProcess_2413;190+%C2%B0C%2C+250+h_1_11_53;359;747.762;1327.79;69.598;24.205;18.884;1.6034799985;L_190+%C2%B0C%2C+250+h_1_11;ImageJ;;;
250;190;0;190 °C, 250 h;190+%C2%B0C%2C+250+h_1;tEMProcess_2414;tEM;STEM_JEOL_JEM_2200_FS;JEOL;0.0225;190+%C2%B0C%2C+250+h_1_11;precipitateGeometryMeasurementProcess_2414;190+%C2%B0C%2C+250+h_1_11_54;11059;1952.88;1395.267;417.019;155.456;90.577;8.8996771405;L_190+%C2%B0C%2C+250+h_1_11;ImageJ;;;
250;190;0;190 °C, 250 h;190+%C2%B0C%2C+250+h_1;tEMProcess_2415;tEM;STEM_JEOL_JEM_2200_FS;JEOL;0.0225;190+%C2%B0C%2C+250+h_1_11;precipitateGeometryMeasurementProcess_2415;190+%C2%B0C%2C+250+h_1_11_55;885;901.212;1349.319;154.267;58.164;19.373;2.5176071196;L_190+%C2%B0C%2C+250+h_1_11;ImageJ;;;
250;190;0;190 °C, 250 h;190+%C2%B0C%2C+250+h_1;tEMProcess_2416;tEM;STEM_JEOL_JEM_2200_FS;JEOL;0.0225;190+%C2%B0C%2C+250+h_1_11;precipitateGeometryMeasurementProcess_2416;190+%C2%B0C%2C+250+h_1_11_56;2909;241.696;1408.403;205.48;72.07;51.392;4.5644471544;L_190+%C2%B0C%2C+250+h_1_11;ImageJ;;;
250;190;0;190 °C, 250 h;190+%C2%B0C%2C+250+h_1;tEMProcess_2417;tEM;STEM_JEOL_JEM_2200_FS;JEOL;0.0225;190+%C2%B0C%2C+250+h_1_11;precipitateGeometryMeasurementProcess_2417;190+%C2%B0C%2C+250+h_1_11_57;58;938.862;1399.172;32.385;12.589;5.866;0.6445109785;L_190+%C2%B0C%2C+250+h_1_11;ImageJ;;;
250;190;0;190 °C, 250 h;190+%C2%B0C%2C+250+h_1;tEMProcess_2418;tEM;STEM_JEOL_JEM_2200_FS;JEOL;0.0225;190+%C2%B0C%2C+250+h_1_11;precipitateGeometryMeasurementProcess_2418;190+%C2%B0C%2C+250+h_1_11_58;5233;924.927;1486.332;281.765;83.066;80.212;6.1219769498;L_190+%C2%B0C%2C+250+h_1_11;ImageJ;;;
250;190;0;190 °C, 250 h;190+%C2%B0C%2C+250+h_1;tEMProcess_2419;tEM;STEM_JEOL_JEM_2200_FS;JEOL;0.0225;190+%C2%B0C%2C+250+h_1_11;precipitateGeometryMeasurementProcess_2419;190+%C2%B0C%2C+250+h_1_11_59;307;1833.92;1500.787;78.184;29.506;13.248;1.4828100144;L_190+%C2%B0C%2C+250+h_1_11;ImageJ;;;
250;190;0;190 °C, 250 h;190+%C2%B0C%2C+250+h_1;tEMProcess_2420;tEM;STEM_JEOL_JEM_2200_FS;JEOL;0.0225;190+%C2%B0C%2C+250+h_1_11;precipitateGeometryMeasurementProcess_2420;190+%C2%B0C%2C+250+h_1_11_60;2196;2009.185;1560.001;175.681;59.187;47.241;3.9658153608;L_190+%C2%B0C%2C+250+h_1_11;ImageJ;;;
250;190;0;190 °C, 250 h;190+%C2%B0C%2C+250+h_1;tEMProcess_2421;tEM;STEM_JEOL_JEM_2200_FS;JEOL;0.0225;190+%C2%B0C%2C+250+h_1_11;precipitateGeometryMeasurementProcess_2421;190+%C2%B0C%2C+250+h_1_11_61;710;1521.432;1570.897;124.711;53.073;17.033;2.2549945525;L_190+%C2%B0C%2C+250+h_1_11;ImageJ;;;
250;190;0;190 °C, 250 h;190+%C2%B0C%2C+250+h_1;tEMProcess_2422;tEM;STEM_JEOL_JEM_2200_FS;JEOL;0.0225;190+%C2%B0C%2C+250+h_1_11;precipitateGeometryMeasurementProcess_2422;190+%C2%B0C%2C+250+h_1_11_62;1834;1662.833;1588.736;161.924;51.486;45.354;3.6242319812;L_190+%C2%B0C%2C+250+h_1_11;ImageJ;;;
250;190;0;190 °C, 250 h;190+%C2%B0C%2C+250+h_1;tEMProcess_2423;tEM;STEM_JEOL_JEM_2200_FS;JEOL;0.0225;190+%C2%B0C%2C+250+h_1_11;precipitateGeometryMeasurementProcess_2423;190+%C2%B0C%2C+250+h_1_11_63;642;1618.745;1583.967;96.669;34.26;23.86;2.1442915627;L_190+%C2%B0C%2C+250+h_1_11;ImageJ;;;
250;190;0;190 °C, 250 h;190+%C2%B0C%2C+250+h_1;tEMProcess_2424;tEM;STEM_JEOL_JEM_2200_FS;JEOL;0.0225;190+%C2%B0C%2C+250+h_1_11;precipitateGeometryMeasurementProcess_2424;190+%C2%B0C%2C+250+h_1_11_64;267;1573.597;1591.399;67.598;25.451;13.357;1.3828400635;L_190+%C2%B0C%2C+250+h_1_11;ImageJ;;;
250;190;0;190 °C, 250 h;190+%C2%B0C%2C+250+h_1;tEMProcess_2425;tEM;STEM_JEOL_JEM_2200_FS;JEOL;0.0225;190+%C2%B0C%2C+250+h_1_11;precipitateGeometryMeasurementProcess_2425;190+%C2%B0C%2C+250+h_1_11_65;2048;599.926;1615.065;172.125;59.744;43.646;3.8298458919;L_190+%C2%B0C%2C+250+h_1_11;ImageJ;;;
250;190;0;190 °C, 250 h;190+%C2%B0C%2C+250+h_1;tEMProcess_2426;tEM;STEM_JEOL_JEM_2200_FS;JEOL;0.0225;190+%C2%B0C%2C+250+h_1_11;precipitateGeometryMeasurementProcess_2426;190+%C2%B0C%2C+250+h_1_11_66;3673;932.434;1659.465;296.066;127.97;36.545;5.1289301778;L_190+%C2%B0C%2C+250+h_1_11;ImageJ;;;
250;190;0;190 °C, 250 h;190+%C2%B0C%2C+250+h_1;tEMProcess_2427;tEM;STEM_JEOL_JEM_2200_FS;JEOL;0.0225;190+%C2%B0C%2C+250+h_1_11;precipitateGeometryMeasurementProcess_2427;190+%C2%B0C%2C+250+h_1_11_67;358;470.793;1612.916;72.426;26.942;16.919;1.6012451821;L_190+%C2%B0C%2C+250+h_1_11;ImageJ;;;
250;190;0;190 °C, 250 h;190+%C2%B0C%2C+250+h_1;tEMProcess_2428;tEM;STEM_JEOL_JEM_2200_FS;JEOL;0.0225;190+%C2%B0C%2C+250+h_1_11;precipitateGeometryMeasurementProcess_2428;190+%C2%B0C%2C+250+h_1_11_68;408;1839.958;1622.605;96.468;37.874;13.716;1.7094106456;L_190+%C2%B0C%2C+250+h_1_11;ImageJ;;;
250;190;0;190 °C, 250 h;190+%C2%B0C%2C+250+h_1;tEMProcess_2429;tEM;STEM_JEOL_JEM_2200_FS;JEOL;0.0225;190+%C2%B0C%2C+250+h_1_11;precipitateGeometryMeasurementProcess_2429;190+%C2%B0C%2C+250+h_1_11_69;72;1717.681;1615.361;31.213;10.277;8.92;0.7180961047;L_190+%C2%B0C%2C+250+h_1_11;ImageJ;;;
250;190;0;190 °C, 250 h;190+%C2%B0C%2C+250+h_1;tEMProcess_2430;tEM;STEM_JEOL_JEM_2200_FS;JEOL;0.0225;190+%C2%B0C%2C+250+h_1_11;precipitateGeometryMeasurementProcess_2430;190+%C2%B0C%2C+250+h_1_11_70;2118;1733.639;1668.001;266.25;75.949;35.507;3.8947474406;L_190+%C2%B0C%2C+250+h_1_11;ImageJ;;;
