Repository: materialdigital/demo-orowan

# demo-orowan

This repository hosts a Jupyter notebook demonstrator that is based on an ontological framework. This framework is structured around the Platform MaterialDigital Core Ontology (PMDco), Tensile Test Ontology (TTO), and Precipitate Geometry Ontology (PGO). This approach allows for a nuanced exploration and demonstration of the Orowan correlation in materials science. This example is provided by the PMD core team.

For more information on these ontologies and the underlying framework, please visit:
- PMDco: [Platform MaterialDigital Core Ontology](https://github.com/materialdigital/core-ontology).

File: data/TEM_data.csv (part 15 of 41)
specimenAgingtime;specimenAgingT;specimenCreepStress;specimenMaterialStateName;specimen_ID;tEMProcess;transmissionElectronMicroscope;manufacturerSeries;tEMManufacturer;calibrationFactor;dFImage_ID;precipitateGeometryMeasurement;particleNumber;particleArea;weightedXPositionCentralPoint;weightedYPositionCentralPoint;perimeter;elipseFitMajorAxis;elipseFitMinorAxis;particleRadius_nm;labDFImage_ID;softwareAgent;;;
250;190;0;190 °C, 250 h;190+%C2%B0C%2C+250+h_1;tEMProcess_2431;tEM;STEM_JEOL_JEM_2200_FS;JEOL;0.0225;190+%C2%B0C%2C+250+h_1_11;precipitateGeometryMeasurementProcess_2431;190+%C2%B0C%2C+250+h_1_11_71;572;1659.203;1655.353;121.296;36.377;20.021;2.0240178446;L_190+%C2%B0C%2C+250+h_1_11;ImageJ;;;
250;190;0;190 °C, 250 h;190+%C2%B0C%2C+250+h_1;tEMProcess_2432;tEM;STEM_JEOL_JEM_2200_FS;JEOL;0.0225;190+%C2%B0C%2C+250+h_1_11;precipitateGeometryMeasurementProcess_2432;190+%C2%B0C%2C+250+h_1_11_72;120;1548.983;1715.692;41.213;15.433;9.9;0.9270580849;L_190+%C2%B0C%2C+250+h_1_11;ImageJ;;;
250;190;0;190 °C, 250 h;190+%C2%B0C%2C+250+h_1;tEMProcess_2433;tEM;STEM_JEOL_JEM_2200_FS;JEOL;0.0225;190+%C2%B0C%2C+250+h_1_11;precipitateGeometryMeasurementProcess_2433;190+%C2%B0C%2C+250+h_1_11_73;433;1852.276;1724.174;89.74;30.063;18.338;1.7610037099;L_190+%C2%B0C%2C+250+h_1_11;ImageJ;;;
250;190;0;190 °C, 250 h;190+%C2%B0C%2C+250+h_1;tEMProcess_2434;tEM;STEM_JEOL_JEM_2200_FS;JEOL;0.0225;190+%C2%B0C%2C+250+h_1_11;precipitateGeometryMeasurementProcess_2434;190+%C2%B0C%2C+250+h_1_11_74;1746;407.18;1777.423;158.368;53.569;41.499;3.5362132117;L_190+%C2%B0C%2C+250+h_1_11;ImageJ;;;
250;190;0;190 °C, 250 h;190+%C2%B0C%2C+250+h_1;tEMProcess_2435;tEM;STEM_JEOL_JEM_2200_FS;JEOL;0.0225;190+%C2%B0C%2C+250+h_1_11;precipitateGeometryMeasurementProcess_2435;190+%C2%B0C%2C+250+h_1_11_75;1285;1003.659;1779.309;152.51;52.561;31.128;3.0336668545;L_190+%C2%B0C%2C+250+h_1_11;ImageJ;;;
250;190;0;190 °C, 250 h;190+%C2%B0C%2C+250+h_1;tEMProcess_2436;tEM;STEM_JEOL_JEM_2200_FS;JEOL;0.0225;190+%C2%B0C%2C+250+h_1_11;precipitateGeometryMeasurementProcess_2436;190+%C2%B0C%2C+250+h_1_11_76;1594;862.541;1804.585;197.966;73.32;27.681;3.3787844069;L_190+%C2%B0C%2C+250+h_1_11;ImageJ;;;
250;190;0;190 °C, 250 h;190+%C2%B0C%2C+250+h_1;tEMProcess_2437;tEM;STEM_JEOL_JEM_2200_FS;JEOL;0.0225;190+%C2%B0C%2C+250+h_1_11;precipitateGeometryMeasurementProcess_2437;190+%C2%B0C%2C+250+h_1_11_77;4168;1642.571;1833.19;249.622;86.775;61.157;5.4636161218;L_190+%C2%B0C%2C+250+h_1_11;ImageJ;;;
250;190;0;190 °C, 250 h;190+%C2%B0C%2C+250+h_1;tEMProcess_2438;tEM;STEM_JEOL_JEM_2200_FS;JEOL;0.0225;190+%C2%B0C%2C+250+h_1_11;precipitateGeometryMeasurementProcess_2438;190+%C2%B0C%2C+250+h_1_11_78;301;310.324;1815.517;63.698;21.941;17.467;1.4682485158;L_190+%C2%B0C%2C+250+h_1_11;ImageJ;;;
250;190;0;190 °C, 250 h;190+%C2%B0C%2C+250+h_1;tEMProcess_2439;tEM;STEM_JEOL_JEM_2200_FS;JEOL;0.0225;190+%C2%B0C%2C+250+h_1_11;precipitateGeometryMeasurementProcess_2439;190+%C2%B0C%2C+250+h_1_11_79;122;1028.115;1833.393;41.698;14.543;10.681;0.9347516449;L_190+%C2%B0C%2C+250+h_1_11;ImageJ;;;
250;190;0;190 °C, 250 h;190+%C2%B0C%2C+250+h_1;tEMProcess_2440;tEM;STEM_JEOL_JEM_2200_FS;JEOL;0.0225;190+%C2%B0C%2C+250+h_1_11;precipitateGeometryMeasurementProcess_2440;190+%C2%B0C%2C+250+h_1_11_80;169;941.601;1861.624;47.941;15.264;14.097;1.1001696879;L_190+%C2%B0C%2C+250+h_1_11;ImageJ;;;
250;190;0;190 °C, 250 h;190+%C2%B0C%2C+250+h_1;tEMProcess_2441;tEM;STEM_JEOL_JEM_2200_FS;JEOL;0.0225;190+%C2%B0C%2C+250+h_1_11;precipitateGeometryMeasurementProcess_2441;190+%C2%B0C%2C+250+h_1_11_81;859;1350.215;1905.275;112.225;41.391;26.424;2.4803496377;L_190+%C2%B0C%2C+250+h_1_11;ImageJ;;;
250;190;0;190 °C, 250 h;190+%C2%B0C%2C+250+h_1;tEMProcess_2442;tEM;STEM_JEOL_JEM_2200_FS;JEOL;0.0225;190+%C2%B0C%2C+250+h_1_11;precipitateGeometryMeasurementProcess_2442;190+%C2%B0C%2C+250+h_1_11_82;4513;1906.085;1956.034;255.522;80.299;71.559;5.6852424414;L_190+%C2%B0C%2C+250+h_1_11;ImageJ;;;
250;190;0;190 °C, 250 h;190+%C2%B0C%2C+250+h_1;tEMProcess_2443;tEM;STEM_JEOL_JEM_2200_FS;JEOL;0.0225;190+%C2%B0C%2C+250+h_1_11;precipitateGeometryMeasurementProcess_2443;190+%C2%B0C%2C+250+h_1_11_83;308;1132.617;1953.578;64.77;23.355;16.791;1.4852230510;L_190+%C2%B0C%2C+250+h_1_11;ImageJ;;;
1000;190;0;190 °C, 1000 h;190+%C2%B0C%2C+1000+h_1;tEMProcess_2444;tEM;STEM_JEOL_JEM_2200_FS;JEOL;0.0225;190+%C2%B0C%2C+1000+h_1_1;precipitateGeometryMeasurementProcess_2444;190+%C2%B0C%2C+1000+h_1_1_1;806;1965.253;77.913;120.468;43.214;23.748;2.4026131162;L_190+%C2%B0C%2C+1000+h_1_1;ImageJ;;;
1000;190;0;190 °C, 1000 h;190+%C2%B0C%2C+1000+h_1;tEMProcess_2445;tEM;STEM_JEOL_JEM_2200_FS;JEOL;0.0225;190+%C2%B0C%2C+1000+h_1_1;precipitateGeometryMeasurementProcess_2445;190+%C2%B0C%2C+1000+h_1_1_2;10562;1545.851;155.719;434.759;153.95;87.353;8.6973992033;L_190+%C2%B0C%2C+1000+h_1_1;ImageJ;;;
1000;190;0;190 °C, 1000 h;190+%C2%B0C%2C+1000+h_1;tEMProcess_2446;tEM;STEM_JEOL_JEM_2200_FS;JEOL;0.0225;190+%C2%B0C%2C+1000+h_1_1;precipitateGeometryMeasurementProcess_2446;190+%C2%B0C%2C+1000+h_1_1_3;337;1894.797;601.073;75.598;30.695;13.979;1.5535715986;L_190+%C2%B0C%2C+1000+h_1_1;ImageJ;;;
1000;190;0;190 °C, 1000 h;190+%C2%B0C%2C+1000+h_1;tEMProcess_2447;tEM;STEM_JEOL_JEM_2200_FS;JEOL;0.0225;190+%C2%B0C%2C+1000+h_1_1;precipitateGeometryMeasurementProcess_2447;190+%C2%B0C%2C+1000+h_1_1_4;246;1313.943;688.98;58.184;20.609;15.198;1.3273451774;L_190+%C2%B0C%2C+1000+h_1_1;ImageJ;;;
1000;190;0;190 °C, 1000 h;190+%C2%B0C%2C+1000+h_1;tEMProcess_2448;tEM;STEM_JEOL_JEM_2200_FS;JEOL;0.0225;190+%C2%B0C%2C+1000+h_1_1;precipitateGeometryMeasurementProcess_2448;190+%C2%B0C%2C+1000+h_1_1_5;1739;1455.163;717.835;200.752;56.25;39.363;3.5291174636;L_190+%C2%B0C%2C+1000+h_1_1;ImageJ;;;
1000;190;0;190 °C, 1000 h;190+%C2%B0C%2C+1000+h_1;tEMProcess_2449;tEM;STEM_JEOL_JEM_2200_FS;JEOL;0.0225;190+%C2%B0C%2C+1000+h_1_1;precipitateGeometryMeasurementProcess_2449;190+%C2%B0C%2C+1000+h_1_1_6;82;1125.317;816.402;33.799;11.285;9.251;0.7663430955;L_190+%C2%B0C%2C+1000+h_1_1;ImageJ;;;
1000;190;0;190 °C, 1000 h;190+%C2%B0C%2C+1000+h_1;tEMProcess_2450;tEM;STEM_JEOL_JEM_2200_FS;JEOL;0.0225;190+%C2%B0C%2C+1000+h_1_1;precipitateGeometryMeasurementProcess_2450;190+%C2%B0C%2C+1000+h_1_1_7;106;312.142;900.802;41.799;16.829;8.02;0.8713030922;L_190+%C2%B0C%2C+1000+h_1_1;ImageJ;;;
1000;190;0;190 °C, 1000 h;190+%C2%B0C%2C+1000+h_1;tEMProcess_2451;tEM;STEM_JEOL_JEM_2200_FS;JEOL;0.0225;190+%C2%B0C%2C+1000+h_1_1;precipitateGeometryMeasurementProcess_2451;190+%C2%B0C%2C+1000+h_1_1_8;426;703.333;917.366;81.355;31.964;16.969;1.7467112695;L_190+%C2%B0C%2C+1000+h_1_1;ImageJ;;;
1000;190;0;190 °C, 1000 h;190+%C2%B0C%2C+1000+h_1;tEMProcess_2452;tEM;STEM_JEOL_JEM_2200_FS;JEOL;0.0225;190+%C2%B0C%2C+1000+h_1_1;precipitateGeometryMeasurementProcess_2452;190+%C2%B0C%2C+1000+h_1_1_9;2142;278.542;960.961;182.652;63.969;42.634;3.9167518385;L_190+%C2%B0C%2C+1000+h_1_1;ImageJ;;;
1000;190;0;190 °C, 1000 h;190+%C2%B0C%2C+1000+h_1;tEMProcess_2453;tEM;STEM_JEOL_JEM_2200_FS;JEOL;0.0225;190+%C2%B0C%2C+1000+h_1_1;precipitateGeometryMeasurementProcess_2453;190+%C2%B0C%2C+1000+h_1_1_10;83;305.645;943.753;37.799;14.798;7.141;0.7710017590;L_190+%C2%B0C%2C+1000+h_1_1;ImageJ;;;
1000;190;0;190 °C, 1000 h;190+%C2%B0C%2C+1000+h_1;tEMProcess_2454;tEM;STEM_JEOL_JEM_2200_FS;JEOL;0.0225;190+%C2%B0C%2C+1000+h_1_1;precipitateGeometryMeasurementProcess_2454;190+%C2%B0C%2C+1000+h_1_1_11;104;332.75;982.933;38.87;15.034;8.808;0.8630441088;L_190+%C2%B0C%2C+1000+h_1_1;ImageJ;;;
1000;190;0;190 °C, 1000 h;190+%C2%B0C%2C+1000+h_1;tEMProcess_2455;tEM;STEM_JEOL_JEM_2200_FS;JEOL;0.0225;190+%C2%B0C%2C+1000+h_1_1;precipitateGeometryMeasurementProcess_2455;190+%C2%B0C%2C+1000+h_1_1_12;4670;88.682;1013.789;282.978;111.344;53.402;5.7832872392;L_190+%C2%B0C%2C+1000+h_1_1;ImageJ;;;
1000;190;0;190 °C, 1000 h;190+%C2%B0C%2C+1000+h_1;tEMProcess_2456;tEM;STEM_JEOL_JEM_2200_FS;JEOL;0.0225;190+%C2%B0C%2C+1000+h_1_1;precipitateGeometryMeasurementProcess_2456;190+%C2%B0C%2C+1000+h_1_1_13;1915;1988.712;1061.625;196.167;53.093;45.924;3.7034007643;L_190+%C2%B0C%2C+1000+h_1_1;ImageJ;;;
1000;190;0;190 °C, 1000 h;190+%C2%B0C%2C+1000+h_1;tEMProcess_2457;tEM;STEM_JEOL_JEM_2200_FS;JEOL;0.0225;190+%C2%B0C%2C+1000+h_1_1;precipitateGeometryMeasurementProcess_2457;190+%C2%B0C%2C+1000+h_1_1_14;77;351.682;1056.539;40.627;14.074;6.966;0.7426115255;L_190+%C2%B0C%2C+1000+h_1_1;ImageJ;;;
1000;190;0;190 °C, 1000 h;190+%C2%B0C%2C+1000+h_1;tEMProcess_2458;tEM;STEM_JEOL_JEM_2200_FS;JEOL;0.0225;190+%C2%B0C%2C+1000+h_1_1;precipitateGeometryMeasurementProcess_2458;190+%C2%B0C%2C+1000+h_1_1_15;567;1356.1;1084.648;94.912;34.781;20.756;2.0151521960;L_190+%C2%B0C%2C+1000+h_1_1;ImageJ;;;
1000;190;0;190 °C, 1000 h;190+%C2%B0C%2C+1000+h_1;tEMProcess_2459;tEM;STEM_JEOL_JEM_2200_FS;JEOL;0.0225;190+%C2%B0C%2C+1000+h_1_1;precipitateGeometryMeasurementProcess_2459;190+%C2%B0C%2C+1000+h_1_1_16;325;1465.522;1079.208;73.255;27.857;14.854;1.5256608544;L_190+%C2%B0C%2C+1000+h_1_1;ImageJ;;;
1000;190;0;190 °C, 1000 h;190+%C2%B0C%2C+1000+h_1;tEMProcess_2460;tEM;STEM_JEOL_JEM_2200_FS;JEOL;0.0225;190+%C2%B0C%2C+1000+h_1_1;precipitateGeometryMeasurementProcess_2460;190+%C2%B0C%2C+1000+h_1_1_17;386;721.264;1258.992;75.012;28.591;17.19;1.6626849857;L_190+%C2%B0C%2C+1000+h_1_1;ImageJ;;;
1000;190;0;190 °C, 1000 h;190+%C2%B0C%2C+1000+h_1;tEMProcess_2461;tEM;STEM_JEOL_JEM_2200_FS;JEOL;0.0225;190+%C2%B0C%2C+1000+h_1_1;precipitateGeometryMeasurementProcess_2461;190+%C2%B0C%2C+1000+h_1_1_18;4098;1852.578;1296.406;245.806;81.57;63.966;5.4175421600;L_190+%C2%B0C%2C+1000+h_1_1;ImageJ;;;
1000;190;0;190 °C, 1000 h;190+%C2%B0C%2C+1000+h_1;tEMProcess_2462;tEM;STEM_JEOL_JEM_2200_FS;JEOL;0.0225;190+%C2%B0C%2C+1000+h_1_1;precipitateGeometryMeasurementProcess_2462;190+%C2%B0C%2C+1000+h_1_1_19;411;1631.967;1281.283;80.426;31.494;16.616;1.7156837332;L_190+%C2%B0C%2C+1000+h_1_1;ImageJ;;;
1000;190;0;190 °C, 1000 h;190+%C2%B0C%2C+1000+h_1;tEMProcess_2463;tEM;STEM_JEOL_JEM_2200_FS;JEOL;0.0225;190+%C2%B0C%2C+1000+h_1_1;precipitateGeometryMeasurementProcess_2463;190+%C2%B0C%2C+1000+h_1_1_20;138;576.051;1280.92;46.527;17.813;9.864;0.9941590399;L_190+%C2%B0C%2C+1000+h_1_1;ImageJ;;;
1000;190;0;190 °C, 1000 h;190+%C2%B0C%2C+1000+h_1;tEMProcess_2464;tEM;STEM_JEOL_JEM_2200_FS;JEOL;0.0225;190+%C2%B0C%2C+1000+h_1_1;precipitateGeometryMeasurementProcess_2464;190+%C2%B0C%2C+1000+h_1_1_21;1497;544.429;1334.176;150.066;44.108;43.213;3.2743660060;L_190+%C2%B0C%2C+1000+h_1_1;ImageJ;;;
1000;190;0;190 °C, 1000 h;190+%C2%B0C%2C+1000+h_1;tEMProcess_2465;tEM;STEM_JEOL_JEM_2200_FS;JEOL;0.0225;190+%C2%B0C%2C+1000+h_1_1;precipitateGeometryMeasurementProcess_2465;190+%C2%B0C%2C+1000+h_1_1_22;7277;1731.534;1513.462;348.777;126.728;73.112;7.2192571252;L_190+%C2%B0C%2C+1000+h_1_1;ImageJ;;;
1000;190;0;190 °C, 1000 h;190+%C2%B0C%2C+1000+h_1;tEMProcess_2466;tEM;STEM_JEOL_JEM_2200_FS;JEOL;0.0225;190+%C2%B0C%2C+1000+h_1_1;precipitateGeometryMeasurementProcess_2466;190+%C2%B0C%2C+1000+h_1_1_23;2158;675.667;1542.304;184.551;57.123;48.101;3.9313530144;L_190+%C2%B0C%2C+1000+h_1_1;ImageJ;;;
1000;190;0;190 °C, 1000 h;190+%C2%B0C%2C+1000+h_1;tEMProcess_2467;tEM;STEM_JEOL_JEM_2200_FS;JEOL;0.0225;190+%C2%B0C%2C+1000+h_1_1;precipitateGeometryMeasurementProcess_2467;190+%C2%B0C%2C+1000+h_1_1_24;6068;1618.499;1561.519;308.635;97.704;79.076;6.5923325736;L_190+%C2%B0C%2C+1000+h_1_1;ImageJ;;;
1000;190;0;190 °C, 1000 h;190+%C2%B0C%2C+1000+h_1;tEMProcess_2468;tEM;STEM_JEOL_JEM_2200_FS;JEOL;0.0225;190+%C2%B0C%2C+1000+h_1_1;precipitateGeometryMeasurementProcess_2468;190+%C2%B0C%2C+1000+h_1_1_25;6781;1951.551;1605.829;359.563;126.647;68.172;6.9688833474;L_190+%C2%B0C%2C+1000+h_1_1;ImageJ;;;
1000;190;0;190 °C, 1000 h;190+%C2%B0C%2C+1000+h_1;tEMProcess_2469;tEM;STEM_JEOL_JEM_2200_FS;JEOL;0.0225;190+%C2%B0C%2C+1000+h_1_1;precipitateGeometryMeasurementProcess_2469;190+%C2%B0C%2C+1000+h_1_1_26;1843;158.65;1826.878;181.823;56.985;41.179;3.6331137066;L_190+%C2%B0C%2C+1000+h_1_1;ImageJ;;;
1000;190;0;190 °C, 1000 h;190+%C2%B0C%2C+1000+h_1;tEMProcess_2470;tEM;STEM_JEOL_JEM_2200_FS;JEOL;0.0225;190+%C2%B0C%2C+1000+h_1_1;precipitateGeometryMeasurementProcess_2470;190+%C2%B0C%2C+1000+h_1_1_27;3923;1469.529;1876.302;257.095;82.832;60.302;5.3006054257;L_190+%C2%B0C%2C+1000+h_1_1;ImageJ;;;
1000;190;0;190 °C, 1000 h;190+%C2%B0C%2C+1000+h_1;tEMProcess_2471;tEM;STEM_JEOL_JEM_2200_FS;JEOL;0.0225;190+%C2%B0C%2C+1000+h_1_1;precipitateGeometryMeasurementProcess_2471;190+%C2%B0C%2C+1000+h_1_1_28;62;1334.323;1941.419;30.385;11.919;6.623;0.6663649835;L_190+%C2%B0C%2C+1000+h_1_1;ImageJ;;;
1000;190;0;190 °C, 1000 h;190+%C2%B0C%2C+1000+h_1;tEMProcess_2472;tEM;STEM_JEOL_JEM_2200_FS;JEOL;0.0225;190+%C2%B0C%2C+1000+h_1_2;precipitateGeometryMeasurementProcess_2472;190+%C2%B0C%2C+1000+h_1_2_1;4596;471.63;95.598;270.777;100.174;58.416;5.7372837938;L_190+%C2%B0C%2C+1000+h_1_2;ImageJ;;;
1000;190;0;190 °C, 1000 h;190+%C2%B0C%2C+1000+h_1;tEMProcess_2473;tEM;STEM_JEOL_JEM_2200_FS;JEOL;0.0225;190+%C2%B0C%2C+1000+h_1_2;precipitateGeometryMeasurementProcess_2473;190+%C2%B0C%2C+1000+h_1_2_2;2176;1184.617;145.633;179.439;58.121;47.669;3.9477147855;L_190+%C2%B0C%2C+1000+h_1_2;ImageJ;;;
1000;190;0;190 °C, 1000 h;190+%C2%B0C%2C+1000+h_1;tEMProcess_2474;tEM;STEM_JEOL_JEM_2200_FS;JEOL;0.0225;190+%C2%B0C%2C+1000+h_1_2;precipitateGeometryMeasurementProcess_2474;190+%C2%B0C%2C+1000+h_1_2_3;3206;626.076;195.605;222.451;72.531;56.28;4.7917933636;L_190+%C2%B0C%2C+1000+h_1_2;ImageJ;;;
1000;190;0;190 °C, 1000 h;190+%C2%B0C%2C+1000+h_1;tEMProcess_2475;tEM;STEM_JEOL_JEM_2200_FS;JEOL;0.0225;190+%C2%B0C%2C+1000+h_1_2;precipitateGeometryMeasurementProcess_2475;190+%C2%B0C%2C+1000+h_1_2_4;340;1423.509;215.812;68.527;24.825;17.438;1.5604712844;L_190+%C2%B0C%2C+1000+h_1_2;ImageJ;;;
1000;190;0;190 °C, 1000 h;190+%C2%B0C%2C+1000+h_1;tEMProcess_2476;tEM;STEM_JEOL_JEM_2200_FS;JEOL;0.0225;190+%C2%B0C%2C+1000+h_1_2;precipitateGeometryMeasurementProcess_2476;190+%C2%B0C%2C+1000+h_1_2_5;1566;278.157;242.92;150.853;47.664;41.833;3.3489772826;L_190+%C2%B0C%2C+1000+h_1_2;ImageJ;;;
1000;190;0;190 °C, 1000 h;190+%C2%B0C%2C+1000+h_1;tEMProcess_2477;tEM;STEM_JEOL_JEM_2200_FS;JEOL;0.0225;190+%C2%B0C%2C+1000+h_1_2;precipitateGeometryMeasurementProcess_2477;190+%C2%B0C%2C+1000+h_1_2_6;4702;1986.851;287.095;264.936;81.916;73.084;5.8030676723;L_190+%C2%B0C%2C+1000+h_1_2;ImageJ;;;
1000;190;0;190 °C, 1000 h;190+%C2%B0C%2C+1000+h_1;tEMProcess_2478;tEM;STEM_JEOL_JEM_2200_FS;JEOL;0.0225;190+%C2%B0C%2C+1000+h_1_2;precipitateGeometryMeasurementProcess_2478;190+%C2%B0C%2C+1000+h_1_2_7;3689;1388.743;325.844;231.581;79.205;59.302;5.1400891362;L_190+%C2%B0C%2C+1000+h_1_2;ImageJ;;;
1000;190;0;190 °C, 1000 h;190+%C2%B0C%2C+1000+h_1;tEMProcess_2479;tEM;STEM_JEOL_JEM_2200_FS;JEOL;0.0225;190+%C2%B0C%2C+1000+h_1_2;precipitateGeometryMeasurementProcess_2479;190+%C2%B0C%2C+1000+h_1_2_8;12931;505.118;640.86;471.22;184.756;89.113;9.6234851073;L_190+%C2%B0C%2C+1000+h_1_2;ImageJ;;;
1000;190;0;190 °C, 1000 h;190+%C2%B0C%2C+1000+h_1;tEMProcess_2480;tEM;STEM_JEOL_JEM_2200_FS;JEOL;0.0225;190+%C2%B0C%2C+1000+h_1_2;precipitateGeometryMeasurementProcess_2480;190+%C2%B0C%2C+1000+h_1_2_9;104;1663.962;577.942;38.042;13.625;9.719;0.8630441088;L_190+%C2%B0C%2C+1000+h_1_2;ImageJ;;;
1000;190;0;190 °C, 1000 h;190+%C2%B0C%2C+1000+h_1;tEMProcess_2481;tEM;STEM_JEOL_JEM_2200_FS;JEOL;0.0225;190+%C2%B0C%2C+1000+h_1_2;precipitateGeometryMeasurementProcess_2481;190+%C2%B0C%2C+1000+h_1_2_10;477;1075.984;607.565;83.012;29.883;20.324;1.8483129750;L_190+%C2%B0C%2C+1000+h_1_2;ImageJ;;;
1000;190;0;190 °C, 1000 h;190+%C2%B0C%2C+1000+h_1;tEMProcess_2482;tEM;STEM_JEOL_JEM_2200_FS;JEOL;0.0225;190+%C2%B0C%2C+1000+h_1_2;precipitateGeometryMeasurementProcess_2482;190+%C2%B0C%2C+1000+h_1_2_11;2422;1030.487;639.944;212.066;73.875;41.743;4.1648886237;L_190+%C2%B0C%2C+1000+h_1_2;ImageJ;;;
1000;190;0;190 °C, 1000 h;190+%C2%B0C%2C+1000+h_1;tEMProcess_2483;tEM;STEM_JEOL_JEM_2200_FS;JEOL;0.0225;190+%C2%B0C%2C+1000+h_1_2;precipitateGeometryMeasurementProcess_2483;190+%C2%B0C%2C+1000+h_1_2_12;67;1096.769;677.052;30.385;11.45;7.451;0.6927136157;L_190+%C2%B0C%2C+1000+h_1_2;ImageJ;;;
1000;190;0;190 °C, 1000 h;190+%C2%B0C%2C+1000+h_1;tEMProcess_2484;tEM;STEM_JEOL_JEM_2200_FS;JEOL;0.0225;190+%C2%B0C%2C+1000+h_1_2;precipitateGeometryMeasurementProcess_2484;190+%C2%B0C%2C+1000+h_1_2_13;752;210.985;770.047;109.74;43.783;21.869;2.3207333484;L_190+%C2%B0C%2C+1000+h_1_2;ImageJ;;;
1000;190;0;190 °C, 1000 h;190+%C2%B0C%2C+1000+h_1;tEMProcess_2485;tEM;STEM_JEOL_JEM_2200_FS;JEOL;0.0225;190+%C2%B0C%2C+1000+h_1_2;precipitateGeometryMeasurementProcess_2485;190+%C2%B0C%2C+1000+h_1_2_14;3306;994.777;797.382;225.238;73.167;57.53;4.8659511798;L_190+%C2%B0C%2C+1000+h_1_2;ImageJ;;;
1000;190;0;190 °C, 1000 h;190+%C2%B0C%2C+1000+h_1;tEMProcess_2486;tEM;STEM_JEOL_JEM_2200_FS;JEOL;0.0225;190+%C2%B0C%2C+1000+h_1_2;precipitateGeometryMeasurementProcess_2486;190+%C2%B0C%2C+1000+h_1_2_15;2644;1091.975;951.432;206.652;75.082;44.837;4.3515807621;L_190+%C2%B0C%2C+1000+h_1_2;ImageJ;;;
1000;190;0;190 °C, 1000 h;190+%C2%B0C%2C+1000+h_1;tEMProcess_2487;tEM;STEM_JEOL_JEM_2200_FS;JEOL;0.0225;190+%C2%B0C%2C+1000+h_1_2;precipitateGeometryMeasurementProcess_2487;190+%C2%B0C%2C+1000+h_1_2_16;1280;342.185;999.762;136.368;47.238;34.501;3.0277590264;L_190+%C2%B0C%2C+1000+h_1_2;ImageJ;;;
1000;190;0;190 °C, 1000 h;190+%C2%B0C%2C+1000+h_1;tEMProcess_2488;tEM;STEM_JEOL_JEM_2200_FS;JEOL;0.0225;190+%C2%B0C%2C+1000+h_1_2;precipitateGeometryMeasurementProcess_2488;190+%C2%B0C%2C+1000+h_1_2_17;1160;1481.217;1020.35;133.439;44.944;32.862;2.8823407206;L_190+%C2%B0C%2C+1000+h_1_2;ImageJ;;;
1000;190;0;190 °C, 1000 h;190+%C2%B0C%2C+1000+h_1;tEMProcess_2489;tEM;STEM_JEOL_JEM_2200_FS;JEOL;0.0225;190+%C2%B0C%2C+1000+h_1_2;precipitateGeometryMeasurementProcess_2489;190+%C2%B0C%2C+1000+h_1_2_18;626;1412.66;1099.842;116.912;43.447;18.345;2.1174028306;L_190+%C2%B0C%2C+1000+h_1_2;ImageJ;;;
1000;190;0;190 °C, 1000 h;190+%C2%B0C%2C+1000+h_1;tEMProcess_2490;tEM;STEM_JEOL_JEM_2200_FS;JEOL;0.0225;190+%C2%B0C%2C+1000+h_1_2;precipitateGeometryMeasurementProcess_2490;190+%C2%B0C%2C+1000+h_1_2_19;3628;562.758;1164.007;237.421;82.978;55.669;5.0974146397;L_190+%C2%B0C%2C+1000+h_1_2;ImageJ;;;
1000;190;0;190 °C, 1000 h;190+%C2%B0C%2C+1000+h_1;tEMProcess_2491;tEM;STEM_JEOL_JEM_2200_FS;JEOL;0.0225;190+%C2%B0C%2C+1000+h_1_2;precipitateGeometryMeasurementProcess_2491;190+%C2%B0C%2C+1000+h_1_2_20;82;962.793;1199.476;32.627;12.325;8.471;0.7663430955;L_190+%C2%B0C%2C+1000+h_1_2;ImageJ;;;
1000;190;0;190 °C, 1000 h;190+%C2%B0C%2C+1000+h_1;tEMProcess_2492;tEM;STEM_JEOL_JEM_2200_FS;JEOL;0.0225;190+%C2%B0C%2C+1000+h_1_2;precipitateGeometryMeasurementProcess_2492;190+%C2%B0C%2C+1000+h_1_2_21;5748;1739.198;1238.785;292.836;102.97;71.075;6.4161528645;L_190+%C2%B0C%2C+1000+h_1_2;ImageJ;;;
1000;190;0;190 °C, 1000 h;190+%C2%B0C%2C+1000+h_1;tEMProcess_2493;tEM;STEM_JEOL_JEM_2200_FS;JEOL;0.0225;190+%C2%B0C%2C+1000+h_1_2;precipitateGeometryMeasurementProcess_2493;190+%C2%B0C%2C+1000+h_1_2_22;2536;441.931;1248.853;225.38;84.609;38.163;4.2617792183;L_190+%C2%B0C%2C+1000+h_1_2;ImageJ;;;
1000;190;0;190 °C, 1000 h;190+%C2%B0C%2C+1000+h_1;tEMProcess_2494;tEM;STEM_JEOL_JEM_2200_FS;JEOL;0.0225;190+%C2%B0C%2C+1000+h_1_2;precipitateGeometryMeasurementProcess_2494;190+%C2%B0C%2C+1000+h_1_2_23;5904;1348.376;1260.652;308.735;103.076;72.929;6.5026367945;L_190+%C2%B0C%2C+1000+h_1_2;ImageJ;;;
1000;190;0;190 °C, 1000 h;190+%C2%B0C%2C+1000+h_1;tEMProcess_2495;tEM;STEM_JEOL_JEM_2200_FS;JEOL;0.0225;190+%C2%B0C%2C+1000+h_1_2;precipitateGeometryMeasurementProcess_2495;190+%C2%B0C%2C+1000+h_1_2_24;51;468.971;1249.99;34.284;10.145;6.401;0.6043679297;L_190+%C2%B0C%2C+1000+h_1_2;ImageJ;;;
1000;190;0;190 °C, 1000 h;190+%C2%B0C%2C+1000+h_1;tEMProcess_2496;tEM;STEM_JEOL_JEM_2200_FS;JEOL;0.0225;190+%C2%B0C%2C+1000+h_1_2;precipitateGeometryMeasurementProcess_2496;190+%C2%B0C%2C+1000+h_1_2_25;4249;394.078;1314.918;263.463;82.539;65.544;5.5164500264;L_190+%C2%B0C%2C+1000+h_1_2;ImageJ;;;
1000;190;0;190 °C, 1000 h;190+%C2%B0C%2C+1000+h_1;tEMProcess_2497;tEM;STEM_JEOL_JEM_2200_FS;JEOL;0.0225;190+%C2%B0C%2C+1000+h_1_2;precipitateGeometryMeasurementProcess_2497;190+%C2%B0C%2C+1000+h_1_2_26;445;486.909;1305.549;80.912;29.644;19.113;1.7852388455;L_190+%C2%B0C%2C+1000+h_1_2;ImageJ;;;
1000;190;0;190 °C, 1000 h;190+%C2%B0C%2C+1000+h_1;tEMProcess_2498;tEM;STEM_JEOL_JEM_2200_FS;JEOL;0.0225;190+%C2%B0C%2C+1000+h_1_2;precipitateGeometryMeasurementProcess_2498;190+%C2%B0C%2C+1000+h_1_2_27;1141;1169.008;1376.853;144.024;45.823;31.704;2.8586378842;L_190+%C2%B0C%2C+1000+h_1_2;ImageJ;;;
1000;190;0;190 °C, 1000 h;190+%C2%B0C%2C+1000+h_1;tEMProcess_2499;tEM;STEM_JEOL_JEM_2200_FS;JEOL;0.0225;190+%C2%B0C%2C+1000+h_1_2;precipitateGeometryMeasurementProcess_2499;190+%C2%B0C%2C+1000+h_1_2_28;83;1510.054;1362.127;32.385;10.571;9.997;0.7710017590;L_190+%C2%B0C%2C+1000+h_1_2;ImageJ;;;
1000;190;0;190 °C, 1000 h;190+%C2%B0C%2C+1000+h_1;tEMProcess_2500;tEM;STEM_JEOL_JEM_2200_FS;JEOL;0.0225;190+%C2%B0C%2C+1000+h_1_2;precipitateGeometryMeasurementProcess_2500;190+%C2%B0C%2C+1000+h_1_2_29;4550;171.938;1469.791;253.22;81.558;71.032;5.7085002057;L_190+%C2%B0C%2C+1000+h_1_2;ImageJ;;;
1000;190;0;190 °C, 1000 h;190+%C2%B0C%2C+1000+h_1;tEMProcess_2501;tEM;STEM_JEOL_JEM_2200_FS;JEOL;0.0225;190+%C2%B0C%2C+1000+h_1_2;precipitateGeometryMeasurementProcess_2501;190+%C2%B0C%2C+1000+h_1_2_30;55;1390.573;1475.464;26.971;8.642;8.103;0.6276212904;L_190+%C2%B0C%2C+1000+h_1_2;ImageJ;;;
1000;190;0;190 °C, 1000 h;190+%C2%B0C%2C+1000+h_1;tEMProcess_2502;tEM;STEM_JEOL_JEM_2200_FS;JEOL;0.0225;190+%C2%B0C%2C+1000+h_1_2;precipitateGeometryMeasurementProcess_2502;190+%C2%B0C%2C+1000+h_1_2_31;2880;1201.636;1560.59;251.966;89.981;40.752;4.5416385396;L_190+%C2%B0C%2C+1000+h_1_2;ImageJ;;;
1000;190;0;190 °C, 1000 h;190+%C2%B0C%2C+1000+h_1;tEMProcess_2503;tEM;STEM_JEOL_JEM_2200_FS;JEOL;0.0225;190+%C2%B0C%2C+1000+h_1_2;precipitateGeometryMeasurementProcess_2503;190+%C2%B0C%2C+1000+h_1_2_32;2830;604.978;1579.347;231.966;91.303;39.465;4.5020419815;L_190+%C2%B0C%2C+1000+h_1_2;ImageJ;;;
1000;190;0;190 °C, 1000 h;190+%C2%B0C%2C+1000+h_1;tEMProcess_2504;tEM;STEM_JEOL_JEM_2200_FS;JEOL;0.0225;190+%C2%B0C%2C+1000+h_1_2;precipitateGeometryMeasurementProcess_2504;190+%C2%B0C%2C+1000+h_1_2_33;2134;1728.423;1585.361;182.468;62;43.824;3.9094308007;L_190+%C2%B0C%2C+1000+h_1_2;ImageJ;;;
1000;190;0;190 °C, 1000 h;190+%C2%B0C%2C+1000+h_1;tEMProcess_2505;tEM;STEM_JEOL_JEM_2200_FS;JEOL;0.0225;190+%C2%B0C%2C+1000+h_1_2;precipitateGeometryMeasurementProcess_2505;190+%C2%B0C%2C+1000+h_1_2_34;7525;264.604;1779.391;365.664;130.716;73.297;7.3412425791;L_190+%C2%B0C%2C+1000+h_1_2;ImageJ;;;
1000;190;0;190 °C, 1000 h;190+%C2%B0C%2C+1000+h_1;tEMProcess_2506;tEM;STEM_JEOL_JEM_2200_FS;JEOL;0.0225;190+%C2%B0C%2C+1000+h_1_2;precipitateGeometryMeasurementProcess_2506;190+%C2%B0C%2C+1000+h_1_2_35;276;1651.844;1874.844;75.456;33.521;10.483;1.4059531974;L_190+%C2%B0C%2C+1000+h_1_2;ImageJ;;;
1000;190;0;190 °C, 1000 h;190+%C2%B0C%2C+1000+h_1;tEMProcess_2507;tEM;STEM_JEOL_JEM_2200_FS;JEOL;0.0225;190+%C2%B0C%2C+1000+h_1_2;precipitateGeometryMeasurementProcess_2507;190+%C2%B0C%2C+1000+h_1_2_36;236;1336.852;1877.347;69.154;30.322;9.91;1.3000867262;L_190+%C2%B0C%2C+1000+h_1_2;ImageJ;;;
1000;190;0;190 °C, 1000 h;190+%C2%B0C%2C+1000+h_1;tEMProcess_2508;tEM;STEM_JEOL_JEM_2200_FS;JEOL;0.0225;190+%C2%B0C%2C+1000+h_1_3;precipitateGeometryMeasurementProcess_2508;190+%C2%B0C%2C+1000+h_1_3_1;8813;544.076;141.895;396.007;159.247;70.463;7.9447129027;L_190+%C2%B0C%2C+1000+h_1_3;ImageJ;;;
1000;190;0;190 °C, 1000 h;190+%C2%B0C%2C+1000+h_1;tEMProcess_2509;tEM;STEM_JEOL_JEM_2200_FS;JEOL;0.0225;190+%C2%B0C%2C+1000+h_1_3;precipitateGeometryMeasurementProcess_2509;190+%C2%B0C%2C+1000+h_1_3_2;841;1269.656;140.923;128.711;46.466;23.044;2.4542246884;L_190+%C2%B0C%2C+1000+h_1_3;ImageJ;;;
1000;190;0;190 °C, 1000 h;190+%C2%B0C%2C+1000+h_1;tEMProcess_2510;tEM;STEM_JEOL_JEM_2200_FS;JEOL;0.0225;190+%C2%B0C%2C+1000+h_1_3;precipitateGeometryMeasurementProcess_2510;190+%C2%B0C%2C+1000+h_1_3_3;78;1276.577;175.962;33.799;10.677;9.301;0.7474181228;L_190+%C2%B0C%2C+1000+h_1_3;ImageJ;;;
1000;190;0;190 °C, 1000 h;190+%C2%B0C%2C+1000+h_1;tEMProcess_2511;tEM;STEM_JEOL_JEM_2200_FS;JEOL;0.0225;190+%C2%B0C%2C+1000+h_1_3;precipitateGeometryMeasurementProcess_2511;190+%C2%B0C%2C+1000+h_1_3_4;571;933.666;229.693;90.083;32.325;22.491;2.0222478243;L_190+%C2%B0C%2C+1000+h_1_3;ImageJ;;;
1000;190;0;190 °C, 1000 h;190+%C2%B0C%2C+1000+h_1;tEMProcess_2512;tEM;STEM_JEOL_JEM_2200_FS;JEOL;0.0225;190+%C2%B0C%2C+1000+h_1_3;precipitateGeometryMeasurementProcess_2512;190+%C2%B0C%2C+1000+h_1_3_5;4819;164.507;281.24;262.936;80.95;75.797;5.8748229917;L_190+%C2%B0C%2C+1000+h_1_3;ImageJ;;;
1000;190;0;190 °C, 1000 h;190+%C2%B0C%2C+1000+h_1;tEMProcess_2513;tEM;STEM_JEOL_JEM_2200_FS;JEOL;0.0225;190+%C2%B0C%2C+1000+h_1_3;precipitateGeometryMeasurementProcess_2513;190+%C2%B0C%2C+1000+h_1_3_6;8860;1885.807;301.181;377.144;141.449;79.752;7.9658694322;L_190+%C2%B0C%2C+1000+h_1_3;ImageJ;;;
1000;190;0;190 °C, 1000 h;190+%C2%B0C%2C+1000+h_1;tEMProcess_2514;tEM;STEM_JEOL_JEM_2200_FS;JEOL;0.0225;190+%C2%B0C%2C+1000+h_1_3;precipitateGeometryMeasurementProcess_2514;190+%C2%B0C%2C+1000+h_1_3_7;1778;309.39;295.184;198.752;75.153;30.123;3.5684712409;L_190+%C2%B0C%2C+1000+h_1_3;ImageJ;;;
1000;190;0;190 °C, 1000 h;190+%C2%B0C%2C+1000+h_1;tEMProcess_2515;tEM;STEM_JEOL_JEM_2200_FS;JEOL;0.0225;190+%C2%B0C%2C+1000+h_1_3;precipitateGeometryMeasurementProcess_2515;190+%C2%B0C%2C+1000+h_1_3_8;661;361.346;289.347;101.497;39.777;21.158;2.1757903810;L_190+%C2%B0C%2C+1000+h_1_3;ImageJ;;;
1000;190;0;190 °C, 1000 h;190+%C2%B0C%2C+1000+h_1;tEMProcess_2516;tEM;STEM_JEOL_JEM_2200_FS;JEOL;0.0225;190+%C2%B0C%2C+1000+h_1_3;precipitateGeometryMeasurementProcess_2516;190+%C2%B0C%2C+1000+h_1_3_9;238;692.248;311.697;71.698;31.881;9.505;1.3055839462;L_190+%C2%B0C%2C+1000+h_1_3;ImageJ;;;
1000;190;0;190 °C, 1000 h;190+%C2%B0C%2C+1000+h_1;tEMProcess_2517;tEM;STEM_JEOL_JEM_2200_FS;JEOL;0.0225;190+%C2%B0C%2C+1000+h_1_3;precipitateGeometryMeasurementProcess_2517;190+%C2%B0C%2C+1000+h_1_3_10;411;897.381;455.819;75.255;27.967;18.711;1.7156837332;L_190+%C2%B0C%2C+1000+h_1_3;ImageJ;;;
1000;190;0;190 °C, 1000 h;190+%C2%B0C%2C+1000+h_1;tEMProcess_2518;tEM;STEM_JEOL_JEM_2200_FS;JEOL;0.0225;190+%C2%B0C%2C+1000+h_1_3;precipitateGeometryMeasurementProcess_2518;190+%C2%B0C%2C+1000+h_1_3_11;50;1227.04;481.4;27.213;9.429;6.752;0.5984134206;L_190+%C2%B0C%2C+1000+h_1_3;ImageJ;;;
1000;190;0;190 °C, 1000 h;190+%C2%B0C%2C+1000+h_1;tEMProcess_2519;tEM;STEM_JEOL_JEM_2200_FS;JEOL;0.0225;190+%C2%B0C%2C+1000+h_1_3;precipitateGeometryMeasurementProcess_2519;190+%C2%B0C%2C+1000+h_1_3_12;256;1144.449;496.816;63.698;25.497;12.784;1.3540550005;L_190+%C2%B0C%2C+1000+h_1_3;ImageJ;;;
1000;190;0;190 °C, 1000 h;190+%C2%B0C%2C+1000+h_1;tEMProcess_2520;tEM;STEM_JEOL_JEM_2200_FS;JEOL;0.0225;190+%C2%B0C%2C+1000+h_1_3;precipitateGeometryMeasurementProcess_2520;190+%C2%B0C%2C+1000+h_1_3_13;5749;848.402;576.051;292.534;100.865;72.571;6.4167109607;L_190+%C2%B0C%2C+1000+h_1_3;ImageJ;;;
1000;190;0;190 °C, 1000 h;190+%C2%B0C%2C+1000+h_1;tEMProcess_2521;tEM;STEM_JEOL_JEM_2200_FS;JEOL;0.0225;190+%C2%B0C%2C+1000+h_1_3;precipitateGeometryMeasurementProcess_2521;190+%C2%B0C%2C+1000+h_1_3_14;4032;485.459;575.797;245.622;73.053;70.274;5.3737391893;L_190+%C2%B0C%2C+1000+h_1_3;ImageJ;;;
1000;190;0;190 °C, 1000 h;190+%C2%B0C%2C+1000+h_1;tEMProcess_2522;tEM;STEM_JEOL_JEM_2200_FS;JEOL;0.0225;190+%C2%B0C%2C+1000+h_1_3;precipitateGeometryMeasurementProcess_2522;190+%C2%B0C%2C+1000+h_1_3_15;70;1346.843;586.571;30.627;10.902;8.175;0.7080523079;L_190+%C2%B0C%2C+1000+h_1_3;ImageJ;;;
1000;190;0;190 °C, 1000 h;190+%C2%B0C%2C+1000+h_1;tEMProcess_2523;tEM;STEM_JEOL_JEM_2200_FS;JEOL;0.0225;190+%C2%B0C%2C+1000+h_1_3;precipitateGeometryMeasurementProcess_2523;190+%C2%B0C%2C+1000+h_1_3_16;1673;1008.446;691.361;159.196;53.965;39.473;3.4614996592;L_190+%C2%B0C%2C+1000+h_1_3;ImageJ;;;
1000;190;0;190 °C, 1000 h;190+%C2%B0C%2C+1000+h_1;tEMProcess_2524;tEM;STEM_JEOL_JEM_2200_FS;JEOL;0.0225;190+%C2%B0C%2C+1000+h_1_3;precipitateGeometryMeasurementProcess_2524;190+%C2%B0C%2C+1000+h_1_3_17;402;458.53;677.062;76.669;28.356;18.05;1.6967948964;L_190+%C2%B0C%2C+1000+h_1_3;ImageJ;;;
1000;190;0;190 °C, 1000 h;190+%C2%B0C%2C+1000+h_1;tEMProcess_2525;tEM;STEM_JEOL_JEM_2200_FS;JEOL;0.0225;190+%C2%B0C%2C+1000+h_1_3;precipitateGeometryMeasurementProcess_2525;190+%C2%B0C%2C+1000+h_1_3_18;1164;1128.003;697.495;126.61;40.379;36.704;2.8873059968;L_190+%C2%B0C%2C+1000+h_1_3;ImageJ;;;
1000;190;0;190 °C, 1000 h;190+%C2%B0C%2C+1000+h_1;tEMProcess_2526;tEM;STEM_JEOL_JEM_2200_FS;JEOL;0.0225;190+%C2%B0C%2C+1000+h_1_3;precipitateGeometryMeasurementProcess_2526;190+%C2%B0C%2C+1000+h_1_3_19;1536;403.579;757.514;179.581;54.51;35.878;3.3167438349;L_190+%C2%B0C%2C+1000+h_1_3;ImageJ;;;
1000;190;0;190 °C, 1000 h;190+%C2%B0C%2C+1000+h_1;tEMProcess_2527;tEM;STEM_JEOL_JEM_2200_FS;JEOL;0.0225;190+%C2%B0C%2C+1000+h_1_3;precipitateGeometryMeasurementProcess_2527;190+%C2%B0C%2C+1000+h_1_3_20;85;1351.688;790.5;38.971;14.791;7.317;0.7802356422;L_190+%C2%B0C%2C+1000+h_1_3;ImageJ;;;
1000;190;0;190 °C, 1000 h;190+%C2%B0C%2C+1000+h_1;tEMProcess_2528;tEM;STEM_JEOL_JEM_2200_FS;JEOL;0.0225;190+%C2%B0C%2C+1000+h_1_3;precipitateGeometryMeasurementProcess_2528;190+%C2%B0C%2C+1000+h_1_3_21;89;205.208;796.197;34.385;12.722;8.907;0.7983830829;L_190+%C2%B0C%2C+1000+h_1_3;ImageJ;;;
1000;190;0;190 °C, 1000 h;190+%C2%B0C%2C+1000+h_1;tEMProcess_2529;tEM;STEM_JEOL_JEM_2200_FS;JEOL;0.0225;190+%C2%B0C%2C+1000+h_1_3;precipitateGeometryMeasurementProcess_2529;190+%C2%B0C%2C+1000+h_1_3_22;603;375.694;800.969;104.912;37.689;20.371;2.0781408472;L_190+%C2%B0C%2C+1000+h_1_3;ImageJ;;;
1000;190;0;190 °C, 1000 h;190+%C2%B0C%2C+1000+h_1;tEMProcess_2530;tEM;STEM_JEOL_JEM_2200_FS;JEOL;0.0225;190+%C2%B0C%2C+1000+h_1_3;precipitateGeometryMeasurementProcess_2530;190+%C2%B0C%2C+1000+h_1_3_23;881;1033.637;824.474;133.397;48.384;23.184;2.5119111686;L_190+%C2%B0C%2C+1000+h_1_3;ImageJ;;;
1000;190;0;190 °C, 1000 h;190+%C2%B0C%2C+1000+h_1;tEMProcess_2531;tEM;STEM_JEOL_JEM_2200_FS;JEOL;0.0225;190+%C2%B0C%2C+1000+h_1_3;precipitateGeometryMeasurementProcess_2531;190+%C2%B0C%2C+1000+h_1_3_24;2273;621.194;859.989;182.853;57.117;50.669;4.0347445215;L_190+%C2%B0C%2C+1000+h_1_3;ImageJ;;;
1000;190;0;190 °C, 1000 h;190+%C2%B0C%2C+1000+h_1;tEMProcess_2532;tEM;STEM_JEOL_JEM_2200_FS;JEOL;0.0225;190+%C2%B0C%2C+1000+h_1_3;precipitateGeometryMeasurementProcess_2532;190+%C2%B0C%2C+1000+h_1_3_25;851;1051.301;956.031;111.882;36.985;29.296;2.4687726800;L_190+%C2%B0C%2C+1000+h_1_3;ImageJ;;;
1000;190;0;190 °C, 1000 h;190+%C2%B0C%2C+1000+h_1;tEMProcess_2533;tEM;STEM_JEOL_JEM_2200_FS;JEOL;0.0225;190+%C2%B0C%2C+1000+h_1_3;precipitateGeometryMeasurementProcess_2533;190+%C2%B0C%2C+1000+h_1_3_26;298;1096.842;980.678;73.355;30.08;12.614;1.4609133400;L_190+%C2%B0C%2C+1000+h_1_3;ImageJ;;;
1000;190;0;190 °C, 1000 h;190+%C2%B0C%2C+1000+h_1;tEMProcess_2534;tEM;STEM_JEOL_JEM_2200_FS;JEOL;0.0225;190+%C2%B0C%2C+1000+h_1_3;precipitateGeometryMeasurementProcess_2534;190+%C2%B0C%2C+1000+h_1_3_27;5199;1215.186;1023.593;287.421;103.006;64.264;6.1020565968;L_190+%C2%B0C%2C+1000+h_1_3;ImageJ;;;
1000;190;0;190 °C, 1000 h;190+%C2%B0C%2C+1000+h_1;tEMProcess_2535;tEM;STEM_JEOL_JEM_2200_FS;JEOL;0.0225;190+%C2%B0C%2C+1000+h_1_3;precipitateGeometryMeasurementProcess_2535;190+%C2%B0C%2C+1000+h_1_3_28;1732;1596.382;1178.189;184.752;62.275;35.411;3.5220074197;L_190+%C2%B0C%2C+1000+h_1_3;ImageJ;;;
1000;190;0;190 °C, 1000 h;190+%C2%B0C%2C+1000+h_1;tEMProcess_2536;tEM;STEM_JEOL_JEM_2200_FS;JEOL;0.0225;190+%C2%B0C%2C+1000+h_1_3;precipitateGeometryMeasurementProcess_2536;190+%C2%B0C%2C+1000+h_1_3_29;5908;975.133;1291.36;347.563;107.606;69.906;6.5048392117;L_190+%C2%B0C%2C+1000+h_1_3;ImageJ;;;
1000;190;0;190 °C, 1000 h;190+%C2%B0C%2C+1000+h_1;tEMProcess_2537;tEM;STEM_JEOL_JEM_2200_FS;JEOL;0.0225;190+%C2%B0C%2C+1000+h_1_3;precipitateGeometryMeasurementProcess_2537;190+%C2%B0C%2C+1000+h_1_3_30;2511;1375.452;1384.786;228.451;84.678;37.756;4.2407207872;L_190+%C2%B0C%2C+1000+h_1_3;ImageJ;;;
1000;190;0;190 °C, 1000 h;190+%C2%B0C%2C+1000+h_1;tEMProcess_2538;tEM;STEM_JEOL_JEM_2200_FS;JEOL;0.0225;190+%C2%B0C%2C+1000+h_1_3;precipitateGeometryMeasurementProcess_2538;190+%C2%B0C%2C+1000+h_1_3_31;2382;286.849;1643.959;197.238;74.713;40.593;4.1303532960;L_190+%C2%B0C%2C+1000+h_1_3;ImageJ;;;
1000;190;0;190 °C, 1000 h;190+%C2%B0C%2C+1000+h_1;tEMProcess_2539;tEM;STEM_JEOL_JEM_2200_FS;JEOL;0.0225;190+%C2%B0C%2C+1000+h_1_3;precipitateGeometryMeasurementProcess_2539;190+%C2%B0C%2C+1000+h_1_3_32;3081;1394.463;1659.776;240.635;80.985;48.439;4.6974500620;L_190+%C2%B0C%2C+1000+h_1_3;ImageJ;;;
1000;190;0;190 °C, 1000 h;190+%C2%B0C%2C+1000+h_1;tEMProcess_2540;tEM;STEM_JEOL_JEM_2200_FS;JEOL;0.0225;190+%C2%B0C%2C+1000+h_1_3;precipitateGeometryMeasurementProcess_2540;190+%C2%B0C%2C+1000+h_1_3_33;1120;1218.209;1646.048;126.368;39.752;35.873;2.8322092316;L_190+%C2%B0C%2C+1000+h_1_3;ImageJ;;;
1000;190;0;190 °C, 1000 h;190+%C2%B0C%2C+1000+h_1;tEMProcess_2541;tEM;STEM_JEOL_JEM_2200_FS;JEOL;0.0225;190+%C2%B0C%2C+1000+h_1_3;precipitateGeometryMeasurementProcess_2541;190+%C2%B0C%2C+1000+h_1_3_34;11499;480.376;1693.442;453.529;175.979;83.197;9.0749942742;L_190+%C2%B0C%2C+1000+h_1_3;ImageJ;;;
1000;190;0;190 °C, 1000 h;190+%C2%B0C%2C+1000+h_1;tEMProcess_2542;tEM;STEM_JEOL_JEM_2200_FS;JEOL;0.0225;190+%C2%B0C%2C+1000+h_1_3;precipitateGeometryMeasurementProcess_2542;190+%C2%B0C%2C+1000+h_1_3_35;484;1831.55;1704.822;86.669;33.118;18.608;1.8618256257;L_190+%C2%B0C%2C+1000+h_1_3;ImageJ;;;
1000;190;0;190 °C, 1000 h;190+%C2%B0C%2C+1000+h_1;tEMProcess_2543;tEM;STEM_JEOL_JEM_2200_FS;JEOL;0.0225;190+%C2%B0C%2C+1000+h_1_3;precipitateGeometryMeasurementProcess_2543;190+%C2%B0C%2C+1000+h_1_3_36;3955;1017.795;1784.132;263.865;97.6;51.595;5.3221800981;L_190+%C2%B0C%2C+1000+h_1_3;ImageJ;;;
1000;190;0;190 °C, 1000 h;190+%C2%B0C%2C+1000+h_1;tEMProcess_2544;tEM;STEM_JEOL_JEM_2200_FS;JEOL;0.0225;190+%C2%B0C%2C+1000+h_1_3;precipitateGeometryMeasurementProcess_2544;190+%C2%B0C%2C+1000+h_1_3_37;97;339.222;1756.015;40.627;15.069;8.196;0.8334934472;L_190+%C2%B0C%2C+1000+h_1_3;ImageJ;;;
1000;190;0;190 °C, 1000 h;190+%C2%B0C%2C+1000+h_1;tEMProcess_2545;tEM;STEM_JEOL_JEM_2200_FS;JEOL;0.0225;190+%C2%B0C%2C+1000+h_1_3;precipitateGeometryMeasurementProcess_2545;190+%C2%B0C%2C+1000+h_1_3_38;6363;984.027;1934.808;347.605;130.012;62.314;6.7506763091;L_190+%C2%B0C%2C+1000+h_1_3;ImageJ;;;
1000;190;0;190 °C, 1000 h;190+%C2%B0C%2C+1000+h_1;tEMProcess_2546;tEM;STEM_JEOL_JEM_2200_FS;JEOL;0.0225;190+%C2%B0C%2C+1000+h_1_3;precipitateGeometryMeasurementProcess_2546;190+%C2%B0C%2C+1000+h_1_3_39;1162;1565.659;1916.222;148.368;59.054;25.053;2.8848244269;L_190+%C2%B0C%2C+1000+h_1_3;ImageJ;;;
1000;190;0;190 °C, 1000 h;190+%C2%B0C%2C+1000+h_1;tEMProcess_2547;tEM;STEM_JEOL_JEM_2200_FS;JEOL;0.0225;190+%C2%B0C%2C+1000+h_1_3;precipitateGeometryMeasurementProcess_2547;190+%C2%B0C%2C+1000+h_1_3_40;427;1909.231;1942.193;77.841;26.536;20.488;1.7487601984;L_190+%C2%B0C%2C+1000+h_1_3;ImageJ;;;
1000;190;0;190 °C, 1000 h;190+%C2%B0C%2C+1000+h_1;tEMProcess_2548;tEM;STEM_JEOL_JEM_2200_FS;JEOL;0.0225;190+%C2%B0C%2C+1000+h_1_4;precipitateGeometryMeasurementProcess_2548;190+%C2%B0C%2C+1000+h_1_4_1;8805;1544.795;231.146;373.588;135.252;82.889;7.9411061778;L_190+%C2%B0C%2C+1000+h_1_4;ImageJ;;;
1000;190;0;190 °C, 1000 h;190+%C2%B0C%2C+1000+h_1;tEMProcess_2549;tEM;STEM_JEOL_JEM_2200_FS;JEOL;0.0225;190+%C2%B0C%2C+1000+h_1_4;precipitateGeometryMeasurementProcess_2549;190+%C2%B0C%2C+1000+h_1_4_2;8834;144.424;277.956;374.316;137.891;81.57;7.9541727745;L_190+%C2%B0C%2C+1000+h_1_4;ImageJ;;;
1000;190;0;190 °C, 1000 h;190+%C2%B0C%2C+1000+h_1;tEMProcess_2550;tEM;STEM_JEOL_JEM_2200_FS;JEOL;0.0225;190+%C2%B0C%2C+1000+h_1_4;precipitateGeometryMeasurementProcess_2550;190+%C2%B0C%2C+1000+h_1_4_3;13081;855.676;322.282;486.257;139.137;119.704;9.6791405340;L_190+%C2%B0C%2C+1000+h_1_4;ImageJ;;;
1000;190;0;190 °C, 1000 h;190+%C2%B0C%2C+1000+h_1;tEMProcess_2551;tEM;STEM_JEOL_JEM_2200_FS;JEOL;0.0225;190+%C2%B0C%2C+1000+h_1_4;precipitateGeometryMeasurementProcess_2551;190+%C2%B0C%2C+1000+h_1_4_4;2228;404.695;469.142;178.652;59.64;47.565;3.9946056870;L_190+%C2%B0C%2C+1000+h_1_4;ImageJ;;;
1000;190;0;190 °C, 1000 h;190+%C2%B0C%2C+1000+h_1;tEMProcess_2552;tEM;STEM_JEOL_JEM_2200_FS;JEOL;0.0225;190+%C2%B0C%2C+1000+h_1_4;precipitateGeometryMeasurementProcess_2552;190+%C2%B0C%2C+1000+h_1_4_5;2120;450.412;541.333;176.894;62.403;43.255;3.8965858865;L_190+%C2%B0C%2C+1000+h_1_4;ImageJ;;;
1000;190;0;190 °C, 1000 h;190+%C2%B0C%2C+1000+h_1;tEMProcess_2553;tEM;STEM_JEOL_JEM_2200_FS;JEOL;0.0225;190+%C2%B0C%2C+1000+h_1_4;precipitateGeometryMeasurementProcess_2553;190+%C2%B0C%2C+1000+h_1_4_6;10755;942.794;605.073;432.919;169.291;80.889;8.7765034942;L_190+%C2%B0C%2C+1000+h_1_4;ImageJ;;;
1000;190;0;190 °C, 1000 h;190+%C2%B0C%2C+1000+h_1;tEMProcess_2554;tEM;STEM_JEOL_JEM_2200_FS;JEOL;0.0225;190+%C2%B0C%2C+1000+h_1_4;precipitateGeometryMeasurementProcess_2554;190+%C2%B0C%2C+1000+h_1_4_7;269;1701.783;631.753;63.355;24.092;14.216;1.3880095771;L_190+%C2%B0C%2C+1000+h_1_4;ImageJ;;;
1000;190;0;190 °C, 1000 h;190+%C2%B0C%2C+1000+h_1;tEMProcess_2555;tEM;STEM_JEOL_JEM_2200_FS;JEOL;0.0225;190+%C2%B0C%2C+1000+h_1_4;precipitateGeometryMeasurementProcess_2555;190+%C2%B0C%2C+1000+h_1_4_8;208;1466.514;645.755;54.87;20.479;12.932;1.2205286835;L_190+%C2%B0C%2C+1000+h_1_4;ImageJ;;;
1000;190;0;190 °C, 1000 h;190+%C2%B0C%2C+1000+h_1;tEMProcess_2556;tEM;STEM_JEOL_JEM_2200_FS;JEOL;0.0225;190+%C2%B0C%2C+1000+h_1_4;precipitateGeometryMeasurementProcess_2556;190+%C2%B0C%2C+1000+h_1_4_9;236;395.987;659.428;62.284;25.399;11.831;1.3000867262;L_190+%C2%B0C%2C+1000+h_1_4;ImageJ;;;
1000;190;0;190 °C, 1000 h;190+%C2%B0C%2C+1000+h_1;tEMProcess_2557;tEM;STEM_JEOL_JEM_2200_FS;JEOL;0.0225;190+%C2%B0C%2C+1000+h_1_4;precipitateGeometryMeasurementProcess_2557;190+%C2%B0C%2C+1000+h_1_4_10;132;356.083;667.152;44.042;16.935;9.924;0.9723067222;L_190+%C2%B0C%2C+1000+h_1_4;ImageJ;;;
1000;190;0;190 °C, 1000 h;190+%C2%B0C%2C+1000+h_1;tEMProcess_2558;tEM;STEM_JEOL_JEM_2200_FS;JEOL;0.0225;190+%C2%B0C%2C+1000+h_1_4;precipitateGeometryMeasurementProcess_2558;190+%C2%B0C%2C+1000+h_1_4_11;13800;502.739;794.965;496.576;196.104;89.599;9.9415903989;L_190+%C2%B0C%2C+1000+h_1_4;ImageJ;;;
1000;190;0;190 °C, 1000 h;190+%C2%B0C%2C+1000+h_1;tEMProcess_2559;tEM;STEM_JEOL_JEM_2200_FS;JEOL;0.0225;190+%C2%B0C%2C+1000+h_1_4;precipitateGeometryMeasurementProcess_2559;190+%C2%B0C%2C+1000+h_1_4_12;489;1933.232;792.823;103.841;43.665;14.259;1.8714177841;L_190+%C2%B0C%2C+1000+h_1_4;ImageJ;;;
1000;190;0;190 °C, 1000 h;190+%C2%B0C%2C+1000+h_1;tEMProcess_2560;tEM;STEM_JEOL_JEM_2200_FS;JEOL;0.0225;190+%C2%B0C%2C+1000+h_1_4;precipitateGeometryMeasurementProcess_2560;190+%C2%B0C%2C+1000+h_1_4_13;1947;1789.776;817.963;164.853;53.975;45.929;3.7342148223;L_190+%C2%B0C%2C+1000+h_1_4;ImageJ;;;
1000;190;0;190 °C, 1000 h;190+%C2%B0C%2C+1000+h_1;tEMProcess_2561;tEM;STEM_JEOL_JEM_2200_FS;JEOL;0.0225;190+%C2%B0C%2C+1000+h_1_4;precipitateGeometryMeasurementProcess_2561;190+%C2%B0C%2C+1000+h_1_4_14;2048;1299.237;822.614;170.267;56.657;46.024;3.8298458919;L_190+%C2%B0C%2C+1000+h_1_4;ImageJ;;;
1000;190;0;190 °C, 1000 h;190+%C2%B0C%2C+1000+h_1;tEMProcess_2562;tEM;STEM_JEOL_JEM_2200_FS;JEOL;0.0225;190+%C2%B0C%2C+1000+h_1_4;precipitateGeometryMeasurementProcess_2562;190+%C2%B0C%2C+1000+h_1_4_15;72;9.833;889.028;31.799;10.847;8.452;0.7180961047;L_190+%C2%B0C%2C+1000+h_1_4;ImageJ;;;
1000;190;0;190 °C, 1000 h;190+%C2%B0C%2C+1000+h_1;tEMProcess_2563;tEM;STEM_JEOL_JEM_2200_FS;JEOL;0.0225;190+%C2%B0C%2C+1000+h_1_4;precipitateGeometryMeasurementProcess_2563;190+%C2%B0C%2C+1000+h_1_4_16;560;574.345;935.055;91.841;35.071;20.33;2.0026743534;L_190+%C2%B0C%2C+1000+h_1_4;ImageJ;;;
1000;190;0;190 °C, 1000 h;190+%C2%B0C%2C+1000+h_1;tEMProcess_2564;tEM;STEM_JEOL_JEM_2200_FS;JEOL;0.0225;190+%C2%B0C%2C+1000+h_1_4;precipitateGeometryMeasurementProcess_2564;190+%C2%B0C%2C+1000+h_1_4_17;179;1975.478;987.383;57.698;23.091;9.87;1.1322513266;L_190+%C2%B0C%2C+1000+h_1_4;ImageJ;;;
1000;190;0;190 °C, 1000 h;190+%C2%B0C%2C+1000+h_1;tEMProcess_2565;tEM;STEM_JEOL_JEM_2200_FS;JEOL;0.0225;190+%C2%B0C%2C+1000+h_1_4;precipitateGeometryMeasurementProcess_2565;190+%C2%B0C%2C+1000+h_1_4_18;283;1631.196;1040.783;62.77;22.322;16.143;1.4236706783;L_190+%C2%B0C%2C+1000+h_1_4;ImageJ;;;
