Repository: materialdigital/demo-orowan

# demo-orowan

This repository hosts a Jupyter notebook demonstrator that is based on an ontological framework. This framework is structured around the Platform MaterialDigital Core Ontology (PMDco), Tensile Test Ontology (TTO), and Precipitate Geometry Ontology (PGO). This approach allows for a nuanced exploration and demonstration of the Orowan correlation in materials science. This example is provided by the PMD core team.

For more information on these ontologies and the underlying framework, please visit:
- PMDco: [Platform MaterialDigital Core Ontology](https://github.com/materialdigital/core-ontology).

File: data/TEM_data.csv (part 16 of 41)
specimenAgingtime;specimenAgingT;specimenCreepStress;specimenMaterialStateName;specimen_ID;tEMProcess;transmissionElectronMicroscope;manufacturerSeries;tEMManufacturer;calibrationFactor;dFImage_ID;precipitateGeometryMeasurement;particleNumber;particleArea;weightedXPositionCentralPoint;weightedYPositionCentralPoint;perimeter;elipseFitMajorAxis;elipseFitMinorAxis;particleRadius_nm;labDFImage_ID;softwareAgent;;;
1000;190;0;190 °C, 1000 h;190+%C2%B0C%2C+1000+h_1;tEMProcess_2566;tEM;STEM_JEOL_JEM_2200_FS;JEOL;0.0225;190+%C2%B0C%2C+1000+h_1_4;precipitateGeometryMeasurementProcess_2566;190+%C2%B0C%2C+1000+h_1_4_19;1111;422.616;1071.521;127.64;46.877;30.176;2.8208068668;L_190+%C2%B0C%2C+1000+h_1_4;ImageJ;;;
1000;190;0;190 °C, 1000 h;190+%C2%B0C%2C+1000+h_1;tEMProcess_2567;tEM;STEM_JEOL_JEM_2200_FS;JEOL;0.0225;190+%C2%B0C%2C+1000+h_1_4;precipitateGeometryMeasurementProcess_2567;190+%C2%B0C%2C+1000+h_1_4_20;686;1925.459;1128.535;96.912;32.166;27.154;2.2165543290;L_190+%C2%B0C%2C+1000+h_1_4;ImageJ;;;
1000;190;0;190 °C, 1000 h;190+%C2%B0C%2C+1000+h_1;tEMProcess_2568;tEM;STEM_JEOL_JEM_2200_FS;JEOL;0.0225;190+%C2%B0C%2C+1000+h_1_4;precipitateGeometryMeasurementProcess_2568;190+%C2%B0C%2C+1000+h_1_4_21;962;1192.155;1248.129;154.569;70.407;17.397;2.6248461834;L_190+%C2%B0C%2C+1000+h_1_4;ImageJ;;;
1000;190;0;190 °C, 1000 h;190+%C2%B0C%2C+1000+h_1;tEMProcess_2569;tEM;STEM_JEOL_JEM_2200_FS;JEOL;0.0225;190+%C2%B0C%2C+1000+h_1_4;precipitateGeometryMeasurementProcess_2569;190+%C2%B0C%2C+1000+h_1_4_22;69;124.543;1345.92;30.971;12.081;7.272;0.7029765987;L_190+%C2%B0C%2C+1000+h_1_4;ImageJ;;;
1000;190;0;190 °C, 1000 h;190+%C2%B0C%2C+1000+h_1;tEMProcess_2570;tEM;STEM_JEOL_JEM_2200_FS;JEOL;0.0225;190+%C2%B0C%2C+1000+h_1_4;precipitateGeometryMeasurementProcess_2570;190+%C2%B0C%2C+1000+h_1_4_23;371;418.726;1501.074;78.77;31.845;14.834;1.6300588256;L_190+%C2%B0C%2C+1000+h_1_4;ImageJ;;;
1000;190;0;190 °C, 1000 h;190+%C2%B0C%2C+1000+h_1;tEMProcess_2571;tEM;STEM_JEOL_JEM_2200_FS;JEOL;0.0225;190+%C2%B0C%2C+1000+h_1_4;precipitateGeometryMeasurementProcess_2571;190+%C2%B0C%2C+1000+h_1_4_24;96;482.406;1500.625;36.87;13.042;9.372;0.8291859587;L_190+%C2%B0C%2C+1000+h_1_4;ImageJ;;;
1000;190;0;190 °C, 1000 h;190+%C2%B0C%2C+1000+h_1;tEMProcess_2572;tEM;STEM_JEOL_JEM_2200_FS;JEOL;0.0225;190+%C2%B0C%2C+1000+h_1_4;precipitateGeometryMeasurementProcess_2572;190+%C2%B0C%2C+1000+h_1_4_25;2539;1551.16;1558.533;224.652;86.164;37.519;4.2642992417;L_190+%C2%B0C%2C+1000+h_1_4;ImageJ;;;
1000;190;0;190 °C, 1000 h;190+%C2%B0C%2C+1000+h_1;tEMProcess_2573;tEM;STEM_JEOL_JEM_2200_FS;JEOL;0.0225;190+%C2%B0C%2C+1000+h_1_4;precipitateGeometryMeasurementProcess_2573;190+%C2%B0C%2C+1000+h_1_4_26;4220;1339.129;1591.422;302.25;118.762;45.242;5.4975925361;L_190+%C2%B0C%2C+1000+h_1_4;ImageJ;;;
1000;190;0;190 °C, 1000 h;190+%C2%B0C%2C+1000+h_1;tEMProcess_2574;tEM;STEM_JEOL_JEM_2200_FS;JEOL;0.0225;190+%C2%B0C%2C+1000+h_1_4;precipitateGeometryMeasurementProcess_2574;190+%C2%B0C%2C+1000+h_1_4_27;3570;862.695;1668.368;228.894;70.221;64.731;5.0565048806;L_190+%C2%B0C%2C+1000+h_1_4;ImageJ;;;
1000;190;0;190 °C, 1000 h;190+%C2%B0C%2C+1000+h_1;tEMProcess_2575;tEM;STEM_JEOL_JEM_2200_FS;JEOL;0.0225;190+%C2%B0C%2C+1000+h_1_4;precipitateGeometryMeasurementProcess_2575;190+%C2%B0C%2C+1000+h_1_4_28;6448;437.342;1698.022;331.179;127.776;64.252;6.7956161080;L_190+%C2%B0C%2C+1000+h_1_4;ImageJ;;;
1000;190;0;190 °C, 1000 h;190+%C2%B0C%2C+1000+h_1;tEMProcess_2576;tEM;STEM_JEOL_JEM_2200_FS;JEOL;0.0225;190+%C2%B0C%2C+1000+h_1_4;precipitateGeometryMeasurementProcess_2576;190+%C2%B0C%2C+1000+h_1_4_29;341;95.218;1689.673;72.184;27.361;15.869;1.5627644102;L_190+%C2%B0C%2C+1000+h_1_4;ImageJ;;;
1000;190;0;190 °C, 1000 h;190+%C2%B0C%2C+1000+h_1;tEMProcess_2577;tEM;STEM_JEOL_JEM_2200_FS;JEOL;0.0225;190+%C2%B0C%2C+1000+h_1_4;precipitateGeometryMeasurementProcess_2577;190+%C2%B0C%2C+1000+h_1_4_30;2429;1455.21;1792.339;188.752;59.774;51.74;4.1709029064;L_190+%C2%B0C%2C+1000+h_1_4;ImageJ;;;
1000;190;0;190 °C, 1000 h;190+%C2%B0C%2C+1000+h_1;tEMProcess_2578;tEM;STEM_JEOL_JEM_2200_FS;JEOL;0.0225;190+%C2%B0C%2C+1000+h_1_4;precipitateGeometryMeasurementProcess_2578;190+%C2%B0C%2C+1000+h_1_4_31;185;1028.473;1909.976;54.284;21.29;11.064;1.1510711973;L_190+%C2%B0C%2C+1000+h_1_4;ImageJ;;;
1000;190;0;190 °C, 1000 h;190+%C2%B0C%2C+1000+h_1;tEMProcess_2579;tEM;STEM_JEOL_JEM_2200_FS;JEOL;0.0225;190+%C2%B0C%2C+1000+h_1_4;precipitateGeometryMeasurementProcess_2579;190+%C2%B0C%2C+1000+h_1_4_32;4461;1838.014;1948.496;280.434;93.018;61.063;5.6523940991;L_190+%C2%B0C%2C+1000+h_1_4;ImageJ;;;
1000;190;0;190 °C, 1000 h;190+%C2%B0C%2C+1000+h_1;tEMProcess_2580;tEM;STEM_JEOL_JEM_2200_FS;JEOL;0.0225;190+%C2%B0C%2C+1000+h_1_4;precipitateGeometryMeasurementProcess_2580;190+%C2%B0C%2C+1000+h_1_4_33;611;1111.205;1991.659;92.083;31.787;24.474;2.0918807711;L_190+%C2%B0C%2C+1000+h_1_4;ImageJ;;;
1000;190;0;190 °C, 1000 h;190+%C2%B0C%2C+1000+h_1;tEMProcess_2581;tEM;STEM_JEOL_JEM_2200_FS;JEOL;0.0225;190+%C2%B0C%2C+1000+h_1_5;precipitateGeometryMeasurementProcess_2581;190+%C2%B0C%2C+1000+h_1_5_1;6850;1917.684;284.021;325.078;110.01;79.281;7.0042495107;L_190+%C2%B0C%2C+1000+h_1_5;ImageJ;;;
1000;190;0;190 °C, 1000 h;190+%C2%B0C%2C+1000+h_1;tEMProcess_2582;tEM;STEM_JEOL_JEM_2200_FS;JEOL;0.0225;190+%C2%B0C%2C+1000+h_1_5;precipitateGeometryMeasurementProcess_2582;190+%C2%B0C%2C+1000+h_1_5_2;7209;1938.318;486.557;343.203;127.71;71.872;7.1854477462;L_190+%C2%B0C%2C+1000+h_1_5;ImageJ;;;
1000;190;0;190 °C, 1000 h;190+%C2%B0C%2C+1000+h_1;tEMProcess_2583;tEM;STEM_JEOL_JEM_2200_FS;JEOL;0.0225;190+%C2%B0C%2C+1000+h_1_5;precipitateGeometryMeasurementProcess_2583;190+%C2%B0C%2C+1000+h_1_5_3;9615;1796.332;622.508;384.659;132.805;92.181;8.2983350741;L_190+%C2%B0C%2C+1000+h_1_5;ImageJ;;;
1000;190;0;190 °C, 1000 h;190+%C2%B0C%2C+1000+h_1;tEMProcess_2584;tEM;STEM_JEOL_JEM_2200_FS;JEOL;0.0225;190+%C2%B0C%2C+1000+h_1_5;precipitateGeometryMeasurementProcess_2584;190+%C2%B0C%2C+1000+h_1_5_4;351;1627.736;657.298;69.598;22.791;19.609;1.5855132690;L_190+%C2%B0C%2C+1000+h_1_5;ImageJ;;;
1000;190;0;190 °C, 1000 h;190+%C2%B0C%2C+1000+h_1;tEMProcess_2585;tEM;STEM_JEOL_JEM_2200_FS;JEOL;0.0225;190+%C2%B0C%2C+1000+h_1_5;precipitateGeometryMeasurementProcess_2585;190+%C2%B0C%2C+1000+h_1_5_5;9131;237.665;862.216;393.421;147.963;78.573;8.0867775004;L_190+%C2%B0C%2C+1000+h_1_5;ImageJ;;;
1000;190;0;190 °C, 1000 h;190+%C2%B0C%2C+1000+h_1;tEMProcess_2586;tEM;STEM_JEOL_JEM_2200_FS;JEOL;0.0225;190+%C2%B0C%2C+1000+h_1_5;precipitateGeometryMeasurementProcess_2586;190+%C2%B0C%2C+1000+h_1_5_6;275;768.602;870.173;62.284;23.788;14.719;1.4034038694;L_190+%C2%B0C%2C+1000+h_1_5;ImageJ;;;
1000;190;0;190 °C, 1000 h;190+%C2%B0C%2C+1000+h_1;tEMProcess_2587;tEM;STEM_JEOL_JEM_2200_FS;JEOL;0.0225;190+%C2%B0C%2C+1000+h_1_5;precipitateGeometryMeasurementProcess_2587;190+%C2%B0C%2C+1000+h_1_5_7;2622;800.549;946.161;196.693;67.028;49.807;4.3334387887;L_190+%C2%B0C%2C+1000+h_1_5;ImageJ;;;
1000;190;0;190 °C, 1000 h;190+%C2%B0C%2C+1000+h_1;tEMProcess_2588;tEM;STEM_JEOL_JEM_2200_FS;JEOL;0.0225;190+%C2%B0C%2C+1000+h_1_5;precipitateGeometryMeasurementProcess_2588;190+%C2%B0C%2C+1000+h_1_5_8;2148;1871.366;962.891;178.167;60.392;45.286;3.9222336492;L_190+%C2%B0C%2C+1000+h_1_5;ImageJ;;;
1000;190;0;190 °C, 1000 h;190+%C2%B0C%2C+1000+h_1;tEMProcess_2589;tEM;STEM_JEOL_JEM_2200_FS;JEOL;0.0225;190+%C2%B0C%2C+1000+h_1_5;precipitateGeometryMeasurementProcess_2589;190+%C2%B0C%2C+1000+h_1_5_9;6796;225.897;1272.145;322.475;113.113;76.498;6.9765868945;L_190+%C2%B0C%2C+1000+h_1_5;ImageJ;;;
1000;190;0;190 °C, 1000 h;190+%C2%B0C%2C+1000+h_1;tEMProcess_2590;tEM;STEM_JEOL_JEM_2200_FS;JEOL;0.0225;190+%C2%B0C%2C+1000+h_1_5;precipitateGeometryMeasurementProcess_2590;190+%C2%B0C%2C+1000+h_1_5_10;167;75.931;1309.296;48.284;16.221;13.108;1.0936404333;L_190+%C2%B0C%2C+1000+h_1_5;ImageJ;;;
1000;190;0;190 °C, 1000 h;190+%C2%B0C%2C+1000+h_1;tEMProcess_2591;tEM;STEM_JEOL_JEM_2200_FS;JEOL;0.0225;190+%C2%B0C%2C+1000+h_1_5;precipitateGeometryMeasurementProcess_2591;190+%C2%B0C%2C+1000+h_1_5_11;608;576.512;1372.895;95.154;35.867;21.583;2.0867389015;L_190+%C2%B0C%2C+1000+h_1_5;ImageJ;;;
1000;190;0;190 °C, 1000 h;190+%C2%B0C%2C+1000+h_1;tEMProcess_2592;tEM;STEM_JEOL_JEM_2200_FS;JEOL;0.0225;190+%C2%B0C%2C+1000+h_1_5;precipitateGeometryMeasurementProcess_2592;190+%C2%B0C%2C+1000+h_1_5_12;7191;1246.864;1505.057;366.392;142.564;64.223;7.1764715432;L_190+%C2%B0C%2C+1000+h_1_5;ImageJ;;;
1000;190;0;190 °C, 1000 h;190+%C2%B0C%2C+1000+h_1;tEMProcess_2593;tEM;STEM_JEOL_JEM_2200_FS;JEOL;0.0225;190+%C2%B0C%2C+1000+h_1_5;precipitateGeometryMeasurementProcess_2593;190+%C2%B0C%2C+1000+h_1_5_13;2233;73.053;1511.779;180.267;61.377;46.323;3.9990854525;L_190+%C2%B0C%2C+1000+h_1_5;ImageJ;;;
1000;190;0;190 °C, 1000 h;190+%C2%B0C%2C+1000+h_1;tEMProcess_2594;tEM;STEM_JEOL_JEM_2200_FS;JEOL;0.0225;190+%C2%B0C%2C+1000+h_1_5;precipitateGeometryMeasurementProcess_2594;190+%C2%B0C%2C+1000+h_1_5_14;268;309.463;1582.787;61.113;22.526;15.148;1.3854272315;L_190+%C2%B0C%2C+1000+h_1_5;ImageJ;;;
1000;190;0;190 °C, 1000 h;190+%C2%B0C%2C+1000+h_1;tEMProcess_2595;tEM;STEM_JEOL_JEM_2200_FS;JEOL;0.0225;190+%C2%B0C%2C+1000+h_1_5;precipitateGeometryMeasurementProcess_2595;190+%C2%B0C%2C+1000+h_1_5_15;422;1638.967;1591.735;79.012;29.363;18.299;1.7384914062;L_190+%C2%B0C%2C+1000+h_1_5;ImageJ;;;
1000;190;0;190 °C, 1000 h;190+%C2%B0C%2C+1000+h_1;tEMProcess_2596;tEM;STEM_JEOL_JEM_2200_FS;JEOL;0.0225;190+%C2%B0C%2C+1000+h_1_5;precipitateGeometryMeasurementProcess_2596;190+%C2%B0C%2C+1000+h_1_5_16;4188;875.025;1654.433;248.936;76.491;69.711;5.4767089182;L_190+%C2%B0C%2C+1000+h_1_5;ImageJ;;;
1000;190;0;190 °C, 1000 h;190+%C2%B0C%2C+1000+h_1;tEMProcess_2597;tEM;STEM_JEOL_JEM_2200_FS;JEOL;0.0225;190+%C2%B0C%2C+1000+h_1_5;precipitateGeometryMeasurementProcess_2597;190+%C2%B0C%2C+1000+h_1_5_17;420;1071.571;1655.531;84.184;34.931;15.309;1.7343668656;L_190+%C2%B0C%2C+1000+h_1_5;ImageJ;;;
1000;190;0;190 °C, 1000 h;190+%C2%B0C%2C+1000+h_1;tEMProcess_2598;tEM;STEM_JEOL_JEM_2200_FS;JEOL;0.0225;190+%C2%B0C%2C+1000+h_1_5;precipitateGeometryMeasurementProcess_2598;190+%C2%B0C%2C+1000+h_1_5_18;3070;276.411;1690.449;212.167;72.849;53.657;4.6890569828;L_190+%C2%B0C%2C+1000+h_1_5;ImageJ;;;
1000;190;0;190 °C, 1000 h;190+%C2%B0C%2C+1000+h_1;tEMProcess_2599;tEM;STEM_JEOL_JEM_2200_FS;JEOL;0.0225;190+%C2%B0C%2C+1000+h_1_5;precipitateGeometryMeasurementProcess_2599;190+%C2%B0C%2C+1000+h_1_5_19;216;1567.829;1828.444;59.941;22.784;12.071;1.2437789381;L_190+%C2%B0C%2C+1000+h_1_5;ImageJ;;;
1000;190;0;190 °C, 1000 h;190+%C2%B0C%2C+1000+h_1;tEMProcess_2600;tEM;STEM_JEOL_JEM_2200_FS;JEOL;0.0225;190+%C2%B0C%2C+1000+h_1_5;precipitateGeometryMeasurementProcess_2600;190+%C2%B0C%2C+1000+h_1_5_20;4727;1555.947;1941.399;271.362;94.039;64.001;5.8184743464;L_190+%C2%B0C%2C+1000+h_1_5;ImageJ;;;
1000;190;0;190 °C, 1000 h;190+%C2%B0C%2C+1000+h_1;tEMProcess_2601;tEM;STEM_JEOL_JEM_2200_FS;JEOL;0.0225;190+%C2%B0C%2C+1000+h_1_5;precipitateGeometryMeasurementProcess_2601;190+%C2%B0C%2C+1000+h_1_5_21;1995;1192.093;1943.51;179.095;58.192;43.65;3.7799649491;L_190+%C2%B0C%2C+1000+h_1_5;ImageJ;;;
1000;190;0;190 °C, 1000 h;190+%C2%B0C%2C+1000+h_1;tEMProcess_2602;tEM;STEM_JEOL_JEM_2200_FS;JEOL;0.0225;190+%C2%B0C%2C+1000+h_1_6;precipitateGeometryMeasurementProcess_2602;190+%C2%B0C%2C+1000+h_1_6_1;84;1350.405;33.536;35.213;10.989;9.732;0.7756324419;L_190+%C2%B0C%2C+1000+h_1_6;ImageJ;;;
1000;190;0;190 °C, 1000 h;190+%C2%B0C%2C+1000+h_1;tEMProcess_2603;tEM;STEM_JEOL_JEM_2200_FS;JEOL;0.0225;190+%C2%B0C%2C+1000+h_1_6;precipitateGeometryMeasurementProcess_2603;190+%C2%B0C%2C+1000+h_1_6_2;10605;707.764;277.789;391.463;129.508;104.262;8.7150856403;L_190+%C2%B0C%2C+1000+h_1_6;ImageJ;;;
1000;190;0;190 °C, 1000 h;190+%C2%B0C%2C+1000+h_1;tEMProcess_2604;tEM;STEM_JEOL_JEM_2200_FS;JEOL;0.0225;190+%C2%B0C%2C+1000+h_1_6;precipitateGeometryMeasurementProcess_2604;190+%C2%B0C%2C+1000+h_1_6_3;423;1627.512;366.597;75.598;24.269;22.192;1.7405500113;L_190+%C2%B0C%2C+1000+h_1_6;ImageJ;;;
1000;190;0;190 °C, 1000 h;190+%C2%B0C%2C+1000+h_1;tEMProcess_2605;tEM;STEM_JEOL_JEM_2200_FS;JEOL;0.0225;190+%C2%B0C%2C+1000+h_1_6;precipitateGeometryMeasurementProcess_2605;190+%C2%B0C%2C+1000+h_1_6_4;1214;1031.66;475.753;154.225;66.429;23.269;2.9486665700;L_190+%C2%B0C%2C+1000+h_1_6;ImageJ;;;
1000;190;0;190 °C, 1000 h;190+%C2%B0C%2C+1000+h_1;tEMProcess_2606;tEM;STEM_JEOL_JEM_2200_FS;JEOL;0.0225;190+%C2%B0C%2C+1000+h_1_6;precipitateGeometryMeasurementProcess_2606;190+%C2%B0C%2C+1000+h_1_6_5;535;190.992;477.765;90.912;30.513;22.324;1.9574614313;L_190+%C2%B0C%2C+1000+h_1_6;ImageJ;;;
1000;190;0;190 °C, 1000 h;190+%C2%B0C%2C+1000+h_1;tEMProcess_2607;tEM;STEM_JEOL_JEM_2200_FS;JEOL;0.0225;190+%C2%B0C%2C+1000+h_1_6;precipitateGeometryMeasurementProcess_2607;190+%C2%B0C%2C+1000+h_1_6_6;14839;1277.368;555.798;521.897;208.341;90.686;10.3090498604;L_190+%C2%B0C%2C+1000+h_1_6;ImageJ;;;
1000;190;0;190 °C, 1000 h;190+%C2%B0C%2C+1000+h_1;tEMProcess_2608;tEM;STEM_JEOL_JEM_2200_FS;JEOL;0.0225;190+%C2%B0C%2C+1000+h_1_6;precipitateGeometryMeasurementProcess_2608;190+%C2%B0C%2C+1000+h_1_6_7;19910;1863.374;750.45;645.026;170.726;148.484;11.9413094451;L_190+%C2%B0C%2C+1000+h_1_6;ImageJ;;;
1000;190;0;190 °C, 1000 h;190+%C2%B0C%2C+1000+h_1;tEMProcess_2609;tEM;STEM_JEOL_JEM_2200_FS;JEOL;0.0225;190+%C2%B0C%2C+1000+h_1_6;precipitateGeometryMeasurementProcess_2609;190+%C2%B0C%2C+1000+h_1_6_8;486;108.249;728.436;90.77;37.656;16.433;1.8656684071;L_190+%C2%B0C%2C+1000+h_1_6;ImageJ;;;
1000;190;0;190 °C, 1000 h;190+%C2%B0C%2C+1000+h_1;tEMProcess_2610;tEM;STEM_JEOL_JEM_2200_FS;JEOL;0.0225;190+%C2%B0C%2C+1000+h_1_6;precipitateGeometryMeasurementProcess_2610;190+%C2%B0C%2C+1000+h_1_6_9;4016;1693.961;798.908;244.551;82.696;61.833;5.3630664098;L_190+%C2%B0C%2C+1000+h_1_6;ImageJ;;;
1000;190;0;190 °C, 1000 h;190+%C2%B0C%2C+1000+h_1;tEMProcess_2611;tEM;STEM_JEOL_JEM_2200_FS;JEOL;0.0225;190+%C2%B0C%2C+1000+h_1_6;precipitateGeometryMeasurementProcess_2611;190+%C2%B0C%2C+1000+h_1_6_10;6608;1182.753;966.441;333.446;126.641;66.436;6.8794123207;L_190+%C2%B0C%2C+1000+h_1_6;ImageJ;;;
1000;190;0;190 °C, 1000 h;190+%C2%B0C%2C+1000+h_1;tEMProcess_2612;tEM;STEM_JEOL_JEM_2200_FS;JEOL;0.0225;190+%C2%B0C%2C+1000+h_1_6;precipitateGeometryMeasurementProcess_2612;190+%C2%B0C%2C+1000+h_1_6_11;372;55.874;1213.258;79.497;27.789;17.044;1.6322541920;L_190+%C2%B0C%2C+1000+h_1_6;ImageJ;;;
1000;190;0;190 °C, 1000 h;190+%C2%B0C%2C+1000+h_1;tEMProcess_2613;tEM;STEM_JEOL_JEM_2200_FS;JEOL;0.0225;190+%C2%B0C%2C+1000+h_1_6;precipitateGeometryMeasurementProcess_2613;190+%C2%B0C%2C+1000+h_1_6_12;1558;94.001;1279.036;149.196;50.56;39.234;3.3404121093;L_190+%C2%B0C%2C+1000+h_1_6;ImageJ;;;
1000;190;0;190 °C, 1000 h;190+%C2%B0C%2C+1000+h_1;tEMProcess_2614;tEM;STEM_JEOL_JEM_2200_FS;JEOL;0.0225;190+%C2%B0C%2C+1000+h_1_6;precipitateGeometryMeasurementProcess_2614;190+%C2%B0C%2C+1000+h_1_6_13;9321;583.115;1340.164;410.191;159.903;74.219;8.1704801025;L_190+%C2%B0C%2C+1000+h_1_6;ImageJ;;;
1000;190;0;190 °C, 1000 h;190+%C2%B0C%2C+1000+h_1;tEMProcess_2615;tEM;STEM_JEOL_JEM_2200_FS;JEOL;0.0225;190+%C2%B0C%2C+1000+h_1_6;precipitateGeometryMeasurementProcess_2615;190+%C2%B0C%2C+1000+h_1_6_14;143;1108.668;1381.227;43.456;15.589;11.68;1.0120089223;L_190+%C2%B0C%2C+1000+h_1_6;ImageJ;;;
1000;190;0;190 °C, 1000 h;190+%C2%B0C%2C+1000+h_1;tEMProcess_2616;tEM;STEM_JEOL_JEM_2200_FS;JEOL;0.0225;190+%C2%B0C%2C+1000+h_1_6;precipitateGeometryMeasurementProcess_2616;190+%C2%B0C%2C+1000+h_1_6_15;11183;146.329;1536.724;457.505;180.388;78.933;8.9494322606;L_190+%C2%B0C%2C+1000+h_1_6;ImageJ;;;
1000;190;0;190 °C, 1000 h;190+%C2%B0C%2C+1000+h_1;tEMProcess_2617;tEM;STEM_JEOL_JEM_2200_FS;JEOL;0.0225;190+%C2%B0C%2C+1000+h_1_6;precipitateGeometryMeasurementProcess_2617;190+%C2%B0C%2C+1000+h_1_6_16;1514;1430.392;1553.801;145.64;48.16;40.026;3.2929054455;L_190+%C2%B0C%2C+1000+h_1_6;ImageJ;;;
1000;190;0;190 °C, 1000 h;190+%C2%B0C%2C+1000+h_1;tEMProcess_2618;tEM;STEM_JEOL_JEM_2200_FS;JEOL;0.0225;190+%C2%B0C%2C+1000+h_1_6;precipitateGeometryMeasurementProcess_2618;190+%C2%B0C%2C+1000+h_1_6_17;1395;940.871;1560.426;142.953;49.172;36.121;3.1608466512;L_190+%C2%B0C%2C+1000+h_1_6;ImageJ;;;
1000;190;0;190 °C, 1000 h;190+%C2%B0C%2C+1000+h_1;tEMProcess_2619;tEM;STEM_JEOL_JEM_2200_FS;JEOL;0.0225;190+%C2%B0C%2C+1000+h_1_6;precipitateGeometryMeasurementProcess_2619;190+%C2%B0C%2C+1000+h_1_6_18;124;215.315;1673.726;45.456;18.529;8.521;0.9423823971;L_190+%C2%B0C%2C+1000+h_1_6;ImageJ;;;
1000;190;0;190 °C, 1000 h;190+%C2%B0C%2C+1000+h_1;tEMProcess_2620;tEM;STEM_JEOL_JEM_2200_FS;JEOL;0.0225;190+%C2%B0C%2C+1000+h_1_6;precipitateGeometryMeasurementProcess_2620;190+%C2%B0C%2C+1000+h_1_6_19;299;59.62;1807.707;69.355;27.403;13.893;1.4633624839;L_190+%C2%B0C%2C+1000+h_1_6;ImageJ;;;
1000;190;0;190 °C, 1000 h;190+%C2%B0C%2C+1000+h_1;tEMProcess_2621;tEM;STEM_JEOL_JEM_2200_FS;JEOL;0.0225;190+%C2%B0C%2C+1000+h_1_6;precipitateGeometryMeasurementProcess_2621;190+%C2%B0C%2C+1000+h_1_6_20;270;1562.841;1867.307;60.184;21.001;16.369;1.3905871273;L_190+%C2%B0C%2C+1000+h_1_6;ImageJ;;;
1000;190;0;190 °C, 1000 h;190+%C2%B0C%2C+1000+h_1;tEMProcess_2622;tEM;STEM_JEOL_JEM_2200_FS;JEOL;0.0225;190+%C2%B0C%2C+1000+h_1_7;precipitateGeometryMeasurementProcess_2622;190+%C2%B0C%2C+1000+h_1_7_1;3510;1871.676;49.921;227.765;77.248;57.854;5.0138331904;L_190+%C2%B0C%2C+1000+h_1_7;ImageJ;;;
1000;190;0;190 °C, 1000 h;190+%C2%B0C%2C+1000+h_1;tEMProcess_2623;tEM;STEM_JEOL_JEM_2200_FS;JEOL;0.0225;190+%C2%B0C%2C+1000+h_1_7;precipitateGeometryMeasurementProcess_2623;190+%C2%B0C%2C+1000+h_1_7_2;536;301.405;35.856;88.669;32.922;20.729;1.9592899804;L_190+%C2%B0C%2C+1000+h_1_7;ImageJ;;;
1000;190;0;190 °C, 1000 h;190+%C2%B0C%2C+1000+h_1;tEMProcess_2624;tEM;STEM_JEOL_JEM_2200_FS;JEOL;0.0225;190+%C2%B0C%2C+1000+h_1_7;precipitateGeometryMeasurementProcess_2624;190+%C2%B0C%2C+1000+h_1_7_3;1763;141.311;207.645;157.439;51.895;43.255;3.5533867521;L_190+%C2%B0C%2C+1000+h_1_7;ImageJ;;;
1000;190;0;190 °C, 1000 h;190+%C2%B0C%2C+1000+h_1;tEMProcess_2625;tEM;STEM_JEOL_JEM_2200_FS;JEOL;0.0225;190+%C2%B0C%2C+1000+h_1_7;precipitateGeometryMeasurementProcess_2625;190+%C2%B0C%2C+1000+h_1_7_4;1448;632.411;211.278;143.296;46.929;39.286;3.2203316742;L_190+%C2%B0C%2C+1000+h_1_7;ImageJ;;;
1000;190;0;190 °C, 1000 h;190+%C2%B0C%2C+1000+h_1;tEMProcess_2626;tEM;STEM_JEOL_JEM_2200_FS;JEOL;0.0225;190+%C2%B0C%2C+1000+h_1_7;precipitateGeometryMeasurementProcess_2626;190+%C2%B0C%2C+1000+h_1_7_5;447;765.355;524.871;77.598;26.34;21.607;1.7892461207;L_190+%C2%B0C%2C+1000+h_1_7;ImageJ;;;
1000;190;0;190 °C, 1000 h;190+%C2%B0C%2C+1000+h_1;tEMProcess_2627;tEM;STEM_JEOL_JEM_2200_FS;JEOL;0.0225;190+%C2%B0C%2C+1000+h_1_7;precipitateGeometryMeasurementProcess_2627;190+%C2%B0C%2C+1000+h_1_7_6;497;1258.031;1035.637;83.598;30.153;20.986;1.8866638021;L_190+%C2%B0C%2C+1000+h_1_7;ImageJ;;;
1000;190;0;190 °C, 1000 h;190+%C2%B0C%2C+1000+h_1;tEMProcess_2628;tEM;STEM_JEOL_JEM_2200_FS;JEOL;0.0225;190+%C2%B0C%2C+1000+h_1_7;precipitateGeometryMeasurementProcess_2628;190+%C2%B0C%2C+1000+h_1_7_7;10177;1791.338;1198.987;469.99;163.959;79.03;8.5374114059;L_190+%C2%B0C%2C+1000+h_1_7;ImageJ;;;
1000;190;0;190 °C, 1000 h;190+%C2%B0C%2C+1000+h_1;tEMProcess_2629;tEM;STEM_JEOL_JEM_2200_FS;JEOL;0.0225;190+%C2%B0C%2C+1000+h_1_7;precipitateGeometryMeasurementProcess_2629;190+%C2%B0C%2C+1000+h_1_7_8;1871;297.216;1184.443;166.024;51.912;45.89;3.6606079322;L_190+%C2%B0C%2C+1000+h_1_7;ImageJ;;;
1000;190;0;190 °C, 1000 h;190+%C2%B0C%2C+1000+h_1;tEMProcess_2630;tEM;STEM_JEOL_JEM_2200_FS;JEOL;0.0225;190+%C2%B0C%2C+1000+h_1_7;precipitateGeometryMeasurementProcess_2630;190+%C2%B0C%2C+1000+h_1_7_9;254;1281.748;1196.154;60.527;22.559;14.336;1.3487553520;L_190+%C2%B0C%2C+1000+h_1_7;ImageJ;;;
1000;190;0;190 °C, 1000 h;190+%C2%B0C%2C+1000+h_1;tEMProcess_2631;tEM;STEM_JEOL_JEM_2200_FS;JEOL;0.0225;190+%C2%B0C%2C+1000+h_1_7;precipitateGeometryMeasurementProcess_2631;190+%C2%B0C%2C+1000+h_1_7_10;303;1890.873;1253.163;71.698;28.203;13.679;1.4731183418;L_190+%C2%B0C%2C+1000+h_1_7;ImageJ;;;
1000;190;0;190 °C, 1000 h;190+%C2%B0C%2C+1000+h_1;tEMProcess_2632;tEM;STEM_JEOL_JEM_2200_FS;JEOL;0.0225;190+%C2%B0C%2C+1000+h_1_7;precipitateGeometryMeasurementProcess_2632;190+%C2%B0C%2C+1000+h_1_7_11;153;1927.82;1252.167;45.113;15.896;12.255;1.0467959606;L_190+%C2%B0C%2C+1000+h_1_7;ImageJ;;;
1000;190;0;190 °C, 1000 h;190+%C2%B0C%2C+1000+h_1;tEMProcess_2633;tEM;STEM_JEOL_JEM_2200_FS;JEOL;0.0225;190+%C2%B0C%2C+1000+h_1_7;precipitateGeometryMeasurementProcess_2633;190+%C2%B0C%2C+1000+h_1_7_12;3371;674.024;1353.66;233.765;77.908;55.092;4.9135536114;L_190+%C2%B0C%2C+1000+h_1_7;ImageJ;;;
1000;190;0;190 °C, 1000 h;190+%C2%B0C%2C+1000+h_1;tEMProcess_2634;tEM;STEM_JEOL_JEM_2200_FS;JEOL;0.0225;190+%C2%B0C%2C+1000+h_1_7;precipitateGeometryMeasurementProcess_2634;190+%C2%B0C%2C+1000+h_1_7_13;12204;1142.512;1462.995;441.085;157.645;98.567;9.3490487028;L_190+%C2%B0C%2C+1000+h_1_7;ImageJ;;;
1000;190;0;190 °C, 1000 h;190+%C2%B0C%2C+1000+h_1;tEMProcess_2635;tEM;STEM_JEOL_JEM_2200_FS;JEOL;0.0225;190+%C2%B0C%2C+1000+h_1_7;precipitateGeometryMeasurementProcess_2635;190+%C2%B0C%2C+1000+h_1_7_14;4110;1352.274;1442.746;248.309;87.742;59.641;5.4254683415;L_190+%C2%B0C%2C+1000+h_1_7;ImageJ;;;
1000;190;0;190 °C, 1000 h;190+%C2%B0C%2C+1000+h_1;tEMProcess_2636;tEM;STEM_JEOL_JEM_2200_FS;JEOL;0.0225;190+%C2%B0C%2C+1000+h_1_7;precipitateGeometryMeasurementProcess_2636;190+%C2%B0C%2C+1000+h_1_7_15;720;1589.979;1436.638;99.497;32.061;28.594;2.2708192698;L_190+%C2%B0C%2C+1000+h_1_7;ImageJ;;;
1000;190;0;190 °C, 1000 h;190+%C2%B0C%2C+1000+h_1;tEMProcess_2637;tEM;STEM_JEOL_JEM_2200_FS;JEOL;0.0225;190+%C2%B0C%2C+1000+h_1_7;precipitateGeometryMeasurementProcess_2637;190+%C2%B0C%2C+1000+h_1_7_16;111;208.158;1513.662;46.87;18.625;7.588;0.8916159155;L_190+%C2%B0C%2C+1000+h_1_7;ImageJ;;;
1000;190;0;190 °C, 1000 h;190+%C2%B0C%2C+1000+h_1;tEMProcess_2638;tEM;STEM_JEOL_JEM_2200_FS;JEOL;0.0225;190+%C2%B0C%2C+1000+h_1_7;precipitateGeometryMeasurementProcess_2638;190+%C2%B0C%2C+1000+h_1_7_17;368;1664.31;1541.416;73.598;27.875;16.809;1.6234549139;L_190+%C2%B0C%2C+1000+h_1_7;ImageJ;;;
1000;190;0;190 °C, 1000 h;190+%C2%B0C%2C+1000+h_1;tEMProcess_2639;tEM;STEM_JEOL_JEM_2200_FS;JEOL;0.0225;190+%C2%B0C%2C+1000+h_1_7;precipitateGeometryMeasurementProcess_2639;190+%C2%B0C%2C+1000+h_1_7_18;475;891.033;1779.713;88.083;34.119;17.726;1.8444340348;L_190+%C2%B0C%2C+1000+h_1_7;ImageJ;;;
1000;190;0;190 °C, 1000 h;190+%C2%B0C%2C+1000+h_1;tEMProcess_2640;tEM;STEM_JEOL_JEM_2200_FS;JEOL;0.0225;190+%C2%B0C%2C+1000+h_1_8;precipitateGeometryMeasurementProcess_2640;190+%C2%B0C%2C+1000+h_1_8_1;13014;1539.977;83.091;480.86;154.652;107.143;9.6543207593;L_190+%C2%B0C%2C+1000+h_1_8;ImageJ;;;
1000;190;0;190 °C, 1000 h;190+%C2%B0C%2C+1000+h_1;tEMProcess_2641;tEM;STEM_JEOL_JEM_2200_FS;JEOL;0.0225;190+%C2%B0C%2C+1000+h_1_8;precipitateGeometryMeasurementProcess_2641;190+%C2%B0C%2C+1000+h_1_8_2;13364;281.526;144.568;457.671;161.986;105.044;9.7832816415;L_190+%C2%B0C%2C+1000+h_1_8;ImageJ;;;
1000;190;0;190 °C, 1000 h;190+%C2%B0C%2C+1000+h_1;tEMProcess_2642;tEM;STEM_JEOL_JEM_2200_FS;JEOL;0.0225;190+%C2%B0C%2C+1000+h_1_8;precipitateGeometryMeasurementProcess_2642;190+%C2%B0C%2C+1000+h_1_8_3;4895;492.959;126.392;269.622;96.853;64.35;5.9209674116;L_190+%C2%B0C%2C+1000+h_1_8;ImageJ;;;
1000;190;0;190 °C, 1000 h;190+%C2%B0C%2C+1000+h_1;tEMProcess_2643;tEM;STEM_JEOL_JEM_2200_FS;JEOL;0.0225;190+%C2%B0C%2C+1000+h_1_8;precipitateGeometryMeasurementProcess_2643;190+%C2%B0C%2C+1000+h_1_8_4;1107;732.107;122.6;124.811;41.228;34.188;2.8157243278;L_190+%C2%B0C%2C+1000+h_1_8;ImageJ;;;
1000;190;0;190 °C, 1000 h;190+%C2%B0C%2C+1000+h_1;tEMProcess_2644;tEM;STEM_JEOL_JEM_2200_FS;JEOL;0.0225;190+%C2%B0C%2C+1000+h_1_8;precipitateGeometryMeasurementProcess_2644;190+%C2%B0C%2C+1000+h_1_8_5;999;807.844;225.06;128.711;48.437;26.26;2.6748477465;L_190+%C2%B0C%2C+1000+h_1_8;ImageJ;;;
1000;190;0;190 °C, 1000 h;190+%C2%B0C%2C+1000+h_1;tEMProcess_2645;tEM;STEM_JEOL_JEM_2200_FS;JEOL;0.0225;190+%C2%B0C%2C+1000+h_1_8;precipitateGeometryMeasurementProcess_2645;190+%C2%B0C%2C+1000+h_1_8_6;568;1551.535;369.738;94.083;34.393;21.028;2.0169284433;L_190+%C2%B0C%2C+1000+h_1_8;ImageJ;;;
1000;190;0;190 °C, 1000 h;190+%C2%B0C%2C+1000+h_1;tEMProcess_2646;tEM;STEM_JEOL_JEM_2200_FS;JEOL;0.0225;190+%C2%B0C%2C+1000+h_1_8;precipitateGeometryMeasurementProcess_2646;190+%C2%B0C%2C+1000+h_1_8_7;324;38.148;452.225;76.426;27.611;14.941;1.5233118756;L_190+%C2%B0C%2C+1000+h_1_8;ImageJ;;;
1000;190;0;190 °C, 1000 h;190+%C2%B0C%2C+1000+h_1;tEMProcess_2647;tEM;STEM_JEOL_JEM_2200_FS;JEOL;0.0225;190+%C2%B0C%2C+1000+h_1_8;precipitateGeometryMeasurementProcess_2647;190+%C2%B0C%2C+1000+h_1_8_8;393;328.09;664.197;81.941;32.574;15.361;1.6776934072;L_190+%C2%B0C%2C+1000+h_1_8;ImageJ;;;
1000;190;0;190 °C, 1000 h;190+%C2%B0C%2C+1000+h_1;tEMProcess_2648;tEM;STEM_JEOL_JEM_2200_FS;JEOL;0.0225;190+%C2%B0C%2C+1000+h_1_8;precipitateGeometryMeasurementProcess_2648;190+%C2%B0C%2C+1000+h_1_8_9;122;1410.721;724.352;42.284;15.717;9.884;0.9347516449;L_190+%C2%B0C%2C+1000+h_1_8;ImageJ;;;
1000;190;0;190 °C, 1000 h;190+%C2%B0C%2C+1000+h_1;tEMProcess_2649;tEM;STEM_JEOL_JEM_2200_FS;JEOL;0.0225;190+%C2%B0C%2C+1000+h_1_8;precipitateGeometryMeasurementProcess_2649;190+%C2%B0C%2C+1000+h_1_8_10;342;1648.281;769.404;72.184;26.88;16.199;1.5650541761;L_190+%C2%B0C%2C+1000+h_1_8;ImageJ;;;
1000;190;0;190 °C, 1000 h;190+%C2%B0C%2C+1000+h_1;tEMProcess_2650;tEM;STEM_JEOL_JEM_2200_FS;JEOL;0.0225;190+%C2%B0C%2C+1000+h_1_8;precipitateGeometryMeasurementProcess_2650;190+%C2%B0C%2C+1000+h_1_8_11;563;612.07;802.331;88.912;31.275;22.92;2.0080314946;L_190+%C2%B0C%2C+1000+h_1_8;ImageJ;;;
1000;190;0;190 °C, 1000 h;190+%C2%B0C%2C+1000+h_1;tEMProcess_2651;tEM;STEM_JEOL_JEM_2200_FS;JEOL;0.0225;190+%C2%B0C%2C+1000+h_1_8;precipitateGeometryMeasurementProcess_2651;190+%C2%B0C%2C+1000+h_1_8_12;776;878.865;823.965;110.569;38.824;25.449;2.3574754745;L_190+%C2%B0C%2C+1000+h_1_8;ImageJ;;;
1000;190;0;190 °C, 1000 h;190+%C2%B0C%2C+1000+h_1;tEMProcess_2652;tEM;STEM_JEOL_JEM_2200_FS;JEOL;0.0225;190+%C2%B0C%2C+1000+h_1_8;precipitateGeometryMeasurementProcess_2652;190+%C2%B0C%2C+1000+h_1_8_13;5523;1280.198;961.363;307.321;112.01;62.781;6.2893222037;L_190+%C2%B0C%2C+1000+h_1_8;ImageJ;;;
1000;190;0;190 °C, 1000 h;190+%C2%B0C%2C+1000+h_1;tEMProcess_2653;tEM;STEM_JEOL_JEM_2200_FS;JEOL;0.0225;190+%C2%B0C%2C+1000+h_1_8;precipitateGeometryMeasurementProcess_2653;190+%C2%B0C%2C+1000+h_1_8_14;1061;52.682;1058.131;127.539;43.62;30.97;2.7566016683;L_190+%C2%B0C%2C+1000+h_1_8;ImageJ;;;
1000;190;0;190 °C, 1000 h;190+%C2%B0C%2C+1000+h_1;tEMProcess_2654;tEM;STEM_JEOL_JEM_2200_FS;JEOL;0.0225;190+%C2%B0C%2C+1000+h_1_8;precipitateGeometryMeasurementProcess_2654;190+%C2%B0C%2C+1000+h_1_8_15;2262;347.714;1202.927;191.782;69.304;41.557;4.0249697710;L_190+%C2%B0C%2C+1000+h_1_8;ImageJ;;;
1000;190;0;190 °C, 1000 h;190+%C2%B0C%2C+1000+h_1;tEMProcess_2655;tEM;STEM_JEOL_JEM_2200_FS;JEOL;0.0225;190+%C2%B0C%2C+1000+h_1_8;precipitateGeometryMeasurementProcess_2655;190+%C2%B0C%2C+1000+h_1_8_16;1155;851.432;1200.952;128.711;42.147;34.892;2.8761220710;L_190+%C2%B0C%2C+1000+h_1_8;ImageJ;;;
1000;190;0;190 °C, 1000 h;190+%C2%B0C%2C+1000+h_1;tEMProcess_2656;tEM;STEM_JEOL_JEM_2200_FS;JEOL;0.0225;190+%C2%B0C%2C+1000+h_1_8;precipitateGeometryMeasurementProcess_2656;190+%C2%B0C%2C+1000+h_1_8_17;6997;1023.322;1264.69;331.622;120.497;73.934;7.0790056616;L_190+%C2%B0C%2C+1000+h_1_8;ImageJ;;;
1000;190;0;190 °C, 1000 h;190+%C2%B0C%2C+1000+h_1;tEMProcess_2657;tEM;STEM_JEOL_JEM_2200_FS;JEOL;0.0225;190+%C2%B0C%2C+1000+h_1_8;precipitateGeometryMeasurementProcess_2657;190+%C2%B0C%2C+1000+h_1_8_18;360;1036.264;1413.717;72.77;26.231;17.474;1.6057117045;L_190+%C2%B0C%2C+1000+h_1_8;ImageJ;;;
1000;190;0;190 °C, 1000 h;190+%C2%B0C%2C+1000+h_1;tEMProcess_2658;tEM;STEM_JEOL_JEM_2200_FS;JEOL;0.0225;190+%C2%B0C%2C+1000+h_1_8;precipitateGeometryMeasurementProcess_2658;190+%C2%B0C%2C+1000+h_1_8_19;572;121.474;1639.215;93.154;33.948;21.453;2.0240178446;L_190+%C2%B0C%2C+1000+h_1_8;ImageJ;;;
1000;190;0;190 °C, 1000 h;190+%C2%B0C%2C+1000+h_1;tEMProcess_2659;tEM;STEM_JEOL_JEM_2200_FS;JEOL;0.0225;190+%C2%B0C%2C+1000+h_1_8;precipitateGeometryMeasurementProcess_2659;190+%C2%B0C%2C+1000+h_1_8_20;3625;1962.621;1958.162;235.924;78.418;58.857;5.0953066730;L_190+%C2%B0C%2C+1000+h_1_8;ImageJ;;;
1000;190;0;190 °C, 1000 h;190+%C2%B0C%2C+1000+h_1;tEMProcess_2660;tEM;STEM_JEOL_JEM_2200_FS;JEOL;0.0225;190+%C2%B0C%2C+1000+h_1_9;precipitateGeometryMeasurementProcess_2660;190+%C2%B0C%2C+1000+h_1_9_1;2999;740.756;228.007;206.208;64.004;59.66;4.6345178115;L_190+%C2%B0C%2C+1000+h_1_9;ImageJ;;;
1000;190;0;190 °C, 1000 h;190+%C2%B0C%2C+1000+h_1;tEMProcess_2661;tEM;STEM_JEOL_JEM_2200_FS;JEOL;0.0225;190+%C2%B0C%2C+1000+h_1_9;precipitateGeometryMeasurementProcess_2661;190+%C2%B0C%2C+1000+h_1_9_2;179;1062.684;371.841;53.456;20.97;10.869;1.1322513266;L_190+%C2%B0C%2C+1000+h_1_9;ImageJ;;;
1000;190;0;190 °C, 1000 h;190+%C2%B0C%2C+1000+h_1;tEMProcess_2662;tEM;STEM_JEOL_JEM_2200_FS;JEOL;0.0225;190+%C2%B0C%2C+1000+h_1_9;precipitateGeometryMeasurementProcess_2662;190+%C2%B0C%2C+1000+h_1_9_3;4768;1633.358;420.426;279.647;104.422;58.137;5.8436533598;L_190+%C2%B0C%2C+1000+h_1_9;ImageJ;;;
1000;190;0;190 °C, 1000 h;190+%C2%B0C%2C+1000+h_1;tEMProcess_2663;tEM;STEM_JEOL_JEM_2200_FS;JEOL;0.0225;190+%C2%B0C%2C+1000+h_1_9;precipitateGeometryMeasurementProcess_2663;190+%C2%B0C%2C+1000+h_1_9_4;822;1274.568;452.472;110.326;40.461;25.867;2.4263432043;L_190+%C2%B0C%2C+1000+h_1_9;ImageJ;;;
1000;190;0;190 °C, 1000 h;190+%C2%B0C%2C+1000+h_1;tEMProcess_2664;tEM;STEM_JEOL_JEM_2200_FS;JEOL;0.0225;190+%C2%B0C%2C+1000+h_1_9;precipitateGeometryMeasurementProcess_2664;190+%C2%B0C%2C+1000+h_1_9_5;9003;111.075;524.199;392.877;144.863;79.13;8.0298965043;L_190+%C2%B0C%2C+1000+h_1_9;ImageJ;;;
1000;190;0;190 °C, 1000 h;190+%C2%B0C%2C+1000+h_1;tEMProcess_2665;tEM;STEM_JEOL_JEM_2200_FS;JEOL;0.0225;190+%C2%B0C%2C+1000+h_1_9;precipitateGeometryMeasurementProcess_2665;190+%C2%B0C%2C+1000+h_1_9_6;2009;433.858;562.313;170.066;54.35;47.064;3.7932047968;L_190+%C2%B0C%2C+1000+h_1_9;ImageJ;;;
1000;190;0;190 °C, 1000 h;190+%C2%B0C%2C+1000+h_1;tEMProcess_2666;tEM;STEM_JEOL_JEM_2200_FS;JEOL;0.0225;190+%C2%B0C%2C+1000+h_1_9;precipitateGeometryMeasurementProcess_2666;190+%C2%B0C%2C+1000+h_1_9_7;4042;73.544;679.533;247.966;85.676;60.068;5.3803989256;L_190+%C2%B0C%2C+1000+h_1_9;ImageJ;;;
1000;190;0;190 °C, 1000 h;190+%C2%B0C%2C+1000+h_1;tEMProcess_2667;tEM;STEM_JEOL_JEM_2200_FS;JEOL;0.0225;190+%C2%B0C%2C+1000+h_1_9;precipitateGeometryMeasurementProcess_2667;190+%C2%B0C%2C+1000+h_1_9_8;4030;1572.002;712.13;260.551;90.256;56.851;5.3724062514;L_190+%C2%B0C%2C+1000+h_1_9;ImageJ;;;
1000;190;0;190 °C, 1000 h;190+%C2%B0C%2C+1000+h_1;tEMProcess_2668;tEM;STEM_JEOL_JEM_2200_FS;JEOL;0.0225;190+%C2%B0C%2C+1000+h_1_9;precipitateGeometryMeasurementProcess_2668;190+%C2%B0C%2C+1000+h_1_9_9;58;576.914;721.621;26.971;8.879;8.317;0.6445109785;L_190+%C2%B0C%2C+1000+h_1_9;ImageJ;;;
1000;190;0;190 °C, 1000 h;190+%C2%B0C%2C+1000+h_1;tEMProcess_2669;tEM;STEM_JEOL_JEM_2200_FS;JEOL;0.0225;190+%C2%B0C%2C+1000+h_1_9;precipitateGeometryMeasurementProcess_2669;190+%C2%B0C%2C+1000+h_1_9_10;3566;383.639;921.661;235.137;86.784;52.318;5.0536713108;L_190+%C2%B0C%2C+1000+h_1_9;ImageJ;;;
1000;190;0;190 °C, 1000 h;190+%C2%B0C%2C+1000+h_1;tEMProcess_2670;tEM;STEM_JEOL_JEM_2200_FS;JEOL;0.0225;190+%C2%B0C%2C+1000+h_1_9;precipitateGeometryMeasurementProcess_2670;190+%C2%B0C%2C+1000+h_1_9_11;9506;580.767;1109.175;424.073;157.658;76.77;8.2511641607;L_190+%C2%B0C%2C+1000+h_1_9;ImageJ;;;
1000;190;0;190 °C, 1000 h;190+%C2%B0C%2C+1000+h_1;tEMProcess_2671;tEM;STEM_JEOL_JEM_2200_FS;JEOL;0.0225;190+%C2%B0C%2C+1000+h_1_9;precipitateGeometryMeasurementProcess_2671;190+%C2%B0C%2C+1000+h_1_9_12;1162;284.252;1138.606;159.054;69.052;21.426;2.8848244269;L_190+%C2%B0C%2C+1000+h_1_9;ImageJ;;;
1000;190;0;190 °C, 1000 h;190+%C2%B0C%2C+1000+h_1;tEMProcess_2672;tEM;STEM_JEOL_JEM_2200_FS;JEOL;0.0225;190+%C2%B0C%2C+1000+h_1_9;precipitateGeometryMeasurementProcess_2672;190+%C2%B0C%2C+1000+h_1_9_13;600;996.508;1245.1;95.841;36.245;21.077;2.0729648968;L_190+%C2%B0C%2C+1000+h_1_9;ImageJ;;;
1000;190;0;190 °C, 1000 h;190+%C2%B0C%2C+1000+h_1;tEMProcess_2673;tEM;STEM_JEOL_JEM_2200_FS;JEOL;0.0225;190+%C2%B0C%2C+1000+h_1_9;precipitateGeometryMeasurementProcess_2673;190+%C2%B0C%2C+1000+h_1_9_14;132;795.265;1293.197;44.627;16.69;10.07;0.9723067222;L_190+%C2%B0C%2C+1000+h_1_9;ImageJ;;;
1000;190;0;190 °C, 1000 h;190+%C2%B0C%2C+1000+h_1;tEMProcess_2674;tEM;STEM_JEOL_JEM_2200_FS;JEOL;0.0225;190+%C2%B0C%2C+1000+h_1_9;precipitateGeometryMeasurementProcess_2674;190+%C2%B0C%2C+1000+h_1_9_15;3361;117.125;1359.92;227.078;74.566;57.39;4.9062602222;L_190+%C2%B0C%2C+1000+h_1_9;ImageJ;;;
1000;190;0;190 °C, 1000 h;190+%C2%B0C%2C+1000+h_1;tEMProcess_2675;tEM;STEM_JEOL_JEM_2200_FS;JEOL;0.0225;190+%C2%B0C%2C+1000+h_1_9;precipitateGeometryMeasurementProcess_2675;190+%C2%B0C%2C+1000+h_1_9_16;8764;1385.543;1447.812;381.907;144.053;77.462;7.9225959418;L_190+%C2%B0C%2C+1000+h_1_9;ImageJ;;;
1000;190;0;190 °C, 1000 h;190+%C2%B0C%2C+1000+h_1;tEMProcess_2676;tEM;STEM_JEOL_JEM_2200_FS;JEOL;0.0225;190+%C2%B0C%2C+1000+h_1_9;precipitateGeometryMeasurementProcess_2676;190+%C2%B0C%2C+1000+h_1_9_17;8343;1226.738;1517.561;392.149;153.49;69.207;7.7299635225;L_190+%C2%B0C%2C+1000+h_1_9;ImageJ;;;
1000;190;0;190 °C, 1000 h;190+%C2%B0C%2C+1000+h_1;tEMProcess_2677;tEM;STEM_JEOL_JEM_2200_FS;JEOL;0.0225;190+%C2%B0C%2C+1000+h_1_9;precipitateGeometryMeasurementProcess_2677;190+%C2%B0C%2C+1000+h_1_9_18;827;1833.918;1476.332;113.296;41.055;25.648;2.4337114059;L_190+%C2%B0C%2C+1000+h_1_9;ImageJ;;;
1000;190;0;190 °C, 1000 h;190+%C2%B0C%2C+1000+h_1;tEMProcess_2678;tEM;STEM_JEOL_JEM_2200_FS;JEOL;0.0225;190+%C2%B0C%2C+1000+h_1_9;precipitateGeometryMeasurementProcess_2678;190+%C2%B0C%2C+1000+h_1_9_19;4288;75.954;1677.243;257.806;92.205;59.212;5.5417089259;L_190+%C2%B0C%2C+1000+h_1_9;ImageJ;;;
1000;190;0;190 °C, 1000 h;190+%C2%B0C%2C+1000+h_1;tEMProcess_2679;tEM;STEM_JEOL_JEM_2200_FS;JEOL;0.0225;190+%C2%B0C%2C+1000+h_1_9;precipitateGeometryMeasurementProcess_2679;190+%C2%B0C%2C+1000+h_1_9_20;545;786.537;1672.814;100.326;40.528;17.122;1.9756707669;L_190+%C2%B0C%2C+1000+h_1_9;ImageJ;;;
1000;190;0;190 °C, 1000 h;190+%C2%B0C%2C+1000+h_1;tEMProcess_2680;tEM;STEM_JEOL_JEM_2200_FS;JEOL;0.0225;190+%C2%B0C%2C+1000+h_1_9;precipitateGeometryMeasurementProcess_2680;190+%C2%B0C%2C+1000+h_1_9_21;144;703.826;1670.431;43.456;13.919;13.173;1.0155412504;L_190+%C2%B0C%2C+1000+h_1_9;ImageJ;;;
1000;190;0;190 °C, 1000 h;190+%C2%B0C%2C+1000+h_1;tEMProcess_2681;tEM;STEM_JEOL_JEM_2200_FS;JEOL;0.0225;190+%C2%B0C%2C+1000+h_1_9;precipitateGeometryMeasurementProcess_2681;190+%C2%B0C%2C+1000+h_1_9_22;429;842.638;1899.561;81.841;31.372;17.411;1.7528508711;L_190+%C2%B0C%2C+1000+h_1_9;ImageJ;;;
1000;190;0;190 °C, 1000 h;190+%C2%B0C%2C+1000+h_1;tEMProcess_2682;tEM;STEM_JEOL_JEM_2200_FS;JEOL;0.0225;190+%C2%B0C%2C+1000+h_1_9;precipitateGeometryMeasurementProcess_2682;190+%C2%B0C%2C+1000+h_1_9_23;141;1081.5;1923.713;44.284;14.749;12.172;1.0049070175;L_190+%C2%B0C%2C+1000+h_1_9;ImageJ;;;
1000;190;0;190 °C, 1000 h;190+%C2%B0C%2C+1000+h_1;tEMProcess_2683;tEM;STEM_JEOL_JEM_2200_FS;JEOL;0.0225;190+%C2%B0C%2C+1000+h_1_10;precipitateGeometryMeasurementProcess_2683;190+%C2%B0C%2C+1000+h_1_10_1;6480;240.731;140.071;331.546;117.974;69.936;6.8124578095;L_190+%C2%B0C%2C+1000+h_1_10;ImageJ;;;
1000;190;0;190 °C, 1000 h;190+%C2%B0C%2C+1000+h_1;tEMProcess_2684;tEM;STEM_JEOL_JEM_2200_FS;JEOL;0.0225;190+%C2%B0C%2C+1000+h_1_10;precipitateGeometryMeasurementProcess_2684;190+%C2%B0C%2C+1000+h_1_10_2;757;1268.294;154.217;101.154;31.586;30.515;2.3284357703;L_190+%C2%B0C%2C+1000+h_1_10;ImageJ;;;
1000;190;0;190 °C, 1000 h;190+%C2%B0C%2C+1000+h_1;tEMProcess_2685;tEM;STEM_JEOL_JEM_2200_FS;JEOL;0.0225;190+%C2%B0C%2C+1000+h_1_10;precipitateGeometryMeasurementProcess_2685;190+%C2%B0C%2C+1000+h_1_10_3;107;255.388;213.051;37.799;13.503;10.09;0.8754033647;L_190+%C2%B0C%2C+1000+h_1_10;ImageJ;;;
1000;190;0;190 °C, 1000 h;190+%C2%B0C%2C+1000+h_1;tEMProcess_2686;tEM;STEM_JEOL_JEM_2200_FS;JEOL;0.0225;190+%C2%B0C%2C+1000+h_1_10;precipitateGeometryMeasurementProcess_2686;190+%C2%B0C%2C+1000+h_1_10_4;10012;1609.638;399.254;384.759;130.874;97.404;8.4679199371;L_190+%C2%B0C%2C+1000+h_1_10;ImageJ;;;
1000;190;0;190 °C, 1000 h;190+%C2%B0C%2C+1000+h_1;tEMProcess_2687;tEM;STEM_JEOL_JEM_2200_FS;JEOL;0.0225;190+%C2%B0C%2C+1000+h_1_10;precipitateGeometryMeasurementProcess_2687;190+%C2%B0C%2C+1000+h_1_10_5;86;263.384;443.174;35.698;12.848;8.523;0.7848118435;L_190+%C2%B0C%2C+1000+h_1_10;ImageJ;;;
1000;190;0;190 °C, 1000 h;190+%C2%B0C%2C+1000+h_1;tEMProcess_2688;tEM;STEM_JEOL_JEM_2200_FS;JEOL;0.0225;190+%C2%B0C%2C+1000+h_1_10;precipitateGeometryMeasurementProcess_2688;190+%C2%B0C%2C+1000+h_1_10_6;78;162.91;443.09;34.284;12.399;8.01;0.7474181228;L_190+%C2%B0C%2C+1000+h_1_10;ImageJ;;;
1000;190;0;190 °C, 1000 h;190+%C2%B0C%2C+1000+h_1;tEMProcess_2689;tEM;STEM_JEOL_JEM_2200_FS;JEOL;0.0225;190+%C2%B0C%2C+1000+h_1_10;precipitateGeometryMeasurementProcess_2689;190+%C2%B0C%2C+1000+h_1_10_7;2180;969.672;485.528;194.51;74.813;37.101;3.9513415339;L_190+%C2%B0C%2C+1000+h_1_10;ImageJ;;;
1000;190;0;190 °C, 1000 h;190+%C2%B0C%2C+1000+h_1;tEMProcess_2690;tEM;STEM_JEOL_JEM_2200_FS;JEOL;0.0225;190+%C2%B0C%2C+1000+h_1_10;precipitateGeometryMeasurementProcess_2690;190+%C2%B0C%2C+1000+h_1_10_8;521;1494.913;615.984;89.841;33.844;19.601;1.9316800048;L_190+%C2%B0C%2C+1000+h_1_10;ImageJ;;;
1000;190;0;190 °C, 1000 h;190+%C2%B0C%2C+1000+h_1;tEMProcess_2691;tEM;STEM_JEOL_JEM_2200_FS;JEOL;0.0225;190+%C2%B0C%2C+1000+h_1_10;precipitateGeometryMeasurementProcess_2691;190+%C2%B0C%2C+1000+h_1_10_9;2419;1544.846;836.33;183.723;58.379;52.758;4.1623084136;L_190+%C2%B0C%2C+1000+h_1_10;ImageJ;;;
1000;190;0;190 °C, 1000 h;190+%C2%B0C%2C+1000+h_1;tEMProcess_2692;tEM;STEM_JEOL_JEM_2200_FS;JEOL;0.0225;190+%C2%B0C%2C+1000+h_1_10;precipitateGeometryMeasurementProcess_2692;190+%C2%B0C%2C+1000+h_1_10_10;1656;408.501;881.621;154.711;51.54;40.909;3.4438679358;L_190+%C2%B0C%2C+1000+h_1_10;ImageJ;;;
1000;190;0;190 °C, 1000 h;190+%C2%B0C%2C+1000+h_1;tEMProcess_2693;tEM;STEM_JEOL_JEM_2200_FS;JEOL;0.0225;190+%C2%B0C%2C+1000+h_1_10;precipitateGeometryMeasurementProcess_2693;190+%C2%B0C%2C+1000+h_1_10_11;190;417.195;927.111;54.184;18.813;12.859;1.1665225088;L_190+%C2%B0C%2C+1000+h_1_10;ImageJ;;;
1000;190;0;190 °C, 1000 h;190+%C2%B0C%2C+1000+h_1;tEMProcess_2694;tEM;STEM_JEOL_JEM_2200_FS;JEOL;0.0225;190+%C2%B0C%2C+1000+h_1_10;precipitateGeometryMeasurementProcess_2694;190+%C2%B0C%2C+1000+h_1_10_12;208;1598.476;1035.048;59.456;24.541;10.791;1.2205286835;L_190+%C2%B0C%2C+1000+h_1_10;ImageJ;;;
1000;190;0;190 °C, 1000 h;190+%C2%B0C%2C+1000+h_1;tEMProcess_2695;tEM;STEM_JEOL_JEM_2200_FS;JEOL;0.0225;190+%C2%B0C%2C+1000+h_1_10;precipitateGeometryMeasurementProcess_2695;190+%C2%B0C%2C+1000+h_1_10_13;969;658.162;1152.209;124.167;37.85;32.596;2.6343787301;L_190+%C2%B0C%2C+1000+h_1_10;ImageJ;;;
1000;190;0;190 °C, 1000 h;190+%C2%B0C%2C+1000+h_1;tEMProcess_2696;tEM;STEM_JEOL_JEM_2200_FS;JEOL;0.0225;190+%C2%B0C%2C+1000+h_1_10;precipitateGeometryMeasurementProcess_2696;190+%C2%B0C%2C+1000+h_1_10_14;7031;701.365;1222.993;372.09;132.694;67.464;7.0961840604;L_190+%C2%B0C%2C+1000+h_1_10;ImageJ;;;
1000;190;0;190 °C, 1000 h;190+%C2%B0C%2C+1000+h_1;tEMProcess_2697;tEM;STEM_JEOL_JEM_2200_FS;JEOL;0.0225;190+%C2%B0C%2C+1000+h_1_10;precipitateGeometryMeasurementProcess_2697;190+%C2%B0C%2C+1000+h_1_10_15;887;1166.896;1286.135;128.912;45.442;24.853;2.5204502680;L_190+%C2%B0C%2C+1000+h_1_10;ImageJ;;;
1000;190;0;190 °C, 1000 h;190+%C2%B0C%2C+1000+h_1;tEMProcess_2698;tEM;STEM_JEOL_JEM_2200_FS;JEOL;0.0225;190+%C2%B0C%2C+1000+h_1_10;precipitateGeometryMeasurementProcess_2698;190+%C2%B0C%2C+1000+h_1_10_16;133;310.65;1281.523;42.284;13.611;12.441;0.9759827531;L_190+%C2%B0C%2C+1000+h_1_10;ImageJ;;;
1000;190;0;190 °C, 1000 h;190+%C2%B0C%2C+1000+h_1;tEMProcess_2699;tEM;STEM_JEOL_JEM_2200_FS;JEOL;0.0225;190+%C2%B0C%2C+1000+h_1_10;precipitateGeometryMeasurementProcess_2699;190+%C2%B0C%2C+1000+h_1_10_17;432;1202.627;1472.854;85.497;29.234;18.815;1.7589690429;L_190+%C2%B0C%2C+1000+h_1_10;ImageJ;;;
1000;190;0;190 °C, 1000 h;190+%C2%B0C%2C+1000+h_1;tEMProcess_2700;tEM;STEM_JEOL_JEM_2200_FS;JEOL;0.0225;190+%C2%B0C%2C+1000+h_1_10;precipitateGeometryMeasurementProcess_2700;190+%C2%B0C%2C+1000+h_1_10_18;487;1072.206;1489.453;93.012;38.834;15.967;1.8675868327;L_190+%C2%B0C%2C+1000+h_1_10;ImageJ;;;
