Repository: materialdigital/demo-orowan

# demo-orowan

This repository hosts a Jupyter notebook demonstrator that is based on an ontological framework. This framework is structured around the Platform MaterialDigital Core Ontology (PMDco), Tensile Test Ontology (TTO), and Precipitate Geometry Ontology (PGO). This approach allows for a nuanced exploration and demonstration of the Orowan correlation in materials science. This example is provided by the PMD core team.

For more information on these ontologies and the underlying framework, please visit:
- PMDco: [Platform MaterialDigital Core Ontology](https://github.com/materialdigital/core-ontology).

File: data/TEM_data.csv (part 17 of 41)
specimenAgingtime;specimenAgingT;specimenCreepStress;specimenMaterialStateName;specimen_ID;tEMProcess;transmissionElectronMicroscope;manufacturerSeries;tEMManufacturer;calibrationFactor;dFImage_ID;precipitateGeometryMeasurement;particleNumber;particleArea;weightedXPositionCentralPoint;weightedYPositionCentralPoint;perimeter;elipseFitMajorAxis;elipseFitMinorAxis;particleRadius_nm;labDFImage_ID;softwareAgent;;;
1000;190;0;190 °C, 1000 h;190+%C2%B0C%2C+1000+h_1;tEMProcess_2701;tEM;STEM_JEOL_JEM_2200_FS;JEOL;0.0225;190+%C2%B0C%2C+1000+h_1_10;precipitateGeometryMeasurementProcess_2701;190+%C2%B0C%2C+1000+h_1_10_19;15590;1478.239;1556.301;568.281;232.414;85.407;10.5667000680;L_190+%C2%B0C%2C+1000+h_1_10;ImageJ;;;
1000;190;0;190 °C, 1000 h;190+%C2%B0C%2C+1000+h_1;tEMProcess_2702;tEM;STEM_JEOL_JEM_2200_FS;JEOL;0.0225;190+%C2%B0C%2C+1000+h_1_10;precipitateGeometryMeasurementProcess_2702;190+%C2%B0C%2C+1000+h_1_10_20;1649;805.465;1584.585;154.125;50.241;41.79;3.4365815212;L_190+%C2%B0C%2C+1000+h_1_10;ImageJ;;;
1000;190;0;190 °C, 1000 h;190+%C2%B0C%2C+1000+h_1;tEMProcess_2703;tEM;STEM_JEOL_JEM_2200_FS;JEOL;0.0225;190+%C2%B0C%2C+1000+h_1_10;precipitateGeometryMeasurementProcess_2703;190+%C2%B0C%2C+1000+h_1_10_21;808;1257.288;1752.027;128.125;40.325;25.512;2.4055921788;L_190+%C2%B0C%2C+1000+h_1_10;ImageJ;;;
1000;190;0;190 °C, 1000 h;190+%C2%B0C%2C+1000+h_1;tEMProcess_2704;tEM;STEM_JEOL_JEM_2200_FS;JEOL;0.0225;190+%C2%B0C%2C+1000+h_1_10;precipitateGeometryMeasurementProcess_2704;190+%C2%B0C%2C+1000+h_1_10_22;4367;560.527;1859.143;253.806;89.816;61.907;5.5925248003;L_190+%C2%B0C%2C+1000+h_1_10;ImageJ;;;
1000;190;0;190 °C, 1000 h;190+%C2%B0C%2C+1000+h_1;tEMProcess_2705;tEM;STEM_JEOL_JEM_2200_FS;JEOL;0.0225;190+%C2%B0C%2C+1000+h_1_11;precipitateGeometryMeasurementProcess_2705;190+%C2%B0C%2C+1000+h_1_11_1;1083;706.852;50.094;158.024;66.37;20.776;2.7850343178;L_190+%C2%B0C%2C+1000+h_1_11;ImageJ;;;
1000;190;0;190 °C, 1000 h;190+%C2%B0C%2C+1000+h_1;tEMProcess_2706;tEM;STEM_JEOL_JEM_2200_FS;JEOL;0.0225;190+%C2%B0C%2C+1000+h_1_11;precipitateGeometryMeasurementProcess_2706;190+%C2%B0C%2C+1000+h_1_11_2;4331;921.832;174.74;260.735;90.826;60.714;5.5694257005;L_190+%C2%B0C%2C+1000+h_1_11;ImageJ;;;
1000;190;0;190 °C, 1000 h;190+%C2%B0C%2C+1000+h_1;tEMProcess_2707;tEM;STEM_JEOL_JEM_2200_FS;JEOL;0.0225;190+%C2%B0C%2C+1000+h_1_11;precipitateGeometryMeasurementProcess_2707;190+%C2%B0C%2C+1000+h_1_11_3;3868;765.151;184.368;247.078;86.213;57.125;5.2633173374;L_190+%C2%B0C%2C+1000+h_1_11;ImageJ;;;
1000;190;0;190 °C, 1000 h;190+%C2%B0C%2C+1000+h_1;tEMProcess_2708;tEM;STEM_JEOL_JEM_2200_FS;JEOL;0.0225;190+%C2%B0C%2C+1000+h_1_11;precipitateGeometryMeasurementProcess_2708;190+%C2%B0C%2C+1000+h_1_11_4;649;1991.303;263.198;101.154;36.279;22.777;2.1559499329;L_190+%C2%B0C%2C+1000+h_1_11;ImageJ;;;
1000;190;0;190 °C, 1000 h;190+%C2%B0C%2C+1000+h_1;tEMProcess_2709;tEM;STEM_JEOL_JEM_2200_FS;JEOL;0.0225;190+%C2%B0C%2C+1000+h_1_11;precipitateGeometryMeasurementProcess_2709;190+%C2%B0C%2C+1000+h_1_11_5;2013;326.246;304.815;169.823;56.539;45.332;3.7969791308;L_190+%C2%B0C%2C+1000+h_1_11;ImageJ;;;
1000;190;0;190 °C, 1000 h;190+%C2%B0C%2C+1000+h_1;tEMProcess_2710;tEM;STEM_JEOL_JEM_2200_FS;JEOL;0.0225;190+%C2%B0C%2C+1000+h_1_11;precipitateGeometryMeasurementProcess_2710;190+%C2%B0C%2C+1000+h_1_11_6;896;723.846;477.984;118.853;46.162;24.713;2.5332049474;L_190+%C2%B0C%2C+1000+h_1_11;ImageJ;;;
1000;190;0;190 °C, 1000 h;190+%C2%B0C%2C+1000+h_1;tEMProcess_2711;tEM;STEM_JEOL_JEM_2200_FS;JEOL;0.0225;190+%C2%B0C%2C+1000+h_1_11;precipitateGeometryMeasurementProcess_2711;190+%C2%B0C%2C+1000+h_1_11_7;713;1468.781;600.426;99.64;31.327;28.979;2.2597536036;L_190+%C2%B0C%2C+1000+h_1_11;ImageJ;;;
1000;190;0;190 °C, 1000 h;190+%C2%B0C%2C+1000+h_1;tEMProcess_2712;tEM;STEM_JEOL_JEM_2200_FS;JEOL;0.0225;190+%C2%B0C%2C+1000+h_1_11;precipitateGeometryMeasurementProcess_2712;190+%C2%B0C%2C+1000+h_1_11_8;376;1312.614;791.886;75.012;27.216;17.59;1.6410062880;L_190+%C2%B0C%2C+1000+h_1_11;ImageJ;;;
1000;190;0;190 °C, 1000 h;190+%C2%B0C%2C+1000+h_1;tEMProcess_2713;tEM;STEM_JEOL_JEM_2200_FS;JEOL;0.0225;190+%C2%B0C%2C+1000+h_1_11;precipitateGeometryMeasurementProcess_2713;190+%C2%B0C%2C+1000+h_1_11_9;158;1127.31;815.044;52.87;21.005;9.577;1.0637629648;L_190+%C2%B0C%2C+1000+h_1_11;ImageJ;;;
1000;190;0;190 °C, 1000 h;190+%C2%B0C%2C+1000+h_1;tEMProcess_2714;tEM;STEM_JEOL_JEM_2200_FS;JEOL;0.0225;190+%C2%B0C%2C+1000+h_1_11;precipitateGeometryMeasurementProcess_2714;190+%C2%B0C%2C+1000+h_1_11_10;90;1915.978;909.678;33.799;11.152;10.275;0.8028558523;L_190+%C2%B0C%2C+1000+h_1_11;ImageJ;;;
1000;190;0;190 °C, 1000 h;190+%C2%B0C%2C+1000+h_1;tEMProcess_2715;tEM;STEM_JEOL_JEM_2200_FS;JEOL;0.0225;190+%C2%B0C%2C+1000+h_1_11;precipitateGeometryMeasurementProcess_2715;190+%C2%B0C%2C+1000+h_1_11_11;1849;1357.298;1003.693;194.995;69.21;34.015;3.6390228139;L_190+%C2%B0C%2C+1000+h_1_11;ImageJ;;;
1000;190;0;190 °C, 1000 h;190+%C2%B0C%2C+1000+h_1;tEMProcess_2716;tEM;STEM_JEOL_JEM_2200_FS;JEOL;0.0225;190+%C2%B0C%2C+1000+h_1_11;precipitateGeometryMeasurementProcess_2716;190+%C2%B0C%2C+1000+h_1_11_12;943;638.933;1010.921;150.51;56.924;21.092;2.5987958770;L_190+%C2%B0C%2C+1000+h_1_11;ImageJ;;;
1000;190;0;190 °C, 1000 h;190+%C2%B0C%2C+1000+h_1;tEMProcess_2717;tEM;STEM_JEOL_JEM_2200_FS;JEOL;0.0225;190+%C2%B0C%2C+1000+h_1_11;precipitateGeometryMeasurementProcess_2717;190+%C2%B0C%2C+1000+h_1_11_13;1233;2001.09;1033.427;130.853;41.196;38.108;2.9716513957;L_190+%C2%B0C%2C+1000+h_1_11;ImageJ;;;
1000;190;0;190 °C, 1000 h;190+%C2%B0C%2C+1000+h_1;tEMProcess_2718;tEM;STEM_JEOL_JEM_2200_FS;JEOL;0.0225;190+%C2%B0C%2C+1000+h_1_11;precipitateGeometryMeasurementProcess_2718;190+%C2%B0C%2C+1000+h_1_11_14;12601;999.338;1239.053;488.742;148.46;108.07;9.4998955102;L_190+%C2%B0C%2C+1000+h_1_11;ImageJ;;;
1000;190;0;190 °C, 1000 h;190+%C2%B0C%2C+1000+h_1;tEMProcess_2719;tEM;STEM_JEOL_JEM_2200_FS;JEOL;0.0225;190+%C2%B0C%2C+1000+h_1_11;precipitateGeometryMeasurementProcess_2719;190+%C2%B0C%2C+1000+h_1_11_15;4169;1275.742;1278.042;249.078;81.421;65.194;5.4642715067;L_190+%C2%B0C%2C+1000+h_1_11;ImageJ;;;
1000;190;0;190 °C, 1000 h;190+%C2%B0C%2C+1000+h_1;tEMProcess_2720;tEM;STEM_JEOL_JEM_2200_FS;JEOL;0.0225;190+%C2%B0C%2C+1000+h_1_11;precipitateGeometryMeasurementProcess_2720;190+%C2%B0C%2C+1000+h_1_11_16;3558;277.469;1376.124;241.664;77.735;58.277;5.0479993996;L_190+%C2%B0C%2C+1000+h_1_11;ImageJ;;;
1000;190;0;190 °C, 1000 h;190+%C2%B0C%2C+1000+h_1;tEMProcess_2721;tEM;STEM_JEOL_JEM_2200_FS;JEOL;0.0225;190+%C2%B0C%2C+1000+h_1_11;precipitateGeometryMeasurementProcess_2721;190+%C2%B0C%2C+1000+h_1_11_17;314;931.169;1408.328;77.355;32.053;12.473;1.4996197338;L_190+%C2%B0C%2C+1000+h_1_11;ImageJ;;;
1000;190;0;190 °C, 1000 h;190+%C2%B0C%2C+1000+h_1;tEMProcess_2722;tEM;STEM_JEOL_JEM_2200_FS;JEOL;0.0225;190+%C2%B0C%2C+1000+h_1_11;precipitateGeometryMeasurementProcess_2722;190+%C2%B0C%2C+1000+h_1_11_18;689;1830.407;1420.905;112.912;45.52;19.272;2.2213957348;L_190+%C2%B0C%2C+1000+h_1_11;ImageJ;;;
1000;190;0;190 °C, 1000 h;190+%C2%B0C%2C+1000+h_1;tEMProcess_2723;tEM;STEM_JEOL_JEM_2200_FS;JEOL;0.0225;190+%C2%B0C%2C+1000+h_1_11;precipitateGeometryMeasurementProcess_2723;190+%C2%B0C%2C+1000+h_1_11_19;240;680.233;1657.788;61.113;23.043;13.261;1.3110581167;L_190+%C2%B0C%2C+1000+h_1_11;ImageJ;;;
1000;190;0;190 °C, 1000 h;190+%C2%B0C%2C+1000+h_1;tEMProcess_2724;tEM;STEM_JEOL_JEM_2200_FS;JEOL;0.0225;190+%C2%B0C%2C+1000+h_1_11;precipitateGeometryMeasurementProcess_2724;190+%C2%B0C%2C+1000+h_1_11_20;5923;996.777;1759.352;324.475;130.414;57.827;6.5130916435;L_190+%C2%B0C%2C+1000+h_1_11;ImageJ;;;
1000;190;0;190 °C, 1000 h;190+%C2%B0C%2C+1000+h_1;tEMProcess_2725;tEM;STEM_JEOL_JEM_2200_FS;JEOL;0.0225;190+%C2%B0C%2C+1000+h_1_11;precipitateGeometryMeasurementProcess_2725;190+%C2%B0C%2C+1000+h_1_11_21;9347;1570.844;1785.636;431.144;171.981;69.2;8.1818675367;L_190+%C2%B0C%2C+1000+h_1_11;ImageJ;;;
1000;190;0;190 °C, 1000 h;190+%C2%B0C%2C+1000+h_1;tEMProcess_2726;tEM;STEM_JEOL_JEM_2200_FS;JEOL;0.0225;190+%C2%B0C%2C+1000+h_1_11;precipitateGeometryMeasurementProcess_2726;190+%C2%B0C%2C+1000+h_1_11_22;645;364.311;1864.739;98.569;36.367;22.582;2.1492957505;L_190+%C2%B0C%2C+1000+h_1_11;ImageJ;;;
1000;190;0;190 °C, 1000 h;190+%C2%B0C%2C+1000+h_1;tEMProcess_2727;tEM;STEM_JEOL_JEM_2200_FS;JEOL;0.0225;190+%C2%B0C%2C+1000+h_1_11;precipitateGeometryMeasurementProcess_2727;190+%C2%B0C%2C+1000+h_1_11_23;4739;68.898;1926.416;270.291;93.466;64.557;5.8258550779;L_190+%C2%B0C%2C+1000+h_1_11;ImageJ;;;
1000;190;0;190 °C, 1000 h;190+%C2%B0C%2C+1000+h_1;tEMProcess_2728;tEM;STEM_JEOL_JEM_2200_FS;JEOL;0.0225;190+%C2%B0C%2C+1000+h_1_11;precipitateGeometryMeasurementProcess_2728;190+%C2%B0C%2C+1000+h_1_11_24;1303;1675.558;1931.567;143.74;54.973;30.179;3.0548404358;L_190+%C2%B0C%2C+1000+h_1_11;ImageJ;;;
1000;190;0;190 °C, 1000 h;190+%C2%B0C%2C+1000+h_1;tEMProcess_2729;tEM;STEM_JEOL_JEM_2200_FS;JEOL;0.0225;190+%C2%B0C%2C+1000+h_1_12;precipitateGeometryMeasurementProcess_2729;190+%C2%B0C%2C+1000+h_1_12_1;1365;943.122;101.204;138.853;46.451;37.416;3.1266743322;L_190+%C2%B0C%2C+1000+h_1_12;ImageJ;;;
1000;190;0;190 °C, 1000 h;190+%C2%B0C%2C+1000+h_1;tEMProcess_2730;tEM;STEM_JEOL_JEM_2200_FS;JEOL;0.0225;190+%C2%B0C%2C+1000+h_1_12;precipitateGeometryMeasurementProcess_2730;190+%C2%B0C%2C+1000+h_1_12_2;5706;899.271;227.903;297.179;104.863;69.282;6.3926688275;L_190+%C2%B0C%2C+1000+h_1_12;ImageJ;;;
1000;190;0;190 °C, 1000 h;190+%C2%B0C%2C+1000+h_1;tEMProcess_2731;tEM;STEM_JEOL_JEM_2200_FS;JEOL;0.0225;190+%C2%B0C%2C+1000+h_1_12;precipitateGeometryMeasurementProcess_2731;190+%C2%B0C%2C+1000+h_1_12_3;1442;595.766;263.597;145.054;48.021;38.234;3.2136527904;L_190+%C2%B0C%2C+1000+h_1_12;ImageJ;;;
1000;190;0;190 °C, 1000 h;190+%C2%B0C%2C+1000+h_1;tEMProcess_2732;tEM;STEM_JEOL_JEM_2200_FS;JEOL;0.0225;190+%C2%B0C%2C+1000+h_1_12;precipitateGeometryMeasurementProcess_2732;190+%C2%B0C%2C+1000+h_1_12_4;1054;1317.631;325.033;149.74;62.386;21.511;2.7474932122;L_190+%C2%B0C%2C+1000+h_1_12;ImageJ;;;
1000;190;0;190 °C, 1000 h;190+%C2%B0C%2C+1000+h_1;tEMProcess_2733;tEM;STEM_JEOL_JEM_2200_FS;JEOL;0.0225;190+%C2%B0C%2C+1000+h_1_12;precipitateGeometryMeasurementProcess_2733;190+%C2%B0C%2C+1000+h_1_12_5;5031;1029.012;346.182;274.635;90.345;70.902;6.0026563571;L_190+%C2%B0C%2C+1000+h_1_12;ImageJ;;;
1000;190;0;190 °C, 1000 h;190+%C2%B0C%2C+1000+h_1;tEMProcess_2734;tEM;STEM_JEOL_JEM_2200_FS;JEOL;0.0225;190+%C2%B0C%2C+1000+h_1_12;precipitateGeometryMeasurementProcess_2734;190+%C2%B0C%2C+1000+h_1_12_6;260;867.069;331.512;74.527;33.259;9.953;1.3645925524;L_190+%C2%B0C%2C+1000+h_1_12;ImageJ;;;
1000;190;0;190 °C, 1000 h;190+%C2%B0C%2C+1000+h_1;tEMProcess_2735;tEM;STEM_JEOL_JEM_2200_FS;JEOL;0.0225;190+%C2%B0C%2C+1000+h_1_12;precipitateGeometryMeasurementProcess_2735;190+%C2%B0C%2C+1000+h_1_12_7;595;795.113;388.74;96.083;36.683;20.652;2.0643094732;L_190+%C2%B0C%2C+1000+h_1_12;ImageJ;;;
1000;190;0;190 °C, 1000 h;190+%C2%B0C%2C+1000+h_1;tEMProcess_2736;tEM;STEM_JEOL_JEM_2200_FS;JEOL;0.0225;190+%C2%B0C%2C+1000+h_1_12;precipitateGeometryMeasurementProcess_2736;190+%C2%B0C%2C+1000+h_1_12_8;698;1743.377;399.229;102.569;34.473;25.78;2.2358570532;L_190+%C2%B0C%2C+1000+h_1_12;ImageJ;;;
1000;190;0;190 °C, 1000 h;190+%C2%B0C%2C+1000+h_1;tEMProcess_2737;tEM;STEM_JEOL_JEM_2200_FS;JEOL;0.0225;190+%C2%B0C%2C+1000+h_1_12;precipitateGeometryMeasurementProcess_2737;190+%C2%B0C%2C+1000+h_1_12_9;459;1295.395;663.565;81.012;30.197;19.353;1.8131037890;L_190+%C2%B0C%2C+1000+h_1_12;ImageJ;;;
1000;190;0;190 °C, 1000 h;190+%C2%B0C%2C+1000+h_1;tEMProcess_2738;tEM;STEM_JEOL_JEM_2200_FS;JEOL;0.0225;190+%C2%B0C%2C+1000+h_1_12;precipitateGeometryMeasurementProcess_2738;190+%C2%B0C%2C+1000+h_1_12_10;76;1066.776;689.592;31.556;10.525;9.194;0.7377736139;L_190+%C2%B0C%2C+1000+h_1_12;ImageJ;;;
1000;190;0;190 °C, 1000 h;190+%C2%B0C%2C+1000+h_1;tEMProcess_2739;tEM;STEM_JEOL_JEM_2200_FS;JEOL;0.0225;190+%C2%B0C%2C+1000+h_1_12;precipitateGeometryMeasurementProcess_2739;190+%C2%B0C%2C+1000+h_1_12_11;54;284.981;711.278;27.556;10.046;6.844;0.6218894690;L_190+%C2%B0C%2C+1000+h_1_12;ImageJ;;;
1000;190;0;190 °C, 1000 h;190+%C2%B0C%2C+1000+h_1;tEMProcess_2740;tEM;STEM_JEOL_JEM_2200_FS;JEOL;0.0225;190+%C2%B0C%2C+1000+h_1_12;precipitateGeometryMeasurementProcess_2740;190+%C2%B0C%2C+1000+h_1_12_12;4594;882.461;797.855;268.208;99.483;58.796;5.7360353368;L_190+%C2%B0C%2C+1000+h_1_12;ImageJ;;;
1000;190;0;190 °C, 1000 h;190+%C2%B0C%2C+1000+h_1;tEMProcess_2741;tEM;STEM_JEOL_JEM_2200_FS;JEOL;0.0225;190+%C2%B0C%2C+1000+h_1_12;precipitateGeometryMeasurementProcess_2741;190+%C2%B0C%2C+1000+h_1_12_13;5117;566.132;1035.472;271.522;88.282;73.799;6.0537437153;L_190+%C2%B0C%2C+1000+h_1_12;ImageJ;;;
1000;190;0;190 °C, 1000 h;190+%C2%B0C%2C+1000+h_1;tEMProcess_2742;tEM;STEM_JEOL_JEM_2200_FS;JEOL;0.0225;190+%C2%B0C%2C+1000+h_1_12;precipitateGeometryMeasurementProcess_2742;190+%C2%B0C%2C+1000+h_1_12_14;170;1037.524;1057.418;49.456;18.614;11.629;1.1034198270;L_190+%C2%B0C%2C+1000+h_1_12;ImageJ;;;
1000;190;0;190 °C, 1000 h;190+%C2%B0C%2C+1000+h_1;tEMProcess_2743;tEM;STEM_JEOL_JEM_2200_FS;JEOL;0.0225;190+%C2%B0C%2C+1000+h_1_12;precipitateGeometryMeasurementProcess_2743;190+%C2%B0C%2C+1000+h_1_12_15;1207;744.949;1166.941;129.054;40.993;37.49;2.9401531821;L_190+%C2%B0C%2C+1000+h_1_12;ImageJ;;;
1000;190;0;190 °C, 1000 h;190+%C2%B0C%2C+1000+h_1;tEMProcess_2744;tEM;STEM_JEOL_JEM_2200_FS;JEOL;0.0225;190+%C2%B0C%2C+1000+h_1_12;precipitateGeometryMeasurementProcess_2744;190+%C2%B0C%2C+1000+h_1_12_16;6222;221.215;1367.015;311.647;111.75;70.891;6.6754619703;L_190+%C2%B0C%2C+1000+h_1_12;ImageJ;;;
1000;190;0;190 °C, 1000 h;190+%C2%B0C%2C+1000+h_1;tEMProcess_2745;tEM;STEM_JEOL_JEM_2200_FS;JEOL;0.0225;190+%C2%B0C%2C+1000+h_1_12;precipitateGeometryMeasurementProcess_2745;190+%C2%B0C%2C+1000+h_1_12_17;1134;1119.96;1383.463;125.539;40.491;35.659;2.8498555658;L_190+%C2%B0C%2C+1000+h_1_12;ImageJ;;;
1000;190;0;190 °C, 1000 h;190+%C2%B0C%2C+1000+h_1;tEMProcess_2746;tEM;STEM_JEOL_JEM_2200_FS;JEOL;0.0225;190+%C2%B0C%2C+1000+h_1_12;precipitateGeometryMeasurementProcess_2746;190+%C2%B0C%2C+1000+h_1_12_18;400;1168.245;1407.5;77.012;29.167;17.461;1.6925687506;L_190+%C2%B0C%2C+1000+h_1_12;ImageJ;;;
1000;190;0;190 °C, 1000 h;190+%C2%B0C%2C+1000+h_1;tEMProcess_2747;tEM;STEM_JEOL_JEM_2200_FS;JEOL;0.0225;190+%C2%B0C%2C+1000+h_1_12;precipitateGeometryMeasurementProcess_2747;190+%C2%B0C%2C+1000+h_1_12_19;728;706.221;1668.29;114.083;47.799;19.392;2.2834000823;L_190+%C2%B0C%2C+1000+h_1_12;ImageJ;;;
1000;190;0;190 °C, 1000 h;190+%C2%B0C%2C+1000+h_1;tEMProcess_2748;tEM;STEM_JEOL_JEM_2200_FS;JEOL;0.0225;190+%C2%B0C%2C+1000+h_1_12;precipitateGeometryMeasurementProcess_2748;190+%C2%B0C%2C+1000+h_1_12_20;525;1425.41;1671.748;85.841;30.87;21.653;1.9390811047;L_190+%C2%B0C%2C+1000+h_1_12;ImageJ;;;
1000;190;0;190 °C, 1000 h;190+%C2%B0C%2C+1000+h_1;tEMProcess_2749;tEM;STEM_JEOL_JEM_2200_FS;JEOL;0.0225;190+%C2%B0C%2C+1000+h_1_12;precipitateGeometryMeasurementProcess_2749;190+%C2%B0C%2C+1000+h_1_12_21;1790;1361.842;1730.954;159.581;54.44;41.864;3.5804930758;L_190+%C2%B0C%2C+1000+h_1_12;ImageJ;;;
2500;190;0;190 °C, 2500 h;190+%C2%B0C%2C+2500+h_1;tEMProcess_2750;tEM;STEM_JEOL_JEM_2200_FS;JEOL;0.0225;190+%C2%B0C%2C+2500+h_1_1;precipitateGeometryMeasurementProcess_2750;190+%C2%B0C%2C+2500+h_1_1_1;9078;1527.265;243.93;376.333;130.804;88.365;8.0632738886;L_190+%C2%B0C%2C+2500+h_1_1;ImageJ;;;
2500;190;0;190 °C, 2500 h;190+%C2%B0C%2C+2500+h_1;tEMProcess_2751;tEM;STEM_JEOL_JEM_2200_FS;JEOL;0.0225;190+%C2%B0C%2C+2500+h_1_1;precipitateGeometryMeasurementProcess_2751;190+%C2%B0C%2C+2500+h_1_1_2;6595;1817.736;303.691;316.96;114.047;73.628;6.8726420128;L_190+%C2%B0C%2C+2500+h_1_1;ImageJ;;;
2500;190;0;190 °C, 2500 h;190+%C2%B0C%2C+2500+h_1;tEMProcess_2752;tEM;STEM_JEOL_JEM_2200_FS;JEOL;0.0225;190+%C2%B0C%2C+2500+h_1_1;precipitateGeometryMeasurementProcess_2752;190+%C2%B0C%2C+2500+h_1_1_3;1831;1736.557;392.014;162.167;54.296;42.937;3.6212665652;L_190+%C2%B0C%2C+2500+h_1_1;ImageJ;;;
2500;190;0;190 °C, 2500 h;190+%C2%B0C%2C+2500+h_1;tEMProcess_2753;tEM;STEM_JEOL_JEM_2200_FS;JEOL;0.0225;190+%C2%B0C%2C+2500+h_1_1;precipitateGeometryMeasurementProcess_2753;190+%C2%B0C%2C+2500+h_1_1_4;3286;1540.109;710.051;219.439;76.429;54.742;4.8512103062;L_190+%C2%B0C%2C+2500+h_1_1;ImageJ;;;
2500;190;0;190 °C, 2500 h;190+%C2%B0C%2C+2500+h_1;tEMProcess_2754;tEM;STEM_JEOL_JEM_2200_FS;JEOL;0.0225;190+%C2%B0C%2C+2500+h_1_1;precipitateGeometryMeasurementProcess_2754;190+%C2%B0C%2C+2500+h_1_1_5;2343;1364.477;771.202;181.782;56.226;53.057;4.0964010332;L_190+%C2%B0C%2C+2500+h_1_1;ImageJ;;;
2500;190;0;190 °C, 2500 h;190+%C2%B0C%2C+2500+h_1;tEMProcess_2755;tEM;STEM_JEOL_JEM_2200_FS;JEOL;0.0225;190+%C2%B0C%2C+2500+h_1_1;precipitateGeometryMeasurementProcess_2755;190+%C2%B0C%2C+2500+h_1_1_6;2316;1736.399;1618.833;184.61;59.95;49.188;4.0727298178;L_190+%C2%B0C%2C+2500+h_1_1;ImageJ;;;
2500;190;0;190 °C, 2500 h;190+%C2%B0C%2C+2500+h_1;tEMProcess_2756;tEM;STEM_JEOL_JEM_2200_FS;JEOL;0.0225;190+%C2%B0C%2C+2500+h_1_2;precipitateGeometryMeasurementProcess_2756;190+%C2%B0C%2C+2500+h_1_2_1;2279;1809.091;195.41;185.522;65.916;44.021;4.0400662357;L_190+%C2%B0C%2C+2500+h_1_2;ImageJ;;;
2500;190;0;190 °C, 2500 h;190+%C2%B0C%2C+2500+h_1;tEMProcess_2757;tEM;STEM_JEOL_JEM_2200_FS;JEOL;0.0225;190+%C2%B0C%2C+2500+h_1_2;precipitateGeometryMeasurementProcess_2757;190+%C2%B0C%2C+2500+h_1_2_2;8169;286.319;225.645;359.262;125.694;82.749;7.6489314845;L_190+%C2%B0C%2C+2500+h_1_2;ImageJ;;;
2500;190;0;190 °C, 2500 h;190+%C2%B0C%2C+2500+h_1;tEMProcess_2758;tEM;STEM_JEOL_JEM_2200_FS;JEOL;0.0225;190+%C2%B0C%2C+2500+h_1_2;precipitateGeometryMeasurementProcess_2758;190+%C2%B0C%2C+2500+h_1_2_3;5048;576.549;286.848;280.676;102.642;62.619;6.0127894419;L_190+%C2%B0C%2C+2500+h_1_2;ImageJ;;;
2500;190;0;190 °C, 2500 h;190+%C2%B0C%2C+2500+h_1;tEMProcess_2759;tEM;STEM_JEOL_JEM_2200_FS;JEOL;0.0225;190+%C2%B0C%2C+2500+h_1_2;precipitateGeometryMeasurementProcess_2759;190+%C2%B0C%2C+2500+h_1_2_4;1085;495.53;373.98;129.054;46.537;29.686;2.7876047239;L_190+%C2%B0C%2C+2500+h_1_2;ImageJ;;;
2500;190;0;190 °C, 2500 h;190+%C2%B0C%2C+2500+h_1;tEMProcess_2760;tEM;STEM_JEOL_JEM_2200_FS;JEOL;0.0225;190+%C2%B0C%2C+2500+h_1_2;precipitateGeometryMeasurementProcess_2760;190+%C2%B0C%2C+2500+h_1_2_5;2340;305.002;693.636;190.267;67.444;44.175;4.0937776573;L_190+%C2%B0C%2C+2500+h_1_2;ImageJ;;;
2500;190;0;190 °C, 2500 h;190+%C2%B0C%2C+2500+h_1;tEMProcess_2761;tEM;STEM_JEOL_JEM_2200_FS;JEOL;0.0225;190+%C2%B0C%2C+2500+h_1_2;precipitateGeometryMeasurementProcess_2761;190+%C2%B0C%2C+2500+h_1_2_6;2203;128.874;753.099;174.125;54.312;51.645;3.9721310758;L_190+%C2%B0C%2C+2500+h_1_2;ImageJ;;;
2500;190;0;190 °C, 2500 h;190+%C2%B0C%2C+2500+h_1;tEMProcess_2762;tEM;STEM_JEOL_JEM_2200_FS;JEOL;0.0225;190+%C2%B0C%2C+2500+h_1_2;precipitateGeometryMeasurementProcess_2762;190+%C2%B0C%2C+2500+h_1_2_7;5620;933.528;947.706;310.35;110.671;64.657;6.3443112398;L_190+%C2%B0C%2C+2500+h_1_2;ImageJ;;;
2500;190;0;190 °C, 2500 h;190+%C2%B0C%2C+2500+h_1;tEMProcess_2763;tEM;STEM_JEOL_JEM_2200_FS;JEOL;0.0225;190+%C2%B0C%2C+2500+h_1_2;precipitateGeometryMeasurementProcess_2763;190+%C2%B0C%2C+2500+h_1_2_8;9887;1181.727;1006.824;403.546;152.075;82.778;8.4148928398;L_190+%C2%B0C%2C+2500+h_1_2;ImageJ;;;
2500;190;0;190 °C, 2500 h;190+%C2%B0C%2C+2500+h_1;tEMProcess_2764;tEM;STEM_JEOL_JEM_2200_FS;JEOL;0.0225;190+%C2%B0C%2C+2500+h_1_2;precipitateGeometryMeasurementProcess_2764;190+%C2%B0C%2C+2500+h_1_2_9;1750;502.93;1605.81;159.296;53.011;42.032;3.5402615396;L_190+%C2%B0C%2C+2500+h_1_2;ImageJ;;;
2500;190;0;190 °C, 2500 h;190+%C2%B0C%2C+2500+h_1;tEMProcess_2765;tEM;STEM_JEOL_JEM_2200_FS;JEOL;0.0225;190+%C2%B0C%2C+2500+h_1_2;precipitateGeometryMeasurementProcess_2765;190+%C2%B0C%2C+2500+h_1_2_10;6806;984.017;1802.686;329.103;120.441;71.95;6.9817178703;L_190+%C2%B0C%2C+2500+h_1_2;ImageJ;;;
2500;190;0;190 °C, 2500 h;190+%C2%B0C%2C+2500+h_1;tEMProcess_2766;tEM;STEM_JEOL_JEM_2200_FS;JEOL;0.0225;190+%C2%B0C%2C+2500+h_1_2;precipitateGeometryMeasurementProcess_2766;190+%C2%B0C%2C+2500+h_1_2_11;7722;1377.037;1888.857;337.245;107.449;91.504;7.4367164243;L_190+%C2%B0C%2C+2500+h_1_2;ImageJ;;;
2500;190;0;190 °C, 2500 h;190+%C2%B0C%2C+2500+h_1;tEMProcess_2767;tEM;STEM_JEOL_JEM_2200_FS;JEOL;0.0225;190+%C2%B0C%2C+2500+h_1_3;precipitateGeometryMeasurementProcess_2767;190+%C2%B0C%2C+2500+h_1_3_1;2828;1280.593;58.733;200.108;63.582;56.631;4.5004508727;L_190+%C2%B0C%2C+2500+h_1_3;ImageJ;;;
2500;190;0;190 °C, 2500 h;190+%C2%B0C%2C+2500+h_1;tEMProcess_2768;tEM;STEM_JEOL_JEM_2200_FS;JEOL;0.0225;190+%C2%B0C%2C+2500+h_1_3;precipitateGeometryMeasurementProcess_2768;190+%C2%B0C%2C+2500+h_1_3_2;6131;174.309;110.563;316.551;109.101;71.55;6.6264661038;L_190+%C2%B0C%2C+2500+h_1_3;ImageJ;;;
2500;190;0;190 °C, 2500 h;190+%C2%B0C%2C+2500+h_1;tEMProcess_2769;tEM;STEM_JEOL_JEM_2200_FS;JEOL;0.0225;190+%C2%B0C%2C+2500+h_1_3;precipitateGeometryMeasurementProcess_2769;190+%C2%B0C%2C+2500+h_1_3_3;9773;423.404;171.536;402.233;151.431;82.172;8.3662390982;L_190+%C2%B0C%2C+2500+h_1_3;ImageJ;;;
2500;190;0;190 °C, 2500 h;190+%C2%B0C%2C+2500+h_1;tEMProcess_2770;tEM;STEM_JEOL_JEM_2200_FS;JEOL;0.0225;190+%C2%B0C%2C+2500+h_1_3;precipitateGeometryMeasurementProcess_2770;190+%C2%B0C%2C+2500+h_1_3_4;1927;1954.017;135.104;170.551;61.044;40.193;3.7149859879;L_190+%C2%B0C%2C+2500+h_1_3;ImageJ;;;
2500;190;0;190 °C, 2500 h;190+%C2%B0C%2C+2500+h_1;tEMProcess_2771;tEM;STEM_JEOL_JEM_2200_FS;JEOL;0.0225;190+%C2%B0C%2C+2500+h_1_3;precipitateGeometryMeasurementProcess_2771;190+%C2%B0C%2C+2500+h_1_3_5;4238;1331.521;589.668;250.167;82.819;65.154;5.5093047835;L_190+%C2%B0C%2C+2500+h_1_3;ImageJ;;;
2500;190;0;190 °C, 2500 h;190+%C2%B0C%2C+2500+h_1;tEMProcess_2772;tEM;STEM_JEOL_JEM_2200_FS;JEOL;0.0225;190+%C2%B0C%2C+2500+h_1_3;precipitateGeometryMeasurementProcess_2772;190+%C2%B0C%2C+2500+h_1_3_6;5634;225.179;966.881;301.789;109.803;65.33;6.3522084917;L_190+%C2%B0C%2C+2500+h_1_3;ImageJ;;;
2500;190;0;190 °C, 2500 h;190+%C2%B0C%2C+2500+h_1;tEMProcess_2773;tEM;STEM_JEOL_JEM_2200_FS;JEOL;0.0225;190+%C2%B0C%2C+2500+h_1_3;precipitateGeometryMeasurementProcess_2773;190+%C2%B0C%2C+2500+h_1_3_7;6199;618.017;1053.124;301.647;92.849;85.007;6.6631124221;L_190+%C2%B0C%2C+2500+h_1_3;ImageJ;;;
2500;190;0;190 °C, 2500 h;190+%C2%B0C%2C+2500+h_1;tEMProcess_2774;tEM;STEM_JEOL_JEM_2200_FS;JEOL;0.0225;190+%C2%B0C%2C+2500+h_1_3;precipitateGeometryMeasurementProcess_2774;190+%C2%B0C%2C+2500+h_1_3_8;7881;1873.066;1118.735;427.955;181.491;55.289;7.5128892440;L_190+%C2%B0C%2C+2500+h_1_3;ImageJ;;;
2500;190;0;190 °C, 2500 h;190+%C2%B0C%2C+2500+h_1;tEMProcess_2775;tEM;STEM_JEOL_JEM_2200_FS;JEOL;0.0225;190+%C2%B0C%2C+2500+h_1_3;precipitateGeometryMeasurementProcess_2775;190+%C2%B0C%2C+2500+h_1_3_9;3158;892.512;1470.48;240.392;86.195;46.649;4.7557868921;L_190+%C2%B0C%2C+2500+h_1_3;ImageJ;;;
2500;190;0;190 °C, 2500 h;190+%C2%B0C%2C+2500+h_1;tEMProcess_2776;tEM;STEM_JEOL_JEM_2200_FS;JEOL;0.0225;190+%C2%B0C%2C+2500+h_1_3;precipitateGeometryMeasurementProcess_2776;190+%C2%B0C%2C+2500+h_1_3_10;4541;596.324;1536.83;288.007;94.421;61.234;5.7028516416;L_190+%C2%B0C%2C+2500+h_1_3;ImageJ;;;
2500;190;0;190 °C, 2500 h;190+%C2%B0C%2C+2500+h_1;tEMProcess_2777;tEM;STEM_JEOL_JEM_2200_FS;JEOL;0.0225;190+%C2%B0C%2C+2500+h_1_3;precipitateGeometryMeasurementProcess_2777;190+%C2%B0C%2C+2500+h_1_3_11;4926;1523.181;1624.442;267.12;94.04;66.695;5.9396865435;L_190+%C2%B0C%2C+2500+h_1_3;ImageJ;;;
2500;190;0;190 °C, 2500 h;190+%C2%B0C%2C+2500+h_1;tEMProcess_2778;tEM;STEM_JEOL_JEM_2200_FS;JEOL;0.0225;190+%C2%B0C%2C+2500+h_1_3;precipitateGeometryMeasurementProcess_2778;190+%C2%B0C%2C+2500+h_1_3_12;7985;503.929;1934.964;366.794;129.732;78.368;7.5622979263;L_190+%C2%B0C%2C+2500+h_1_3;ImageJ;;;
2500;190;0;190 °C, 2500 h;190+%C2%B0C%2C+2500+h_1;tEMProcess_2779;tEM;STEM_JEOL_JEM_2200_FS;JEOL;0.0225;190+%C2%B0C%2C+2500+h_1_4;precipitateGeometryMeasurementProcess_2779;190+%C2%B0C%2C+2500+h_1_4_1;12917;1712.901;396.453;451.546;133.394;123.292;9.6182741693;L_190+%C2%B0C%2C+2500+h_1_4;ImageJ;;;
2500;190;0;190 °C, 2500 h;190+%C2%B0C%2C+2500+h_1;tEMProcess_2780;tEM;STEM_JEOL_JEM_2200_FS;JEOL;0.0225;190+%C2%B0C%2C+2500+h_1_4;precipitateGeometryMeasurementProcess_2780;190+%C2%B0C%2C+2500+h_1_4_2;2143;1459.784;590.923;173.137;53.223;51.267;3.9176660063;L_190+%C2%B0C%2C+2500+h_1_4;ImageJ;;;
2500;190;0;190 °C, 2500 h;190+%C2%B0C%2C+2500+h_1;tEMProcess_2781;tEM;STEM_JEOL_JEM_2200_FS;JEOL;0.0225;190+%C2%B0C%2C+2500+h_1_4;precipitateGeometryMeasurementProcess_2781;190+%C2%B0C%2C+2500+h_1_4_3;13496;849.562;828.666;504.759;191.773;89.604;9.8314790362;L_190+%C2%B0C%2C+2500+h_1_4;ImageJ;;;
2500;190;0;190 °C, 2500 h;190+%C2%B0C%2C+2500+h_1;tEMProcess_2782;tEM;STEM_JEOL_JEM_2200_FS;JEOL;0.0225;190+%C2%B0C%2C+2500+h_1_4;precipitateGeometryMeasurementProcess_2782;190+%C2%B0C%2C+2500+h_1_4_4;11272;192.632;929.807;489.453;205.505;69.838;8.9849737525;L_190+%C2%B0C%2C+2500+h_1_4;ImageJ;;;
2500;190;0;190 °C, 2500 h;190+%C2%B0C%2C+2500+h_1;tEMProcess_2783;tEM;STEM_JEOL_JEM_2200_FS;JEOL;0.0225;190+%C2%B0C%2C+2500+h_1_4;precipitateGeometryMeasurementProcess_2783;190+%C2%B0C%2C+2500+h_1_4_5;9467;401.67;1092.788;394.115;139.87;86.178;8.2342208545;L_190+%C2%B0C%2C+2500+h_1_4;ImageJ;;;
2500;190;0;190 °C, 2500 h;190+%C2%B0C%2C+2500+h_1;tEMProcess_2784;tEM;STEM_JEOL_JEM_2200_FS;JEOL;0.0225;190+%C2%B0C%2C+2500+h_1_4;precipitateGeometryMeasurementProcess_2784;190+%C2%B0C%2C+2500+h_1_4_6;10454;1653.745;1362.861;436.576;166.327;80.026;8.6528180311;L_190+%C2%B0C%2C+2500+h_1_4;ImageJ;;;
2500;190;0;190 °C, 2500 h;190+%C2%B0C%2C+2500+h_1;tEMProcess_2785;tEM;STEM_JEOL_JEM_2200_FS;JEOL;0.0225;190+%C2%B0C%2C+2500+h_1_4;precipitateGeometryMeasurementProcess_2785;190+%C2%B0C%2C+2500+h_1_4_7;7292;1089.683;1344.119;335.103;122.583;75.74;7.2266937825;L_190+%C2%B0C%2C+2500+h_1_4;ImageJ;;;
2500;190;0;190 °C, 2500 h;190+%C2%B0C%2C+2500+h_1;tEMProcess_2786;tEM;STEM_JEOL_JEM_2200_FS;JEOL;0.0225;190+%C2%B0C%2C+2500+h_1_4;precipitateGeometryMeasurementProcess_2786;190+%C2%B0C%2C+2500+h_1_4_8;7998;1657.044;1535.34;363.622;143.871;70.781;7.5684513322;L_190+%C2%B0C%2C+2500+h_1_4;ImageJ;;;
2500;190;0;190 °C, 2500 h;190+%C2%B0C%2C+2500+h_1;tEMProcess_2787;tEM;STEM_JEOL_JEM_2200_FS;JEOL;0.0225;190+%C2%B0C%2C+2500+h_1_4;precipitateGeometryMeasurementProcess_2787;190+%C2%B0C%2C+2500+h_1_4_9;2589;1529.249;1667.967;200.836;73.409;44.905;4.3060825172;L_190+%C2%B0C%2C+2500+h_1_4;ImageJ;;;
2500;190;0;190 °C, 2500 h;190+%C2%B0C%2C+2500+h_1;tEMProcess_2788;tEM;STEM_JEOL_JEM_2200_FS;JEOL;0.0225;190+%C2%B0C%2C+2500+h_1_4;precipitateGeometryMeasurementProcess_2788;190+%C2%B0C%2C+2500+h_1_4_10;10685;978.975;1769.095;401.622;137.584;98.882;8.7478954905;L_190+%C2%B0C%2C+2500+h_1_4;ImageJ;;;
2500;190;0;190 °C, 2500 h;190+%C2%B0C%2C+2500+h_1;tEMProcess_2789;tEM;STEM_JEOL_JEM_2200_FS;JEOL;0.0225;190+%C2%B0C%2C+2500+h_1_5;precipitateGeometryMeasurementProcess_2789;190+%C2%B0C%2C+2500+h_1_5_1;4595;1661.745;248.648;267.362;83.039;70.456;5.7366595993;L_190+%C2%B0C%2C+2500+h_1_5;ImageJ;;;
2500;190;0;190 °C, 2500 h;190+%C2%B0C%2C+2500+h_1;tEMProcess_2790;tEM;STEM_JEOL_JEM_2200_FS;JEOL;0.0225;190+%C2%B0C%2C+2500+h_1_5;precipitateGeometryMeasurementProcess_2790;190+%C2%B0C%2C+2500+h_1_5_2;4412;759.819;329.029;262.877;94.209;59.628;5.6212651958;L_190+%C2%B0C%2C+2500+h_1_5;ImageJ;;;
2500;190;0;190 °C, 2500 h;190+%C2%B0C%2C+2500+h_1;tEMProcess_2791;tEM;STEM_JEOL_JEM_2200_FS;JEOL;0.0225;190+%C2%B0C%2C+2500+h_1_5;precipitateGeometryMeasurementProcess_2791;190+%C2%B0C%2C+2500+h_1_5_3;1421;1982.97;562.335;143.095;49.344;36.667;3.1901665844;L_190+%C2%B0C%2C+2500+h_1_5;ImageJ;;;
2500;190;0;190 °C, 2500 h;190+%C2%B0C%2C+2500+h_1;tEMProcess_2792;tEM;STEM_JEOL_JEM_2200_FS;JEOL;0.0225;190+%C2%B0C%2C+2500+h_1_5;precipitateGeometryMeasurementProcess_2792;190+%C2%B0C%2C+2500+h_1_5_4;1403;1081.79;580.685;141.882;46.251;38.623;3.1698970539;L_190+%C2%B0C%2C+2500+h_1_5;ImageJ;;;
2500;190;0;190 °C, 2500 h;190+%C2%B0C%2C+2500+h_1;tEMProcess_2793;tEM;STEM_JEOL_JEM_2200_FS;JEOL;0.0225;190+%C2%B0C%2C+2500+h_1_5;precipitateGeometryMeasurementProcess_2793;190+%C2%B0C%2C+2500+h_1_5_5;2440;102.301;973.783;187.522;64.597;48.094;4.1803364400;L_190+%C2%B0C%2C+2500+h_1_5;ImageJ;;;
2500;190;0;190 °C, 2500 h;190+%C2%B0C%2C+2500+h_1;tEMProcess_2794;tEM;STEM_JEOL_JEM_2200_FS;JEOL;0.0225;190+%C2%B0C%2C+2500+h_1_5;precipitateGeometryMeasurementProcess_2794;190+%C2%B0C%2C+2500+h_1_5_6;4105;1298.777;1091.164;267.095;108.133;48.335;5.4221671740;L_190+%C2%B0C%2C+2500+h_1_5;ImageJ;;;
2500;190;0;190 °C, 2500 h;190+%C2%B0C%2C+2500+h_1;tEMProcess_2795;tEM;STEM_JEOL_JEM_2200_FS;JEOL;0.0225;190+%C2%B0C%2C+2500+h_1_5;precipitateGeometryMeasurementProcess_2795;190+%C2%B0C%2C+2500+h_1_5_7;1756;1139.218;1579.507;162.066;54.583;40.962;3.5463253662;L_190+%C2%B0C%2C+2500+h_1_5;ImageJ;;;
2500;190;0;190 °C, 2500 h;190+%C2%B0C%2C+2500+h_1;tEMProcess_2796;tEM;STEM_JEOL_JEM_2200_FS;JEOL;0.0225;190+%C2%B0C%2C+2500+h_1_5;precipitateGeometryMeasurementProcess_2796;190+%C2%B0C%2C+2500+h_1_5_8;11982;422.214;1691.095;431.563;152.719;99.895;9.2636253036;L_190+%C2%B0C%2C+2500+h_1_5;ImageJ;;;
2500;190;0;190 °C, 2500 h;190+%C2%B0C%2C+2500+h_1;tEMProcess_2797;tEM;STEM_JEOL_JEM_2200_FS;JEOL;0.0225;190+%C2%B0C%2C+2500+h_1_5;precipitateGeometryMeasurementProcess_2797;190+%C2%B0C%2C+2500+h_1_5_9;1461;1079.134;1712.725;148.652;44.503;41.799;3.2347552819;L_190+%C2%B0C%2C+2500+h_1_5;ImageJ;;;
2500;190;0;190 °C, 2500 h;190+%C2%B0C%2C+2500+h_2;tEMProcess_2798;tEM;STEM_JEOL_JEM_2200_FS;JEOL;0.0225;190+%C2%B0C%2C+2500+h_2_1;precipitateGeometryMeasurementProcess_2798;190+%C2%B0C%2C+2500+h_2_1_1;4011;763.187;131.556;289.362;122.333;41.746;5.3597268077;L_190+%C2%B0C%2C+2500+h_2_1;ImageJ;;;
2500;190;0;190 °C, 2500 h;190+%C2%B0C%2C+2500+h_2;tEMProcess_2799;tEM;STEM_JEOL_JEM_2200_FS;JEOL;0.0225;190+%C2%B0C%2C+2500+h_2_1;precipitateGeometryMeasurementProcess_2799;190+%C2%B0C%2C+2500+h_2_1_2;9800;537.264;481.827;408.558;135.452;92.119;8.3777878884;L_190+%C2%B0C%2C+2500+h_2_1;ImageJ;;;
2500;190;0;190 °C, 2500 h;190+%C2%B0C%2C+2500+h_2;tEMProcess_2800;tEM;STEM_JEOL_JEM_2200_FS;JEOL;0.0225;190+%C2%B0C%2C+2500+h_2_1;precipitateGeometryMeasurementProcess_2800;190+%C2%B0C%2C+2500+h_2_1_3;424;1317.561;446.774;92.225;36.679;14.718;1.7426061845;L_190+%C2%B0C%2C+2500+h_2_1;ImageJ;;;
2500;190;0;190 °C, 2500 h;190+%C2%B0C%2C+2500+h_2;tEMProcess_2801;tEM;STEM_JEOL_JEM_2200_FS;JEOL;0.0225;190+%C2%B0C%2C+2500+h_2_1;precipitateGeometryMeasurementProcess_2801;190+%C2%B0C%2C+2500+h_2_1_4;3466;1827.503;495.786;287.806;118.514;37.237;4.9823083479;L_190+%C2%B0C%2C+2500+h_2_1;ImageJ;;;
2500;190;0;190 °C, 2500 h;190+%C2%B0C%2C+2500+h_2;tEMProcess_2802;tEM;STEM_JEOL_JEM_2200_FS;JEOL;0.0225;190+%C2%B0C%2C+2500+h_2_1;precipitateGeometryMeasurementProcess_2802;190+%C2%B0C%2C+2500+h_2_1_5;836;225.356;567.065;119.296;39.758;26.773;2.4469182575;L_190+%C2%B0C%2C+2500+h_2_1;ImageJ;;;
2500;190;0;190 °C, 2500 h;190+%C2%B0C%2C+2500+h_2;tEMProcess_2803;tEM;STEM_JEOL_JEM_2200_FS;JEOL;0.0225;190+%C2%B0C%2C+2500+h_2_1;precipitateGeometryMeasurementProcess_2803;190+%C2%B0C%2C+2500+h_2_1_6;242;183.653;588.595;61.941;24.286;12.687;1.3165095253;L_190+%C2%B0C%2C+2500+h_2_1;ImageJ;;;
2500;190;0;190 °C, 2500 h;190+%C2%B0C%2C+2500+h_2;tEMProcess_2804;tEM;STEM_JEOL_JEM_2200_FS;JEOL;0.0225;190+%C2%B0C%2C+2500+h_2_1;precipitateGeometryMeasurementProcess_2804;190+%C2%B0C%2C+2500+h_2_1_7;11097;103.856;740.519;465.605;188.67;74.888;8.9149541870;L_190+%C2%B0C%2C+2500+h_2_1;ImageJ;;;
2500;190;0;190 °C, 2500 h;190+%C2%B0C%2C+2500+h_2;tEMProcess_2805;tEM;STEM_JEOL_JEM_2200_FS;JEOL;0.0225;190+%C2%B0C%2C+2500+h_2_1;precipitateGeometryMeasurementProcess_2805;190+%C2%B0C%2C+2500+h_2_1_8;408;479.99;712.017;75.012;24.716;21.018;1.7094106456;L_190+%C2%B0C%2C+2500+h_2_1;ImageJ;;;
2500;190;0;190 °C, 2500 h;190+%C2%B0C%2C+2500+h_2;tEMProcess_2806;tEM;STEM_JEOL_JEM_2200_FS;JEOL;0.0225;190+%C2%B0C%2C+2500+h_2_1;precipitateGeometryMeasurementProcess_2806;190+%C2%B0C%2C+2500+h_2_1_9;194;722.247;738.66;53.355;19.025;12.984;1.1787377372;L_190+%C2%B0C%2C+2500+h_2_1;ImageJ;;;
2500;190;0;190 °C, 2500 h;190+%C2%B0C%2C+2500+h_2;tEMProcess_2807;tEM;STEM_JEOL_JEM_2200_FS;JEOL;0.0225;190+%C2%B0C%2C+2500+h_2_1;precipitateGeometryMeasurementProcess_2807;190+%C2%B0C%2C+2500+h_2_1_10;4211;400.271;784.598;278.534;111.856;47.933;5.4917270454;L_190+%C2%B0C%2C+2500+h_2_1;ImageJ;;;
2500;190;0;190 °C, 2500 h;190+%C2%B0C%2C+2500+h_2;tEMProcess_2808;tEM;STEM_JEOL_JEM_2200_FS;JEOL;0.0225;190+%C2%B0C%2C+2500+h_2_1;precipitateGeometryMeasurementProcess_2808;190+%C2%B0C%2C+2500+h_2_1_11;350;700.1;764.303;71.841;26.142;17.046;1.5832530921;L_190+%C2%B0C%2C+2500+h_2_1;ImageJ;;;
2500;190;0;190 °C, 2500 h;190+%C2%B0C%2C+2500+h_2;tEMProcess_2809;tEM;STEM_JEOL_JEM_2200_FS;JEOL;0.0225;190+%C2%B0C%2C+2500+h_2_1;precipitateGeometryMeasurementProcess_2809;190+%C2%B0C%2C+2500+h_2_1_12;445;443.961;887.199;99.882;36.432;15.552;1.7852388455;L_190+%C2%B0C%2C+2500+h_2_1;ImageJ;;;
2500;190;0;190 °C, 2500 h;190+%C2%B0C%2C+2500+h_2;tEMProcess_2810;tEM;STEM_JEOL_JEM_2200_FS;JEOL;0.0225;190+%C2%B0C%2C+2500+h_2_1;precipitateGeometryMeasurementProcess_2810;190+%C2%B0C%2C+2500+h_2_1_13;7574;1854.734;1062.164;376.902;138.306;69.726;7.3651055155;L_190+%C2%B0C%2C+2500+h_2_1;ImageJ;;;
2500;190;0;190 °C, 2500 h;190+%C2%B0C%2C+2500+h_2;tEMProcess_2811;tEM;STEM_JEOL_JEM_2200_FS;JEOL;0.0225;190+%C2%B0C%2C+2500+h_2_1;precipitateGeometryMeasurementProcess_2811;190+%C2%B0C%2C+2500+h_2_1_14;371;1362.786;1048.815;92.811;40.751;11.592;1.6300588256;L_190+%C2%B0C%2C+2500+h_2_1;ImageJ;;;
2500;190;0;190 °C, 2500 h;190+%C2%B0C%2C+2500+h_2;tEMProcess_2812;tEM;STEM_JEOL_JEM_2200_FS;JEOL;0.0225;190+%C2%B0C%2C+2500+h_2_1;precipitateGeometryMeasurementProcess_2812;190+%C2%B0C%2C+2500+h_2_1_15;399;1097.47;1047.362;74.426;26.389;19.251;1.6904517157;L_190+%C2%B0C%2C+2500+h_2_1;ImageJ;;;
2500;190;0;190 °C, 2500 h;190+%C2%B0C%2C+2500+h_2;tEMProcess_2813;tEM;STEM_JEOL_JEM_2200_FS;JEOL;0.0225;190+%C2%B0C%2C+2500+h_2_1;precipitateGeometryMeasurementProcess_2813;190+%C2%B0C%2C+2500+h_2_1_16;7093;83.679;1096.681;411.103;170.385;53.004;7.1274027886;L_190+%C2%B0C%2C+2500+h_2_1;ImageJ;;;
2500;190;0;190 °C, 2500 h;190+%C2%B0C%2C+2500+h_2;tEMProcess_2814;tEM;STEM_JEOL_JEM_2200_FS;JEOL;0.0225;190+%C2%B0C%2C+2500+h_2_1;precipitateGeometryMeasurementProcess_2814;190+%C2%B0C%2C+2500+h_2_1_17;211;539.462;1118.685;58.184;20.611;13.034;1.2292990623;L_190+%C2%B0C%2C+2500+h_2_1;ImageJ;;;
2500;190;0;190 °C, 2500 h;190+%C2%B0C%2C+2500+h_2;tEMProcess_2815;tEM;STEM_JEOL_JEM_2200_FS;JEOL;0.0225;190+%C2%B0C%2C+2500+h_2_1;precipitateGeometryMeasurementProcess_2815;190+%C2%B0C%2C+2500+h_2_1_18;538;494.963;1134.31;96.569;33.84;20.242;1.9629419686;L_190+%C2%B0C%2C+2500+h_2_1;ImageJ;;;
2500;190;0;190 °C, 2500 h;190+%C2%B0C%2C+2500+h_2;tEMProcess_2816;tEM;STEM_JEOL_JEM_2200_FS;JEOL;0.0225;190+%C2%B0C%2C+2500+h_2_1;precipitateGeometryMeasurementProcess_2816;190+%C2%B0C%2C+2500+h_2_1_19;269;166.556;1289.069;70.426;22.414;15.281;1.3880095771;L_190+%C2%B0C%2C+2500+h_2_1;ImageJ;;;
2500;190;0;190 °C, 2500 h;190+%C2%B0C%2C+2500+h_2;tEMProcess_2817;tEM;STEM_JEOL_JEM_2200_FS;JEOL;0.0225;190+%C2%B0C%2C+2500+h_2_1;precipitateGeometryMeasurementProcess_2817;190+%C2%B0C%2C+2500+h_2_1_20;4034;472.188;1350.89;241.321;80.868;63.514;5.3750717967;L_190+%C2%B0C%2C+2500+h_2_1;ImageJ;;;
2500;190;0;190 °C, 2500 h;190+%C2%B0C%2C+2500+h_2;tEMProcess_2818;tEM;STEM_JEOL_JEM_2200_FS;JEOL;0.0225;190+%C2%B0C%2C+2500+h_2_1;precipitateGeometryMeasurementProcess_2818;190+%C2%B0C%2C+2500+h_2_1_21;1106;1949.118;1363.712;128.953;47.999;29.338;2.8144522589;L_190+%C2%B0C%2C+2500+h_2_1;ImageJ;;;
2500;190;0;190 °C, 2500 h;190+%C2%B0C%2C+2500+h_2;tEMProcess_2819;tEM;STEM_JEOL_JEM_2200_FS;JEOL;0.0225;190+%C2%B0C%2C+2500+h_2_1;precipitateGeometryMeasurementProcess_2819;190+%C2%B0C%2C+2500+h_2_1_22;2396;1866.118;1486.086;184.853;58.843;51.844;4.1424734114;L_190+%C2%B0C%2C+2500+h_2_1;ImageJ;;;
2500;190;0;190 °C, 2500 h;190+%C2%B0C%2C+2500+h_2;tEMProcess_2820;tEM;STEM_JEOL_JEM_2200_FS;JEOL;0.0225;190+%C2%B0C%2C+2500+h_2_1;precipitateGeometryMeasurementProcess_2820;190+%C2%B0C%2C+2500+h_2_1_23;1240;1854.345;1611.98;131.397;44.477;35.497;2.9800748018;L_190+%C2%B0C%2C+2500+h_2_1;ImageJ;;;
2500;190;0;190 °C, 2500 h;190+%C2%B0C%2C+2500+h_2;tEMProcess_2821;tEM;STEM_JEOL_JEM_2200_FS;JEOL;0.0225;190+%C2%B0C%2C+2500+h_2_1;precipitateGeometryMeasurementProcess_2821;190+%C2%B0C%2C+2500+h_2_1_24;283;1444.048;1730.839;68.669;27.762;12.979;1.4236706783;L_190+%C2%B0C%2C+2500+h_2_1;ImageJ;;;
2500;190;0;190 °C, 2500 h;190+%C2%B0C%2C+2500+h_2;tEMProcess_2822;tEM;STEM_JEOL_JEM_2200_FS;JEOL;0.0225;190+%C2%B0C%2C+2500+h_2_1;precipitateGeometryMeasurementProcess_2822;190+%C2%B0C%2C+2500+h_2_1_25;249;1409.207;1748.428;71.841;29.859;10.618;1.3354142194;L_190+%C2%B0C%2C+2500+h_2_1;ImageJ;;;
2500;190;0;190 °C, 2500 h;190+%C2%B0C%2C+2500+h_2;tEMProcess_2823;tEM;STEM_JEOL_JEM_2200_FS;JEOL;0.0225;190+%C2%B0C%2C+2500+h_2_1;precipitateGeometryMeasurementProcess_2823;190+%C2%B0C%2C+2500+h_2_1_26;9209;1112.521;1795.618;387.806;144.681;81.042;8.1212440052;L_190+%C2%B0C%2C+2500+h_2_1;ImageJ;;;
2500;190;0;190 °C, 2500 h;190+%C2%B0C%2C+2500+h_2;tEMProcess_2824;tEM;STEM_JEOL_JEM_2200_FS;JEOL;0.0225;190+%C2%B0C%2C+2500+h_2_1;precipitateGeometryMeasurementProcess_2824;190+%C2%B0C%2C+2500+h_2_1_27;2469;1622.778;1883.758;187.439;61.822;50.85;4.2051052249;L_190+%C2%B0C%2C+2500+h_2_1;ImageJ;;;
2500;190;0;190 °C, 2500 h;190+%C2%B0C%2C+2500+h_2;tEMProcess_2825;tEM;STEM_JEOL_JEM_2200_FS;JEOL;0.0225;190+%C2%B0C%2C+2500+h_2_1;precipitateGeometryMeasurementProcess_2825;190+%C2%B0C%2C+2500+h_2_1_28;10490;319.007;1945.759;412.115;150.296;88.867;8.6677038993;L_190+%C2%B0C%2C+2500+h_2_1;ImageJ;;;
2500;190;0;190 °C, 2500 h;190+%C2%B0C%2C+2500+h_2;tEMProcess_2826;tEM;STEM_JEOL_JEM_2200_FS;JEOL;0.0225;190+%C2%B0C%2C+2500+h_2_2;precipitateGeometryMeasurementProcess_2826;190+%C2%B0C%2C+2500+h_2_2_1;2518;136.294;112.881;197.681;66.767;48.018;4.2466276740;L_190+%C2%B0C%2C+2500+h_2_2;ImageJ;;;
2500;190;0;190 °C, 2500 h;190+%C2%B0C%2C+2500+h_2;tEMProcess_2827;tEM;STEM_JEOL_JEM_2200_FS;JEOL;0.0225;190+%C2%B0C%2C+2500+h_2_2;precipitateGeometryMeasurementProcess_2827;190+%C2%B0C%2C+2500+h_2_2_2;1393;35.575;164.763;145.581;53.704;33.026;3.1585799986;L_190+%C2%B0C%2C+2500+h_2_2;ImageJ;;;
2500;190;0;190 °C, 2500 h;190+%C2%B0C%2C+2500+h_2;tEMProcess_2828;tEM;STEM_JEOL_JEM_2200_FS;JEOL;0.0225;190+%C2%B0C%2C+2500+h_2_2;precipitateGeometryMeasurementProcess_2828;190+%C2%B0C%2C+2500+h_2_2_3;1271;739.72;233.254;167.966;72;22.476;3.0170957841;L_190+%C2%B0C%2C+2500+h_2_2;ImageJ;;;
2500;190;0;190 °C, 2500 h;190+%C2%B0C%2C+2500+h_2;tEMProcess_2829;tEM;STEM_JEOL_JEM_2200_FS;JEOL;0.0225;190+%C2%B0C%2C+2500+h_2_2;precipitateGeometryMeasurementProcess_2829;190+%C2%B0C%2C+2500+h_2_2_4;3959;92.898;294.892;248.066;89.624;56.244;5.3248707859;L_190+%C2%B0C%2C+2500+h_2_2;ImageJ;;;
2500;190;0;190 °C, 2500 h;190+%C2%B0C%2C+2500+h_2;tEMProcess_2830;tEM;STEM_JEOL_JEM_2200_FS;JEOL;0.0225;190+%C2%B0C%2C+2500+h_2_2;precipitateGeometryMeasurementProcess_2830;190+%C2%B0C%2C+2500+h_2_2_5;1452;554.612;323.947;143.983;46.787;39.514;3.2247765786;L_190+%C2%B0C%2C+2500+h_2_2;ImageJ;;;
2500;190;0;190 °C, 2500 h;190+%C2%B0C%2C+2500+h_2;tEMProcess_2831;tEM;STEM_JEOL_JEM_2200_FS;JEOL;0.0225;190+%C2%B0C%2C+2500+h_2_2;precipitateGeometryMeasurementProcess_2831;190+%C2%B0C%2C+2500+h_2_2_6;368;324.981;334.897;70.426;23.189;20.206;1.6234549139;L_190+%C2%B0C%2C+2500+h_2_2;ImageJ;;;
2500;190;0;190 °C, 2500 h;190+%C2%B0C%2C+2500+h_2;tEMProcess_2832;tEM;STEM_JEOL_JEM_2200_FS;JEOL;0.0225;190+%C2%B0C%2C+2500+h_2_2;precipitateGeometryMeasurementProcess_2832;190+%C2%B0C%2C+2500+h_2_2_7;527;727.585;355.248;87.983;31.438;21.343;1.9427710816;L_190+%C2%B0C%2C+2500+h_2_2;ImageJ;;;
2500;190;0;190 °C, 2500 h;190+%C2%B0C%2C+2500+h_2;tEMProcess_2833;tEM;STEM_JEOL_JEM_2200_FS;JEOL;0.0225;190+%C2%B0C%2C+2500+h_2_2;precipitateGeometryMeasurementProcess_2833;190+%C2%B0C%2C+2500+h_2_2_8;306;626.572;474.405;67.012;24.354;15.998;1.4803930446;L_190+%C2%B0C%2C+2500+h_2_2;ImageJ;;;
2500;190;0;190 °C, 2500 h;190+%C2%B0C%2C+2500+h_2;tEMProcess_2834;tEM;STEM_JEOL_JEM_2200_FS;JEOL;0.0225;190+%C2%B0C%2C+2500+h_2_2;precipitateGeometryMeasurementProcess_2834;190+%C2%B0C%2C+2500+h_2_2_9;156;91.917;542.75;58.184;25.391;7.823;1.0570088460;L_190+%C2%B0C%2C+2500+h_2_2;ImageJ;;;
