Repository: materialdigital/demo-orowan

# demo-orowan

This repository hosts a Jupyter notebook demonstrator that is based on an ontological framework. This framework is structured around the Platform MaterialDigital Core Ontology (PMDco), Tensile Test Ontology (TTO), and Precipitate Geometry Ontology (PGO). This approach allows for a nuanced exploration and demonstration of the Orowan correlation in materials science. This example is provided by the PMD core team.

For more information on these ontologies and the underlying framework, please visit:
- PMDco: [Platform MaterialDigital Core Ontology](https://github.com/materialdigital/core-ontology).

File: data/TEM_data.csv (part 18 of 41)
specimenAgingtime;specimenAgingT;specimenCreepStress;specimenMaterialStateName;specimen_ID;tEMProcess;transmissionElectronMicroscope;manufacturerSeries;tEMManufacturer;calibrationFactor;dFImage_ID;precipitateGeometryMeasurement;particleNumber;particleArea;weightedXPositionCentralPoint;weightedYPositionCentralPoint;perimeter;elipseFitMajorAxis;elipseFitMinorAxis;particleRadius_nm;labDFImage_ID;softwareAgent;;;
2500;190;0;190 °C, 2500 h;190+%C2%B0C%2C+2500+h_2;tEMProcess_2835;tEM;STEM_JEOL_JEM_2200_FS;JEOL;0.0225;190+%C2%B0C%2C+2500+h_2_2;precipitateGeometryMeasurementProcess_2835;190+%C2%B0C%2C+2500+h_2_2_10;107;192.528;570.556;37.213;12.684;10.741;0.8754033647;L_190+%C2%B0C%2C+2500+h_2_2;ImageJ;;;
2500;190;0;190 °C, 2500 h;190+%C2%B0C%2C+2500+h_2;tEMProcess_2836;tEM;STEM_JEOL_JEM_2200_FS;JEOL;0.0225;190+%C2%B0C%2C+2500+h_2_2;precipitateGeometryMeasurementProcess_2836;190+%C2%B0C%2C+2500+h_2_2_11;455;229.489;608.911;80.912;28.982;19.989;1.8051862673;L_190+%C2%B0C%2C+2500+h_2_2;ImageJ;;;
2500;190;0;190 °C, 2500 h;190+%C2%B0C%2C+2500+h_2;tEMProcess_2837;tEM;STEM_JEOL_JEM_2200_FS;JEOL;0.0225;190+%C2%B0C%2C+2500+h_2_2;precipitateGeometryMeasurementProcess_2837;190+%C2%B0C%2C+2500+h_2_2_12;125;193.308;648.916;41.698;15.996;9.95;0.9461746958;L_190+%C2%B0C%2C+2500+h_2_2;ImageJ;;;
2500;190;0;190 °C, 2500 h;190+%C2%B0C%2C+2500+h_2;tEMProcess_2838;tEM;STEM_JEOL_JEM_2200_FS;JEOL;0.0225;190+%C2%B0C%2C+2500+h_2_2;precipitateGeometryMeasurementProcess_2838;190+%C2%B0C%2C+2500+h_2_2_13;2658;873.247;706.762;201.522;73.705;45.917;4.3630863782;L_190+%C2%B0C%2C+2500+h_2_2;ImageJ;;;
2500;190;0;190 °C, 2500 h;190+%C2%B0C%2C+2500+h_2;tEMProcess_2839;tEM;STEM_JEOL_JEM_2200_FS;JEOL;0.0225;190+%C2%B0C%2C+2500+h_2_2;precipitateGeometryMeasurementProcess_2839;190+%C2%B0C%2C+2500+h_2_2_14;164;211.787;738.524;47.456;16.476;12.674;1.0837727991;L_190+%C2%B0C%2C+2500+h_2_2;ImageJ;;;
2500;190;0;190 °C, 2500 h;190+%C2%B0C%2C+2500+h_2;tEMProcess_2840;tEM;STEM_JEOL_JEM_2200_FS;JEOL;0.0225;190+%C2%B0C%2C+2500+h_2_2;precipitateGeometryMeasurementProcess_2840;190+%C2%B0C%2C+2500+h_2_2_15;2367;657.546;838.549;212.853;86.594;34.803;4.1173278669;L_190+%C2%B0C%2C+2500+h_2_2;ImageJ;;;
2500;190;0;190 °C, 2500 h;190+%C2%B0C%2C+2500+h_2;tEMProcess_2841;tEM;STEM_JEOL_JEM_2200_FS;JEOL;0.0225;190+%C2%B0C%2C+2500+h_2_2;precipitateGeometryMeasurementProcess_2841;190+%C2%B0C%2C+2500+h_2_2_16;2998;167.904;883.263;231.522;91.003;41.946;4.6337450699;L_190+%C2%B0C%2C+2500+h_2_2;ImageJ;;;
2500;190;0;190 °C, 2500 h;190+%C2%B0C%2C+2500+h_2;tEMProcess_2842;tEM;STEM_JEOL_JEM_2200_FS;JEOL;0.0225;190+%C2%B0C%2C+2500+h_2_3;precipitateGeometryMeasurementProcess_2842;190+%C2%B0C%2C+2500+h_2_3_7;2963;408.334;436.282;221.865;83.157;45.367;4.6066174507;L_190+%C2%B0C%2C+2500+h_2_3;ImageJ;;;
2500;190;0;190 °C, 2500 h;190+%C2%B0C%2C+2500+h_2;tEMProcess_2843;tEM;STEM_JEOL_JEM_2200_FS;JEOL;0.0225;190+%C2%B0C%2C+2500+h_2_3;precipitateGeometryMeasurementProcess_2843;190+%C2%B0C%2C+2500+h_2_3_8;1913;600.77;484.456;165.823;56.39;43.194;3.7014663684;L_190+%C2%B0C%2C+2500+h_2_3;ImageJ;;;
2500;190;0;190 °C, 2500 h;190+%C2%B0C%2C+2500+h_2;tEMProcess_2844;tEM;STEM_JEOL_JEM_2200_FS;JEOL;0.0225;190+%C2%B0C%2C+2500+h_2_3;precipitateGeometryMeasurementProcess_2844;190+%C2%B0C%2C+2500+h_2_3_9;1024;1046.912;526.804;122.225;41.864;31.143;2.7081100010;L_190+%C2%B0C%2C+2500+h_2_3;ImageJ;;;
2500;190;0;190 °C, 2500 h;190+%C2%B0C%2C+2500+h_2;tEMProcess_2845;tEM;STEM_JEOL_JEM_2200_FS;JEOL;0.0225;190+%C2%B0C%2C+2500+h_2_3;precipitateGeometryMeasurementProcess_2845;190+%C2%B0C%2C+2500+h_2_3_10;2475;613.127;687.063;194.108;69.871;45.101;4.2102116083;L_190+%C2%B0C%2C+2500+h_2_3;ImageJ;;;
2500;190;0;190 °C, 2500 h;190+%C2%B0C%2C+2500+h_2;tEMProcess_2846;tEM;STEM_JEOL_JEM_2200_FS;JEOL;0.0225;190+%C2%B0C%2C+2500+h_2_3;precipitateGeometryMeasurementProcess_2846;190+%C2%B0C%2C+2500+h_2_3_11;9608;1113.77;751.608;397.179;151.451;80.774;8.2953138093;L_190+%C2%B0C%2C+2500+h_2_3;ImageJ;;;
2500;190;0;190 °C, 2500 h;190+%C2%B0C%2C+2500+h_2;tEMProcess_2847;tEM;STEM_JEOL_JEM_2200_FS;JEOL;0.0225;190+%C2%B0C%2C+2500+h_2_3;precipitateGeometryMeasurementProcess_2847;190+%C2%B0C%2C+2500+h_2_3_12;7496;1500.912;756.545;334.191;117.36;81.324;7.3270830078;L_190+%C2%B0C%2C+2500+h_2_3;ImageJ;;;
2500;190;0;190 °C, 2500 h;190+%C2%B0C%2C+2500+h_2;tEMProcess_2848;tEM;STEM_JEOL_JEM_2200_FS;JEOL;0.0225;190+%C2%B0C%2C+2500+h_2_3;precipitateGeometryMeasurementProcess_2848;190+%C2%B0C%2C+2500+h_2_3_13;125;1596.356;803.188;43.456;15.271;10.422;0.9461746958;L_190+%C2%B0C%2C+2500+h_2_3;ImageJ;;;
2500;190;0;190 °C, 2500 h;190+%C2%B0C%2C+2500+h_2;tEMProcess_2849;tEM;STEM_JEOL_JEM_2200_FS;JEOL;0.0225;190+%C2%B0C%2C+2500+h_2_3;precipitateGeometryMeasurementProcess_2849;190+%C2%B0C%2C+2500+h_2_3_14;1698;311.058;908.879;154.953;50.266;43.011;3.4872667236;L_190+%C2%B0C%2C+2500+h_2_3;ImageJ;;;
2500;190;0;190 °C, 2500 h;190+%C2%B0C%2C+2500+h_2;tEMProcess_2850;tEM;STEM_JEOL_JEM_2200_FS;JEOL;0.0225;190+%C2%B0C%2C+2500+h_2_3;precipitateGeometryMeasurementProcess_2850;190+%C2%B0C%2C+2500+h_2_3_15;20092;99.176;1071.767;643.914;256.489;99.739;11.9957638459;L_190+%C2%B0C%2C+2500+h_2_3;ImageJ;;;
2500;190;0;190 °C, 2500 h;190+%C2%B0C%2C+2500+h_2;tEMProcess_2851;tEM;STEM_JEOL_JEM_2200_FS;JEOL;0.0225;190+%C2%B0C%2C+2500+h_2_3;precipitateGeometryMeasurementProcess_2851;190+%C2%B0C%2C+2500+h_2_3_16;564;812.613;1098.828;97.497;37.427;19.187;2.0098140351;L_190+%C2%B0C%2C+2500+h_2_3;ImageJ;;;
2500;190;0;190 °C, 2500 h;190+%C2%B0C%2C+2500+h_2;tEMProcess_2852;tEM;STEM_JEOL_JEM_2200_FS;JEOL;0.0225;190+%C2%B0C%2C+2500+h_2_3;precipitateGeometryMeasurementProcess_2852;190+%C2%B0C%2C+2500+h_2_3_17;1339;780.323;1157.312;168.309;70.3;24.251;3.0967533153;L_190+%C2%B0C%2C+2500+h_2_3;ImageJ;;;
2500;190;0;190 °C, 2500 h;190+%C2%B0C%2C+2500+h_2;tEMProcess_2853;tEM;STEM_JEOL_JEM_2200_FS;JEOL;0.0225;190+%C2%B0C%2C+2500+h_2_3;precipitateGeometryMeasurementProcess_2853;190+%C2%B0C%2C+2500+h_2_3_18;5151;709.168;1271.162;278.635;96.615;67.882;6.0738225224;L_190+%C2%B0C%2C+2500+h_2_3;ImageJ;;;
2500;190;0;190 °C, 2500 h;190+%C2%B0C%2C+2500+h_2;tEMProcess_2854;tEM;STEM_JEOL_JEM_2200_FS;JEOL;0.0225;190+%C2%B0C%2C+2500+h_2_3;precipitateGeometryMeasurementProcess_2854;190+%C2%B0C%2C+2500+h_2_3_19;5006;1263.373;1268.437;277.505;96.224;66.239;5.9877236100;L_190+%C2%B0C%2C+2500+h_2_3;ImageJ;;;
2500;190;0;190 °C, 2500 h;190+%C2%B0C%2C+2500+h_2;tEMProcess_2855;tEM;STEM_JEOL_JEM_2200_FS;JEOL;0.0225;190+%C2%B0C%2C+2500+h_2_3;precipitateGeometryMeasurementProcess_2855;190+%C2%B0C%2C+2500+h_2_3_20;4668;1771.936;1311.931;277.747;95.683;62.116;5.7820487153;L_190+%C2%B0C%2C+2500+h_2_3;ImageJ;;;
2500;190;0;190 °C, 2500 h;190+%C2%B0C%2C+2500+h_2;tEMProcess_2856;tEM;STEM_JEOL_JEM_2200_FS;JEOL;0.0225;190+%C2%B0C%2C+2500+h_2_3;precipitateGeometryMeasurementProcess_2856;190+%C2%B0C%2C+2500+h_2_3_21;7732;1298.84;1379.057;370.902;147.497;66.745;7.4415301450;L_190+%C2%B0C%2C+2500+h_2_3;ImageJ;;;
2500;190;0;190 °C, 2500 h;190+%C2%B0C%2C+2500+h_2;tEMProcess_2857;tEM;STEM_JEOL_JEM_2200_FS;JEOL;0.0225;190+%C2%B0C%2C+2500+h_2_3;precipitateGeometryMeasurementProcess_2857;190+%C2%B0C%2C+2500+h_2_3_22;962;482.49;1544.509;131.296;45.547;26.892;2.6248461834;L_190+%C2%B0C%2C+2500+h_2_3;ImageJ;;;
2500;190;0;190 °C, 2500 h;190+%C2%B0C%2C+2500+h_2;tEMProcess_2858;tEM;STEM_JEOL_JEM_2200_FS;JEOL;0.0225;190+%C2%B0C%2C+2500+h_2_3;precipitateGeometryMeasurementProcess_2858;190+%C2%B0C%2C+2500+h_2_3_23;13383;1143.49;1695.469;451.304;146.95;115.956;9.7902337640;L_190+%C2%B0C%2C+2500+h_2_3;ImageJ;;;
2500;190;0;190 °C, 2500 h;190+%C2%B0C%2C+2500+h_2;tEMProcess_2859;tEM;STEM_JEOL_JEM_2200_FS;JEOL;0.0225;190+%C2%B0C%2C+2500+h_2_3;precipitateGeometryMeasurementProcess_2859;190+%C2%B0C%2C+2500+h_2_3_24;822;514.539;1718.612;111.054;42.836;24.433;2.4263432043;L_190+%C2%B0C%2C+2500+h_2_3;ImageJ;;;
2500;190;0;190 °C, 2500 h;190+%C2%B0C%2C+2500+h_2;tEMProcess_2860;tEM;STEM_JEOL_JEM_2200_FS;JEOL;0.0225;190+%C2%B0C%2C+2500+h_2_3;precipitateGeometryMeasurementProcess_2860;190+%C2%B0C%2C+2500+h_2_3_25;6161;935.701;1800.899;311.789;106.51;73.649;6.6426585188;L_190+%C2%B0C%2C+2500+h_2_3;ImageJ;;;
2500;190;0;190 °C, 2500 h;190+%C2%B0C%2C+2500+h_2;tEMProcess_2861;tEM;STEM_JEOL_JEM_2200_FS;JEOL;0.0225;190+%C2%B0C%2C+2500+h_2_3;precipitateGeometryMeasurementProcess_2861;190+%C2%B0C%2C+2500+h_2_3_26;6368;639.782;1930.467;364.617;151.478;53.526;6.7533281049;L_190+%C2%B0C%2C+2500+h_2_3;ImageJ;;;
2500;190;0;190 °C, 2500 h;190+%C2%B0C%2C+2500+h_2;tEMProcess_2862;tEM;STEM_JEOL_JEM_2200_FS;JEOL;0.0225;190+%C2%B0C%2C+2500+h_2_3;precipitateGeometryMeasurementProcess_2862;190+%C2%B0C%2C+2500+h_2_3_27;1166;647.901;2012.563;146.024;58.271;25.478;2.8897854356;L_190+%C2%B0C%2C+2500+h_2_3;ImageJ;;;
2500;190;0;190 °C, 2500 h;190+%C2%B0C%2C+2500+h_2;tEMProcess_2863;tEM;STEM_JEOL_JEM_2200_FS;JEOL;0.0225;190+%C2%B0C%2C+2500+h_2_4;precipitateGeometryMeasurementProcess_2863;190+%C2%B0C%2C+2500+h_2_4_1;297;1910.076;347.921;73.497;29.403;12.861;1.4584600832;L_190+%C2%B0C%2C+2500+h_2_4;ImageJ;;;
2500;190;0;190 °C, 2500 h;190+%C2%B0C%2C+2500+h_2;tEMProcess_2864;tEM;STEM_JEOL_JEM_2200_FS;JEOL;0.0225;190+%C2%B0C%2C+2500+h_2_4;precipitateGeometryMeasurementProcess_2864;190+%C2%B0C%2C+2500+h_2_4_2;4357;590.422;521.419;261.823;90.931;61.008;5.5861179649;L_190+%C2%B0C%2C+2500+h_2_4;ImageJ;;;
2500;190;0;190 °C, 2500 h;190+%C2%B0C%2C+2500+h_2;tEMProcess_2865;tEM;STEM_JEOL_JEM_2200_FS;JEOL;0.0225;190+%C2%B0C%2C+2500+h_2_4;precipitateGeometryMeasurementProcess_2865;190+%C2%B0C%2C+2500+h_2_4_3;1718;211.009;647.487;156.853;52.705;41.503;3.5077440971;L_190+%C2%B0C%2C+2500+h_2_4;ImageJ;;;
2500;190;0;190 °C, 2500 h;190+%C2%B0C%2C+2500+h_2;tEMProcess_2866;tEM;STEM_JEOL_JEM_2200_FS;JEOL;0.0225;190+%C2%B0C%2C+2500+h_2_4;precipitateGeometryMeasurementProcess_2866;190+%C2%B0C%2C+2500+h_2_4_4;4237;1612.245;932.496;250.836;78.7;68.548;5.5086547563;L_190+%C2%B0C%2C+2500+h_2_4;ImageJ;;;
2500;190;0;190 °C, 2500 h;190+%C2%B0C%2C+2500+h_2;tEMProcess_2867;tEM;STEM_JEOL_JEM_2200_FS;JEOL;0.0225;190+%C2%B0C%2C+2500+h_2_4;precipitateGeometryMeasurementProcess_2867;190+%C2%B0C%2C+2500+h_2_4_5;5353;435.957;1056.326;353.019;126.345;53.945;6.1917718358;L_190+%C2%B0C%2C+2500+h_2_4;ImageJ;;;
2500;190;0;190 °C, 2500 h;190+%C2%B0C%2C+2500+h_2;tEMProcess_2868;tEM;STEM_JEOL_JEM_2200_FS;JEOL;0.0225;190+%C2%B0C%2C+2500+h_2_4;precipitateGeometryMeasurementProcess_2868;190+%C2%B0C%2C+2500+h_2_4_6;1002;680.349;1239.585;131.439;52.798;24.164;2.6788610236;L_190+%C2%B0C%2C+2500+h_2_4;ImageJ;;;
2500;190;0;190 °C, 2500 h;190+%C2%B0C%2C+2500+h_2;tEMProcess_2869;tEM;STEM_JEOL_JEM_2200_FS;JEOL;0.0225;190+%C2%B0C%2C+2500+h_2_4;precipitateGeometryMeasurementProcess_2869;190+%C2%B0C%2C+2500+h_2_4_7;8318;809.543;1285.761;359.446;124.419;85.122;7.7183733227;L_190+%C2%B0C%2C+2500+h_2_4;ImageJ;;;
2500;190;0;190 °C, 2500 h;190+%C2%B0C%2C+2500+h_2;tEMProcess_2870;tEM;STEM_JEOL_JEM_2200_FS;JEOL;0.0225;190+%C2%B0C%2C+2500+h_2_4;precipitateGeometryMeasurementProcess_2870;190+%C2%B0C%2C+2500+h_2_4_8;1592;1696.435;1530.541;162.752;57.632;35.171;3.3766640524;L_190+%C2%B0C%2C+2500+h_2_4;ImageJ;;;
2500;190;0;190 °C, 2500 h;190+%C2%B0C%2C+2500+h_2;tEMProcess_2871;tEM;STEM_JEOL_JEM_2200_FS;JEOL;0.0225;190+%C2%B0C%2C+2500+h_2_4;precipitateGeometryMeasurementProcess_2871;190+%C2%B0C%2C+2500+h_2_4_9;1970;1654.766;1589.546;215.522;59.118;42.428;3.7562062916;L_190+%C2%B0C%2C+2500+h_2_4;ImageJ;;;
2500;190;0;190 °C, 2500 h;190+%C2%B0C%2C+2500+h_2;tEMProcess_2872;tEM;STEM_JEOL_JEM_2200_FS;JEOL;0.0225;190+%C2%B0C%2C+2500+h_2_4;precipitateGeometryMeasurementProcess_2872;190+%C2%B0C%2C+2500+h_2_4_10;3732;1359.594;1695.187;266.007;96.919;49.028;5.1699594914;L_190+%C2%B0C%2C+2500+h_2_4;ImageJ;;;
2500;190;0;190 °C, 2500 h;190+%C2%B0C%2C+2500+h_2;tEMProcess_2873;tEM;STEM_JEOL_JEM_2200_FS;JEOL;0.0225;190+%C2%B0C%2C+2500+h_2_4;precipitateGeometryMeasurementProcess_2873;190+%C2%B0C%2C+2500+h_2_4_11;2375;1511.782;1879.018;207.037;82.691;36.569;4.1242798817;L_190+%C2%B0C%2C+2500+h_2_4;ImageJ;;;
2500;190;0;190 °C, 2500 h;190+%C2%B0C%2C+2500+h_2;tEMProcess_2874;tEM;STEM_JEOL_JEM_2200_FS;JEOL;0.0225;190+%C2%B0C%2C+2500+h_2_4;precipitateGeometryMeasurementProcess_2874;190+%C2%B0C%2C+2500+h_2_4_12;907;1698.23;1922.136;113.497;35.275;32.738;2.5487073199;L_190+%C2%B0C%2C+2500+h_2_4;ImageJ;;;
2500;190;0;190 °C, 2500 h;190+%C2%B0C%2C+2500+h_2;tEMProcess_2875;tEM;STEM_JEOL_JEM_2200_FS;JEOL;0.0225;190+%C2%B0C%2C+2500+h_2_5;precipitateGeometryMeasurementProcess_2875;190+%C2%B0C%2C+2500+h_2_5_1;131;741.332;27.416;43.213;15.077;11.063;0.9686167403;L_190+%C2%B0C%2C+2500+h_2_5;ImageJ;;;
2500;190;0;190 °C, 2500 h;190+%C2%B0C%2C+2500+h_2;tEMProcess_2876;tEM;STEM_JEOL_JEM_2200_FS;JEOL;0.0225;190+%C2%B0C%2C+2500+h_2_5;precipitateGeometryMeasurementProcess_2876;190+%C2%B0C%2C+2500+h_2_5_2;9574;521.52;123.016;436.777;172.681;70.592;8.2806234145;L_190+%C2%B0C%2C+2500+h_2_5;ImageJ;;;
2500;190;0;190 °C, 2500 h;190+%C2%B0C%2C+2500+h_2;tEMProcess_2877;tEM;STEM_JEOL_JEM_2200_FS;JEOL;0.0225;190+%C2%B0C%2C+2500+h_2_5;precipitateGeometryMeasurementProcess_2877;190+%C2%B0C%2C+2500+h_2_5_3;472;1511.684;421.275;88.569;35.814;16.78;1.8386002805;L_190+%C2%B0C%2C+2500+h_2_5;ImageJ;;;
2500;190;0;190 °C, 2500 h;190+%C2%B0C%2C+2500+h_2;tEMProcess_2878;tEM;STEM_JEOL_JEM_2200_FS;JEOL;0.0225;190+%C2%B0C%2C+2500+h_2_5;precipitateGeometryMeasurementProcess_2878;190+%C2%B0C%2C+2500+h_2_5_4;145;987.369;466.321;44.284;14.931;12.365;1.0190613346;L_190+%C2%B0C%2C+2500+h_2_5;ImageJ;;;
2500;190;0;190 °C, 2500 h;190+%C2%B0C%2C+2500+h_2;tEMProcess_2879;tEM;STEM_JEOL_JEM_2200_FS;JEOL;0.0225;190+%C2%B0C%2C+2500+h_2_5;precipitateGeometryMeasurementProcess_2879;190+%C2%B0C%2C+2500+h_2_5_5;4301;311.179;542.429;252.877;85.072;64.371;5.5501030135;L_190+%C2%B0C%2C+2500+h_2_5;ImageJ;;;
2500;190;0;190 °C, 2500 h;190+%C2%B0C%2C+2500+h_2;tEMProcess_2880;tEM;STEM_JEOL_JEM_2200_FS;JEOL;0.0225;190+%C2%B0C%2C+2500+h_2_5;precipitateGeometryMeasurementProcess_2880;190+%C2%B0C%2C+2500+h_2_5_6;2090;1064.213;592.227;200.167;78.42;33.933;3.8689174710;L_190+%C2%B0C%2C+2500+h_2_5;ImageJ;;;
2500;190;0;190 °C, 2500 h;190+%C2%B0C%2C+2500+h_2;tEMProcess_2881;tEM;STEM_JEOL_JEM_2200_FS;JEOL;0.0225;190+%C2%B0C%2C+2500+h_2_5;precipitateGeometryMeasurementProcess_2881;190+%C2%B0C%2C+2500+h_2_5_7;3978;891.404;729.803;236.593;72.361;69.996;5.3376330300;L_190+%C2%B0C%2C+2500+h_2_5;ImageJ;;;
2500;190;0;190 °C, 2500 h;190+%C2%B0C%2C+2500+h_2;tEMProcess_2882;tEM;STEM_JEOL_JEM_2200_FS;JEOL;0.0225;190+%C2%B0C%2C+2500+h_2_5;precipitateGeometryMeasurementProcess_2882;190+%C2%B0C%2C+2500+h_2_5_8;2177;399.205;757.991;197.238;70.346;39.403;3.9486217849;L_190+%C2%B0C%2C+2500+h_2_5;ImageJ;;;
2500;190;0;190 °C, 2500 h;190+%C2%B0C%2C+2500+h_2;tEMProcess_2883;tEM;STEM_JEOL_JEM_2200_FS;JEOL;0.0225;190+%C2%B0C%2C+2500+h_2_5;precipitateGeometryMeasurementProcess_2883;190+%C2%B0C%2C+2500+h_2_5_9;5234;1879.643;1097.968;340.233;135.005;49.362;6.1225618614;L_190+%C2%B0C%2C+2500+h_2_5;ImageJ;;;
2500;190;0;190 °C, 2500 h;190+%C2%B0C%2C+2500+h_2;tEMProcess_2884;tEM;STEM_JEOL_JEM_2200_FS;JEOL;0.0225;190+%C2%B0C%2C+2500+h_2_5;precipitateGeometryMeasurementProcess_2884;190+%C2%B0C%2C+2500+h_2_5_10;8398;1530.551;1175.067;375.421;146.79;72.843;7.7554009918;L_190+%C2%B0C%2C+2500+h_2_5;ImageJ;;;
2500;190;0;190 °C, 2500 h;190+%C2%B0C%2C+2500+h_2;tEMProcess_2885;tEM;STEM_JEOL_JEM_2200_FS;JEOL;0.0225;190+%C2%B0C%2C+2500+h_2_5;precipitateGeometryMeasurementProcess_2885;190+%C2%B0C%2C+2500+h_2_5_11;10282;743.381;1323.784;422.357;160.401;81.617;8.5813402577;L_190+%C2%B0C%2C+2500+h_2_5;ImageJ;;;
2500;190;0;190 °C, 2500 h;190+%C2%B0C%2C+2500+h_2;tEMProcess_2886;tEM;STEM_JEOL_JEM_2200_FS;JEOL;0.0225;190+%C2%B0C%2C+2500+h_2_5;precipitateGeometryMeasurementProcess_2886;190+%C2%B0C%2C+2500+h_2_5_12;93;1498.887;1380.898;35.213;12.73;9.302;0.8161270960;L_190+%C2%B0C%2C+2500+h_2_5;ImageJ;;;
2500;190;0;190 °C, 2500 h;190+%C2%B0C%2C+2500+h_2;tEMProcess_2887;tEM;STEM_JEOL_JEM_2200_FS;JEOL;0.0225;190+%C2%B0C%2C+2500+h_2_5;precipitateGeometryMeasurementProcess_2887;190+%C2%B0C%2C+2500+h_2_5_13;1496;1411.444;1448.552;148.953;53.328;35.718;3.2732721807;L_190+%C2%B0C%2C+2500+h_2_5;ImageJ;;;
2500;190;0;190 °C, 2500 h;190+%C2%B0C%2C+2500+h_2;tEMProcess_2888;tEM;STEM_JEOL_JEM_2200_FS;JEOL;0.0225;190+%C2%B0C%2C+2500+h_2_5;precipitateGeometryMeasurementProcess_2888;190+%C2%B0C%2C+2500+h_2_5_14;4609;1360.108;1510.004;313.605;111.265;52.742;5.7453921513;L_190+%C2%B0C%2C+2500+h_2_5;ImageJ;;;
2500;190;0;190 °C, 2500 h;190+%C2%B0C%2C+2500+h_2;tEMProcess_2889;tEM;STEM_JEOL_JEM_2200_FS;JEOL;0.0225;190+%C2%B0C%2C+2500+h_2_5;precipitateGeometryMeasurementProcess_2889;190+%C2%B0C%2C+2500+h_2_5_15;16857;1716.386;1598.497;556.399;172.622;124.335;10.9876917233;L_190+%C2%B0C%2C+2500+h_2_5;ImageJ;;;
2500;190;0;190 °C, 2500 h;190+%C2%B0C%2C+2500+h_2;tEMProcess_2890;tEM;STEM_JEOL_JEM_2200_FS;JEOL;0.0225;190+%C2%B0C%2C+2500+h_2_5;precipitateGeometryMeasurementProcess_2890;190+%C2%B0C%2C+2500+h_2_5_16;207;1418.331;1574.06;59.841;24.1;10.936;1.2175911855;L_190+%C2%B0C%2C+2500+h_2_5;ImageJ;;;
2500;190;0;190 °C, 2500 h;190+%C2%B0C%2C+2500+h_2;tEMProcess_2891;tEM;STEM_JEOL_JEM_2200_FS;JEOL;0.0225;190+%C2%B0C%2C+2500+h_2_5;precipitateGeometryMeasurementProcess_2891;190+%C2%B0C%2C+2500+h_2_5_17;238;1377.374;1601.429;71.497;31.575;9.597;1.3055839462;L_190+%C2%B0C%2C+2500+h_2_5;ImageJ;;;
2500;190;0;190 °C, 2500 h;190+%C2%B0C%2C+2500+h_2;tEMProcess_2892;tEM;STEM_JEOL_JEM_2200_FS;JEOL;0.0225;190+%C2%B0C%2C+2500+h_2_5;precipitateGeometryMeasurementProcess_2892;190+%C2%B0C%2C+2500+h_2_5_18;1550;588.051;1882.908;149.681;53.014;37.227;3.3318249175;L_190+%C2%B0C%2C+2500+h_2_5;ImageJ;;;
2500;190;0;190 °C, 2500 h;190+%C2%B0C%2C+2500+h_2;tEMProcess_2893;tEM;STEM_JEOL_JEM_2200_FS;JEOL;0.0225;190+%C2%B0C%2C+2500+h_2_6;precipitateGeometryMeasurementProcess_2893;190+%C2%B0C%2C+2500+h_2_6_1;162;223.025;114.617;53.113;21.686;9.512;1.0771441571;L_190+%C2%B0C%2C+2500+h_2_6;ImageJ;;;
2500;190;0;190 °C, 2500 h;190+%C2%B0C%2C+2500+h_2;tEMProcess_2894;tEM;STEM_JEOL_JEM_2200_FS;JEOL;0.0225;190+%C2%B0C%2C+2500+h_2_6;precipitateGeometryMeasurementProcess_2894;190+%C2%B0C%2C+2500+h_2_6_2;102;165.784;161.922;37.456;13.208;9.833;0.8547053228;L_190+%C2%B0C%2C+2500+h_2_6;ImageJ;;;
2500;190;0;190 °C, 2500 h;190+%C2%B0C%2C+2500+h_2;tEMProcess_2895;tEM;STEM_JEOL_JEM_2200_FS;JEOL;0.0225;190+%C2%B0C%2C+2500+h_2_6;precipitateGeometryMeasurementProcess_2895;190+%C2%B0C%2C+2500+h_2_6_3;14234;1545.51;248.421;525.931;208.84;86.781;10.0967081615;L_190+%C2%B0C%2C+2500+h_2_6;ImageJ;;;
2500;190;0;190 °C, 2500 h;190+%C2%B0C%2C+2500+h_2;tEMProcess_2896;tEM;STEM_JEOL_JEM_2200_FS;JEOL;0.0225;190+%C2%B0C%2C+2500+h_2_6;precipitateGeometryMeasurementProcess_2896;190+%C2%B0C%2C+2500+h_2_6_4;479;990.074;277.523;83.841;31.749;19.209;1.8521837917;L_190+%C2%B0C%2C+2500+h_2_6;ImageJ;;;
2500;190;0;190 °C, 2500 h;190+%C2%B0C%2C+2500+h_2;tEMProcess_2897;tEM;STEM_JEOL_JEM_2200_FS;JEOL;0.0225;190+%C2%B0C%2C+2500+h_2_6;precipitateGeometryMeasurementProcess_2897;190+%C2%B0C%2C+2500+h_2_6_5;232;821.328;379.06;61.598;24.502;12.056;1.2890219571;L_190+%C2%B0C%2C+2500+h_2_6;ImageJ;;;
2500;190;0;190 °C, 2500 h;190+%C2%B0C%2C+2500+h_2;tEMProcess_2898;tEM;STEM_JEOL_JEM_2200_FS;JEOL;0.0225;190+%C2%B0C%2C+2500+h_2_6;precipitateGeometryMeasurementProcess_2898;190+%C2%B0C%2C+2500+h_2_6_6;2261;905.693;399.285;176.368;54.158;53.155;4.0240799799;L_190+%C2%B0C%2C+2500+h_2_6;ImageJ;;;
2500;190;0;190 °C, 2500 h;190+%C2%B0C%2C+2500+h_2;tEMProcess_2899;tEM;STEM_JEOL_JEM_2200_FS;JEOL;0.0225;190+%C2%B0C%2C+2500+h_2_6;precipitateGeometryMeasurementProcess_2899;190+%C2%B0C%2C+2500+h_2_6_7;5462;1845.089;440.037;293.12;107.584;64.642;6.2544938614;L_190+%C2%B0C%2C+2500+h_2_6;ImageJ;;;
2500;190;0;190 °C, 2500 h;190+%C2%B0C%2C+2500+h_2;tEMProcess_2900;tEM;STEM_JEOL_JEM_2200_FS;JEOL;0.0225;190+%C2%B0C%2C+2500+h_2_6;precipitateGeometryMeasurementProcess_2900;190+%C2%B0C%2C+2500+h_2_6_8;732;1722.294;486.881;105.397;40.553;22.983;2.2896645661;L_190+%C2%B0C%2C+2500+h_2_6;ImageJ;;;
2500;190;0;190 °C, 2500 h;190+%C2%B0C%2C+2500+h_2;tEMProcess_2901;tEM;STEM_JEOL_JEM_2200_FS;JEOL;0.0225;190+%C2%B0C%2C+2500+h_2_6;precipitateGeometryMeasurementProcess_2901;190+%C2%B0C%2C+2500+h_2_6_9;1325;895.049;525.678;135.054;43.116;39.128;3.0805216250;L_190+%C2%B0C%2C+2500+h_2_6;ImageJ;;;
2500;190;0;190 °C, 2500 h;190+%C2%B0C%2C+2500+h_2;tEMProcess_2902;tEM;STEM_JEOL_JEM_2200_FS;JEOL;0.0225;190+%C2%B0C%2C+2500+h_2_6;precipitateGeometryMeasurementProcess_2902;190+%C2%B0C%2C+2500+h_2_6_10;135;1926.107;616.819;44.042;16.151;10.643;0.9832935875;L_190+%C2%B0C%2C+2500+h_2_6;ImageJ;;;
2500;190;0;190 °C, 2500 h;190+%C2%B0C%2C+2500+h_2;tEMProcess_2903;tEM;STEM_JEOL_JEM_2200_FS;JEOL;0.0225;190+%C2%B0C%2C+2500+h_2_6;precipitateGeometryMeasurementProcess_2903;190+%C2%B0C%2C+2500+h_2_6_11;10880;147.014;694.455;498.718;154.853;89.458;8.8273586161;L_190+%C2%B0C%2C+2500+h_2_6;ImageJ;;;
2500;190;0;190 °C, 2500 h;190+%C2%B0C%2C+2500+h_2;tEMProcess_2904;tEM;STEM_JEOL_JEM_2200_FS;JEOL;0.0225;190+%C2%B0C%2C+2500+h_2_6;precipitateGeometryMeasurementProcess_2904;190+%C2%B0C%2C+2500+h_2_6_12;147;1905.33;630.704;53.355;21.93;8.535;1.0260652750;L_190+%C2%B0C%2C+2500+h_2_6;ImageJ;;;
2500;190;0;190 °C, 2500 h;190+%C2%B0C%2C+2500+h_2;tEMProcess_2905;tEM;STEM_JEOL_JEM_2200_FS;JEOL;0.0225;190+%C2%B0C%2C+2500+h_2_6;precipitateGeometryMeasurementProcess_2905;190+%C2%B0C%2C+2500+h_2_6_13;923;1382.029;669.976;114.468;39.988;29.389;2.5710893725;L_190+%C2%B0C%2C+2500+h_2_6;ImageJ;;;
2500;190;0;190 °C, 2500 h;190+%C2%B0C%2C+2500+h_2;tEMProcess_2906;tEM;STEM_JEOL_JEM_2200_FS;JEOL;0.0225;190+%C2%B0C%2C+2500+h_2_6;precipitateGeometryMeasurementProcess_2906;190+%C2%B0C%2C+2500+h_2_6_14;6016;672.83;823.905;357.061;127.22;60.209;6.5640251518;L_190+%C2%B0C%2C+2500+h_2_6;ImageJ;;;
2500;190;0;190 °C, 2500 h;190+%C2%B0C%2C+2500+h_2;tEMProcess_2907;tEM;STEM_JEOL_JEM_2200_FS;JEOL;0.0225;190+%C2%B0C%2C+2500+h_2_6;precipitateGeometryMeasurementProcess_2907;190+%C2%B0C%2C+2500+h_2_6_15;1226;33.432;979.554;132.711;45.882;34.022;2.9632040447;L_190+%C2%B0C%2C+2500+h_2_6;ImageJ;;;
2500;190;0;190 °C, 2500 h;190+%C2%B0C%2C+2500+h_2;tEMProcess_2908;tEM;STEM_JEOL_JEM_2200_FS;JEOL;0.0225;190+%C2%B0C%2C+2500+h_2_6;precipitateGeometryMeasurementProcess_2908;190+%C2%B0C%2C+2500+h_2_6_16;13748;335.237;1129.425;463.103;153.476;114.054;9.9228421883;L_190+%C2%B0C%2C+2500+h_2_6;ImageJ;;;
2500;190;0;190 °C, 2500 h;190+%C2%B0C%2C+2500+h_2;tEMProcess_2909;tEM;STEM_JEOL_JEM_2200_FS;JEOL;0.0225;190+%C2%B0C%2C+2500+h_2_6;precipitateGeometryMeasurementProcess_2909;190+%C2%B0C%2C+2500+h_2_6_17;151;865.599;1128.381;51.355;21.831;8.807;1.0399316508;L_190+%C2%B0C%2C+2500+h_2_6;ImageJ;;;
2500;190;0;190 °C, 2500 h;190+%C2%B0C%2C+2500+h_2;tEMProcess_2910;tEM;STEM_JEOL_JEM_2200_FS;JEOL;0.0225;190+%C2%B0C%2C+2500+h_2_6;precipitateGeometryMeasurementProcess_2910;190+%C2%B0C%2C+2500+h_2_6_18;1105;48.724;1180.17;128.953;45.154;31.159;2.8131796148;L_190+%C2%B0C%2C+2500+h_2_6;ImageJ;;;
2500;190;0;190 °C, 2500 h;190+%C2%B0C%2C+2500+h_2;tEMProcess_2911;tEM;STEM_JEOL_JEM_2200_FS;JEOL;0.0225;190+%C2%B0C%2C+2500+h_2_6;precipitateGeometryMeasurementProcess_2911;190+%C2%B0C%2C+2500+h_2_6_19;179;104.243;1275.517;61.598;25.287;9.013;1.1322513266;L_190+%C2%B0C%2C+2500+h_2_6;ImageJ;;;
2500;190;0;190 °C, 2500 h;190+%C2%B0C%2C+2500+h_2;tEMProcess_2912;tEM;STEM_JEOL_JEM_2200_FS;JEOL;0.0225;190+%C2%B0C%2C+2500+h_2_6;precipitateGeometryMeasurementProcess_2912;190+%C2%B0C%2C+2500+h_2_6_20;6076;1911.913;1460.648;362.191;116.106;66.631;6.5966767800;L_190+%C2%B0C%2C+2500+h_2_6;ImageJ;;;
2500;190;0;190 °C, 2500 h;190+%C2%B0C%2C+2500+h_2;tEMProcess_2913;tEM;STEM_JEOL_JEM_2200_FS;JEOL;0.0225;190+%C2%B0C%2C+2500+h_2_6;precipitateGeometryMeasurementProcess_2913;190+%C2%B0C%2C+2500+h_2_6_21;355;1327.365;1421.607;74.184;26.538;17.032;1.5945219396;L_190+%C2%B0C%2C+2500+h_2_6;ImageJ;;;
2500;190;0;190 °C, 2500 h;190+%C2%B0C%2C+2500+h_2;tEMProcess_2914;tEM;STEM_JEOL_JEM_2200_FS;JEOL;0.0225;190+%C2%B0C%2C+2500+h_2_6;precipitateGeometryMeasurementProcess_2914;190+%C2%B0C%2C+2500+h_2_6_22;11021;725.682;1484.328;478.718;166.276;84.392;8.8843738244;L_190+%C2%B0C%2C+2500+h_2_6;ImageJ;;;
2500;190;0;190 °C, 2500 h;190+%C2%B0C%2C+2500+h_2;tEMProcess_2915;tEM;STEM_JEOL_JEM_2200_FS;JEOL;0.0225;190+%C2%B0C%2C+2500+h_2_6;precipitateGeometryMeasurementProcess_2915;190+%C2%B0C%2C+2500+h_2_6_23;404;991.2;1466.21;82.426;32.807;15.679;1.7010105424;L_190+%C2%B0C%2C+2500+h_2_6;ImageJ;;;
2500;190;0;190 °C, 2500 h;190+%C2%B0C%2C+2500+h_2;tEMProcess_2916;tEM;STEM_JEOL_JEM_2200_FS;JEOL;0.0225;190+%C2%B0C%2C+2500+h_2_6;precipitateGeometryMeasurementProcess_2916;190+%C2%B0C%2C+2500+h_2_6_24;1121;950.347;1500.543;125.296;43.355;32.921;2.8334733287;L_190+%C2%B0C%2C+2500+h_2_6;ImageJ;;;
2500;190;0;190 °C, 2500 h;190+%C2%B0C%2C+2500+h_2;tEMProcess_2917;tEM;STEM_JEOL_JEM_2200_FS;JEOL;0.0225;190+%C2%B0C%2C+2500+h_2_6;precipitateGeometryMeasurementProcess_2917;190+%C2%B0C%2C+2500+h_2_6_25;12050;63.311;1602.608;435.245;147.63;103.925;9.2898744820;L_190+%C2%B0C%2C+2500+h_2_6;ImageJ;;;
2500;190;0;190 °C, 2500 h;190+%C2%B0C%2C+2500+h_2;tEMProcess_2918;tEM;STEM_JEOL_JEM_2200_FS;JEOL;0.0225;190+%C2%B0C%2C+2500+h_2_6;precipitateGeometryMeasurementProcess_2918;190+%C2%B0C%2C+2500+h_2_6_26;2630;1556.944;1608.08;211.037;83.073;40.31;4.3400446443;L_190+%C2%B0C%2C+2500+h_2_6;ImageJ;;;
2500;190;0;190 °C, 2500 h;190+%C2%B0C%2C+2500+h_2;tEMProcess_2919;tEM;STEM_JEOL_JEM_2200_FS;JEOL;0.0225;190+%C2%B0C%2C+2500+h_2_6;precipitateGeometryMeasurementProcess_2919;190+%C2%B0C%2C+2500+h_2_6_27;1091;1127.206;1691.449;164.066;58.509;23.742;2.7953017603;L_190+%C2%B0C%2C+2500+h_2_6;ImageJ;;;
2500;190;0;190 °C, 2500 h;190+%C2%B0C%2C+2500+h_2;tEMProcess_2920;tEM;STEM_JEOL_JEM_2200_FS;JEOL;0.0225;190+%C2%B0C%2C+2500+h_2_6;precipitateGeometryMeasurementProcess_2920;190+%C2%B0C%2C+2500+h_2_6_28;8405;1554.522;1775.851;363.848;128.859;83.049;7.7586325052;L_190+%C2%B0C%2C+2500+h_2_6;ImageJ;;;
2500;190;0;190 °C, 2500 h;190+%C2%B0C%2C+2500+h_2;tEMProcess_2921;tEM;STEM_JEOL_JEM_2200_FS;JEOL;0.0225;190+%C2%B0C%2C+2500+h_2_6;precipitateGeometryMeasurementProcess_2921;190+%C2%B0C%2C+2500+h_2_6_29;266;369.38;1734.06;76.426;33.022;10.256;1.3802480461;L_190+%C2%B0C%2C+2500+h_2_6;ImageJ;;;
2500;190;0;190 °C, 2500 h;190+%C2%B0C%2C+2500+h_2;tEMProcess_2922;tEM;STEM_JEOL_JEM_2200_FS;JEOL;0.0225;190+%C2%B0C%2C+2500+h_2_6;precipitateGeometryMeasurementProcess_2922;190+%C2%B0C%2C+2500+h_2_6_30;1093;178.226;1739.209;123.882;41.614;33.441;2.7978627336;L_190+%C2%B0C%2C+2500+h_2_6;ImageJ;;;
2500;190;0;190 °C, 2500 h;190+%C2%B0C%2C+2500+h_2;tEMProcess_2923;tEM;STEM_JEOL_JEM_2200_FS;JEOL;0.0225;190+%C2%B0C%2C+2500+h_2_6;precipitateGeometryMeasurementProcess_2923;190+%C2%B0C%2C+2500+h_2_6_31;4717;1643.165;1791.997;262.049;86.766;69.22;5.8123165774;L_190+%C2%B0C%2C+2500+h_2_6;ImageJ;;;
2500;190;0;190 °C, 2500 h;190+%C2%B0C%2C+2500+h_2;tEMProcess_2924;tEM;STEM_JEOL_JEM_2200_FS;JEOL;0.0225;190+%C2%B0C%2C+2500+h_2_6;precipitateGeometryMeasurementProcess_2924;190+%C2%B0C%2C+2500+h_2_6_32;4658;1351.1;1849.582;257.723;81.442;72.822;5.7758521122;L_190+%C2%B0C%2C+2500+h_2_6;ImageJ;;;
2500;190;0;190 °C, 2500 h;190+%C2%B0C%2C+2500+h_2;tEMProcess_2925;tEM;STEM_JEOL_JEM_2200_FS;JEOL;0.0225;190+%C2%B0C%2C+2500+h_2_6;precipitateGeometryMeasurementProcess_2925;190+%C2%B0C%2C+2500+h_2_6_33;335;1224.843;1842.849;72.426;28.014;15.226;1.5489547337;L_190+%C2%B0C%2C+2500+h_2_6;ImageJ;;;
2500;190;0;190 °C, 2500 h;190+%C2%B0C%2C+2500+h_2;tEMProcess_2926;tEM;STEM_JEOL_JEM_2200_FS;JEOL;0.0225;190+%C2%B0C%2C+2500+h_2_6;precipitateGeometryMeasurementProcess_2926;190+%C2%B0C%2C+2500+h_2_6_34;969;427.288;1903.454;117.64;39.121;31.537;2.6343787301;L_190+%C2%B0C%2C+2500+h_2_6;ImageJ;;;
2500;190;0;190 °C, 2500 h;190+%C2%B0C%2C+2500+h_2;tEMProcess_2927;tEM;STEM_JEOL_JEM_2200_FS;JEOL;0.0225;190+%C2%B0C%2C+2500+h_2_6;precipitateGeometryMeasurementProcess_2927;190+%C2%B0C%2C+2500+h_2_6_35;1020;674.545;1917.473;135.681;40.329;32.202;2.7028155483;L_190+%C2%B0C%2C+2500+h_2_6;ImageJ;;;
2500;190;0;190 °C, 2500 h;190+%C2%B0C%2C+2500+h_2;tEMProcess_2928;tEM;STEM_JEOL_JEM_2200_FS;JEOL;0.0225;190+%C2%B0C%2C+2500+h_2_6;precipitateGeometryMeasurementProcess_2928;190+%C2%B0C%2C+2500+h_2_6_36;573;480.788;1930.329;117.439;50.786;14.366;2.0257863184;L_190+%C2%B0C%2C+2500+h_2_6;ImageJ;;;
2500;190;0;190 °C, 2500 h;190+%C2%B0C%2C+2500+h_2;tEMProcess_2929;tEM;STEM_JEOL_JEM_2200_FS;JEOL;0.0225;190+%C2%B0C%2C+2500+h_2_6;precipitateGeometryMeasurementProcess_2929;190+%C2%B0C%2C+2500+h_2_6_37;798;1308.704;1971.723;139.439;53.799;18.886;2.3906597429;L_190+%C2%B0C%2C+2500+h_2_6;ImageJ;;;
2500;190;0;190 °C, 2500 h;190+%C2%B0C%2C+2500+h_2;tEMProcess_2930;tEM;STEM_JEOL_JEM_2200_FS;JEOL;0.0225;190+%C2%B0C%2C+2500+h_2_6;precipitateGeometryMeasurementProcess_2930;190+%C2%B0C%2C+2500+h_2_6_38;357;1319.864;2007.169;74.912;25.713;17.677;1.5990072423;L_190+%C2%B0C%2C+2500+h_2_6;ImageJ;;;
2500;190;0;190 °C, 2500 h;190+%C2%B0C%2C+2500+h_2;tEMProcess_2931;tEM;STEM_JEOL_JEM_2200_FS;JEOL;0.0225;190+%C2%B0C%2C+2500+h_2_7;precipitateGeometryMeasurementProcess_2931;190+%C2%B0C%2C+2500+h_2_7_1;517;452.504;304.436;86.083;30.461;21.61;1.9242504388;L_190+%C2%B0C%2C+2500+h_2_7;ImageJ;;;
2500;190;0;190 °C, 2500 h;190+%C2%B0C%2C+2500+h_2;tEMProcess_2932;tEM;STEM_JEOL_JEM_2200_FS;JEOL;0.0225;190+%C2%B0C%2C+2500+h_2_7;precipitateGeometryMeasurementProcess_2932;190+%C2%B0C%2C+2500+h_2_7_2;299;378.186;315.149;65.841;25.19;15.113;1.4633624839;L_190+%C2%B0C%2C+2500+h_2_7;ImageJ;;;
2500;190;0;190 °C, 2500 h;190+%C2%B0C%2C+2500+h_2;tEMProcess_2933;tEM;STEM_JEOL_JEM_2200_FS;JEOL;0.0225;190+%C2%B0C%2C+2500+h_2_7;precipitateGeometryMeasurementProcess_2933;190+%C2%B0C%2C+2500+h_2_7_3;973;671.128;405.182;118.569;37.355;33.164;2.6398104446;L_190+%C2%B0C%2C+2500+h_2_7;ImageJ;;;
2500;190;0;190 °C, 2500 h;190+%C2%B0C%2C+2500+h_2;tEMProcess_2934;tEM;STEM_JEOL_JEM_2200_FS;JEOL;0.0225;190+%C2%B0C%2C+2500+h_2_7;precipitateGeometryMeasurementProcess_2934;190+%C2%B0C%2C+2500+h_2_7_4;4539;347.031;449.665;274.409;105.963;54.54;5.7015956452;L_190+%C2%B0C%2C+2500+h_2_7;ImageJ;;;
2500;190;0;190 °C, 2500 h;190+%C2%B0C%2C+2500+h_2;tEMProcess_2935;tEM;STEM_JEOL_JEM_2200_FS;JEOL;0.0225;190+%C2%B0C%2C+2500+h_2_7;precipitateGeometryMeasurementProcess_2935;190+%C2%B0C%2C+2500+h_2_7_5;937;260.345;437.517;142.953;61.201;19.493;2.5905150406;L_190+%C2%B0C%2C+2500+h_2_7;ImageJ;;;
2500;190;0;190 °C, 2500 h;190+%C2%B0C%2C+2500+h_2;tEMProcess_2936;tEM;STEM_JEOL_JEM_2200_FS;JEOL;0.0225;190+%C2%B0C%2C+2500+h_2_7;precipitateGeometryMeasurementProcess_2936;190+%C2%B0C%2C+2500+h_2_7_6;3042;187.792;564.552;218.409;82.653;46.861;4.6676246807;L_190+%C2%B0C%2C+2500+h_2_7;ImageJ;;;
2500;190;0;190 °C, 2500 h;190+%C2%B0C%2C+2500+h_2;tEMProcess_2937;tEM;STEM_JEOL_JEM_2200_FS;JEOL;0.0225;190+%C2%B0C%2C+2500+h_2_7;precipitateGeometryMeasurementProcess_2937;190+%C2%B0C%2C+2500+h_2_7_7;819;300.202;556.815;118.711;48.124;21.669;2.4219115235;L_190+%C2%B0C%2C+2500+h_2_7;ImageJ;;;
2500;190;0;190 °C, 2500 h;190+%C2%B0C%2C+2500+h_2;tEMProcess_2938;tEM;STEM_JEOL_JEM_2200_FS;JEOL;0.0225;190+%C2%B0C%2C+2500+h_2_7;precipitateGeometryMeasurementProcess_2938;190+%C2%B0C%2C+2500+h_2_7_8;850;1104.162;640.018;108.569;36.943;29.295;2.4673217409;L_190+%C2%B0C%2C+2500+h_2_7;ImageJ;;;
2500;190;0;190 °C, 2500 h;190+%C2%B0C%2C+2500+h_2;tEMProcess_2939;tEM;STEM_JEOL_JEM_2200_FS;JEOL;0.0225;190+%C2%B0C%2C+2500+h_2_7;precipitateGeometryMeasurementProcess_2939;190+%C2%B0C%2C+2500+h_2_7_9;795;146.013;647.04;106.811;36.612;27.647;2.3861617902;L_190+%C2%B0C%2C+2500+h_2_7;ImageJ;;;
2500;190;0;190 °C, 2500 h;190+%C2%B0C%2C+2500+h_2;tEMProcess_2940;tEM;STEM_JEOL_JEM_2200_FS;JEOL;0.0225;190+%C2%B0C%2C+2500+h_2_7;precipitateGeometryMeasurementProcess_2940;190+%C2%B0C%2C+2500+h_2_7_10;4383;1467.058;997.171;253.563;84.602;65.963;5.6027604982;L_190+%C2%B0C%2C+2500+h_2_7;ImageJ;;;
2500;190;0;190 °C, 2500 h;190+%C2%B0C%2C+2500+h_2;tEMProcess_2941;tEM;STEM_JEOL_JEM_2200_FS;JEOL;0.0225;190+%C2%B0C%2C+2500+h_2_7;precipitateGeometryMeasurementProcess_2941;190+%C2%B0C%2C+2500+h_2_7_11;2136;1852.257;1029.424;175.782;61.892;43.942;3.9112623448;L_190+%C2%B0C%2C+2500+h_2_7;ImageJ;;;
2500;190;0;190 °C, 2500 h;190+%C2%B0C%2C+2500+h_2;tEMProcess_2942;tEM;STEM_JEOL_JEM_2200_FS;JEOL;0.0225;190+%C2%B0C%2C+2500+h_2_7;precipitateGeometryMeasurementProcess_2942;190+%C2%B0C%2C+2500+h_2_7_12;3562;323.999;1110.109;239.48;85.92;52.785;5.0508361514;L_190+%C2%B0C%2C+2500+h_2_7;ImageJ;;;
2500;190;0;190 °C, 2500 h;190+%C2%B0C%2C+2500+h_2;tEMProcess_2943;tEM;STEM_JEOL_JEM_2200_FS;JEOL;0.0225;190+%C2%B0C%2C+2500+h_2_7;precipitateGeometryMeasurementProcess_2943;190+%C2%B0C%2C+2500+h_2_7_13;1462;1532.611;1122.54;153.439;57.67;32.278;3.2358621272;L_190+%C2%B0C%2C+2500+h_2_7;ImageJ;;;
2500;190;0;190 °C, 2500 h;190+%C2%B0C%2C+2500+h_2;tEMProcess_2944;tEM;STEM_JEOL_JEM_2200_FS;JEOL;0.0225;190+%C2%B0C%2C+2500+h_2_7;precipitateGeometryMeasurementProcess_2944;190+%C2%B0C%2C+2500+h_2_7_14;3030;426.889;1189.566;220.995;80.781;47.757;4.6584092232;L_190+%C2%B0C%2C+2500+h_2_7;ImageJ;;;
2500;190;0;190 °C, 2500 h;190+%C2%B0C%2C+2500+h_2;tEMProcess_2945;tEM;STEM_JEOL_JEM_2200_FS;JEOL;0.0225;190+%C2%B0C%2C+2500+h_2_7;precipitateGeometryMeasurementProcess_2945;190+%C2%B0C%2C+2500+h_2_7_15;403;1984.612;1326.721;79.598;30.786;16.667;1.6989040270;L_190+%C2%B0C%2C+2500+h_2_7;ImageJ;;;
2500;190;0;190 °C, 2500 h;190+%C2%B0C%2C+2500+h_2;tEMProcess_2946;tEM;STEM_JEOL_JEM_2200_FS;JEOL;0.0225;190+%C2%B0C%2C+2500+h_2_7;precipitateGeometryMeasurementProcess_2946;190+%C2%B0C%2C+2500+h_2_7_16;975;1448.857;1339.977;130.711;44.775;27.726;2.6425221150;L_190+%C2%B0C%2C+2500+h_2_7;ImageJ;;;
2500;190;0;190 °C, 2500 h;190+%C2%B0C%2C+2500+h_2;tEMProcess_2947;tEM;STEM_JEOL_JEM_2200_FS;JEOL;0.0225;190+%C2%B0C%2C+2500+h_2_7;precipitateGeometryMeasurementProcess_2947;190+%C2%B0C%2C+2500+h_2_7_17;249;963.376;1353.532;61.355;22.4;14.153;1.3354142194;L_190+%C2%B0C%2C+2500+h_2_7;ImageJ;;;
2500;190;0;190 °C, 2500 h;190+%C2%B0C%2C+2500+h_2;tEMProcess_2948;tEM;STEM_JEOL_JEM_2200_FS;JEOL;0.0225;190+%C2%B0C%2C+2500+h_2_7;precipitateGeometryMeasurementProcess_2948;190+%C2%B0C%2C+2500+h_2_7_18;1339;1456.175;1406.947;156.752;50.759;33.588;3.0967533153;L_190+%C2%B0C%2C+2500+h_2_7;ImageJ;;;
2500;190;0;190 °C, 2500 h;190+%C2%B0C%2C+2500+h_2;tEMProcess_2949;tEM;STEM_JEOL_JEM_2200_FS;JEOL;0.0225;190+%C2%B0C%2C+2500+h_2_7;precipitateGeometryMeasurementProcess_2949;190+%C2%B0C%2C+2500+h_2_7_19;3700;1084.949;1556.747;285.421;96.236;48.953;5.1477468882;L_190+%C2%B0C%2C+2500+h_2_7;ImageJ;;;
2500;190;0;190 °C, 2500 h;190+%C2%B0C%2C+2500+h_2;tEMProcess_2950;tEM;STEM_JEOL_JEM_2200_FS;JEOL;0.0225;190+%C2%B0C%2C+2500+h_2_7;precipitateGeometryMeasurementProcess_2950;190+%C2%B0C%2C+2500+h_2_7_20;358;1181.408;1562.966;70.426;24.933;18.282;1.6012451821;L_190+%C2%B0C%2C+2500+h_2_7;ImageJ;;;
2500;190;0;190 °C, 2500 h;190+%C2%B0C%2C+2500+h_2;tEMProcess_2951;tEM;STEM_JEOL_JEM_2200_FS;JEOL;0.0225;190+%C2%B0C%2C+2500+h_2_7;precipitateGeometryMeasurementProcess_2951;190+%C2%B0C%2C+2500+h_2_7_21;106;1394.113;1656.453;38.627;13.658;9.882;0.8713030922;L_190+%C2%B0C%2C+2500+h_2_7;ImageJ;;;
2500;190;0;190 °C, 2500 h;190+%C2%B0C%2C+2500+h_2;tEMProcess_2952;tEM;STEM_JEOL_JEM_2200_FS;JEOL;0.0225;190+%C2%B0C%2C+2500+h_2_7;precipitateGeometryMeasurementProcess_2952;190+%C2%B0C%2C+2500+h_2_7_22;5010;48.3;1722.382;294.676;100.12;63.713;5.9901153511;L_190+%C2%B0C%2C+2500+h_2_7;ImageJ;;;
2500;190;0;190 °C, 2500 h;190+%C2%B0C%2C+2500+h_2;tEMProcess_2953;tEM;STEM_JEOL_JEM_2200_FS;JEOL;0.0225;190+%C2%B0C%2C+2500+h_2_7;precipitateGeometryMeasurementProcess_2953;190+%C2%B0C%2C+2500+h_2_7_23;8700;1014.022;1836.381;375.279;137.326;80.663;7.8936151553;L_190+%C2%B0C%2C+2500+h_2_7;ImageJ;;;
2500;190;0;190 °C, 2500 h;190+%C2%B0C%2C+2500+h_2;tEMProcess_2954;tEM;STEM_JEOL_JEM_2200_FS;JEOL;0.0225;190+%C2%B0C%2C+2500+h_2_7;precipitateGeometryMeasurementProcess_2954;190+%C2%B0C%2C+2500+h_2_7_24;4123;160.038;1825.208;248.836;87.98;59.668;5.4340419916;L_190+%C2%B0C%2C+2500+h_2_7;ImageJ;;;
2500;190;0;190 °C, 2500 h;190+%C2%B0C%2C+2500+h_2;tEMProcess_2955;tEM;STEM_JEOL_JEM_2200_FS;JEOL;0.0225;190+%C2%B0C%2C+2500+h_2_7;precipitateGeometryMeasurementProcess_2955;190+%C2%B0C%2C+2500+h_2_7_25;8393;314.597;1872.941;376.517;139.369;76.676;7.7530919433;L_190+%C2%B0C%2C+2500+h_2_7;ImageJ;;;
2500;190;0;190 °C, 2500 h;190+%C2%B0C%2C+2500+h_2;tEMProcess_2956;tEM;STEM_JEOL_JEM_2200_FS;JEOL;0.0225;190+%C2%B0C%2C+2500+h_2_8;precipitateGeometryMeasurementProcess_2956;190+%C2%B0C%2C+2500+h_2_8_1;7387;1632.647;111.731;328.551;108.724;86.508;7.2736160476;L_190+%C2%B0C%2C+2500+h_2_8;ImageJ;;;
2500;190;0;190 °C, 2500 h;190+%C2%B0C%2C+2500+h_2;tEMProcess_2957;tEM;STEM_JEOL_JEM_2200_FS;JEOL;0.0225;190+%C2%B0C%2C+2500+h_2_8;precipitateGeometryMeasurementProcess_2957;190+%C2%B0C%2C+2500+h_2_8_2;989;958.115;358.63;116.468;37.56;33.526;2.6614264488;L_190+%C2%B0C%2C+2500+h_2_8;ImageJ;;;
2500;190;0;190 °C, 2500 h;190+%C2%B0C%2C+2500+h_2;tEMProcess_2958;tEM;STEM_JEOL_JEM_2200_FS;JEOL;0.0225;190+%C2%B0C%2C+2500+h_2_8;precipitateGeometryMeasurementProcess_2958;190+%C2%B0C%2C+2500+h_2_8_3;517;1689.092;512.721;96.225;38.387;17.148;1.9242504388;L_190+%C2%B0C%2C+2500+h_2_8;ImageJ;;;
2500;190;0;190 °C, 2500 h;190+%C2%B0C%2C+2500+h_2;tEMProcess_2959;tEM;STEM_JEOL_JEM_2200_FS;JEOL;0.0225;190+%C2%B0C%2C+2500+h_2_8;precipitateGeometryMeasurementProcess_2959;190+%C2%B0C%2C+2500+h_2_8_4;6746;435.954;566.941;323.765;119.757;71.722;6.9508752020;L_190+%C2%B0C%2C+2500+h_2_8;ImageJ;;;
2500;190;0;190 °C, 2500 h;190+%C2%B0C%2C+2500+h_2;tEMProcess_2960;tEM;STEM_JEOL_JEM_2200_FS;JEOL;0.0225;190+%C2%B0C%2C+2500+h_2_8;precipitateGeometryMeasurementProcess_2960;190+%C2%B0C%2C+2500+h_2_8_5;1895;847.465;690.891;178.652;71.439;33.774;3.6840110983;L_190+%C2%B0C%2C+2500+h_2_8;ImageJ;;;
2500;190;0;190 °C, 2500 h;190+%C2%B0C%2C+2500+h_2;tEMProcess_2961;tEM;STEM_JEOL_JEM_2200_FS;JEOL;0.0225;190+%C2%B0C%2C+2500+h_2_8;precipitateGeometryMeasurementProcess_2961;190+%C2%B0C%2C+2500+h_2_8_6;1615;1173.298;705.078;153.782;56.034;36.697;3.4009683164;L_190+%C2%B0C%2C+2500+h_2_8;ImageJ;;;
2500;190;0;190 °C, 2500 h;190+%C2%B0C%2C+2500+h_2;tEMProcess_2962;tEM;STEM_JEOL_JEM_2200_FS;JEOL;0.0225;190+%C2%B0C%2C+2500+h_2_8;precipitateGeometryMeasurementProcess_2962;190+%C2%B0C%2C+2500+h_2_8_7;216;1224.657;711.667;54.284;18.249;15.071;1.2437789381;L_190+%C2%B0C%2C+2500+h_2_8;ImageJ;;;
2500;190;0;190 °C, 2500 h;190+%C2%B0C%2C+2500+h_2;tEMProcess_2963;tEM;STEM_JEOL_JEM_2200_FS;JEOL;0.0225;190+%C2%B0C%2C+2500+h_2_8;precipitateGeometryMeasurementProcess_2963;190+%C2%B0C%2C+2500+h_2_8_8;4201;1944.581;743.142;263.907;99.231;53.903;5.4852024773;L_190+%C2%B0C%2C+2500+h_2_8;ImageJ;;;
2500;190;0;190 °C, 2500 h;190+%C2%B0C%2C+2500+h_2;tEMProcess_2964;tEM;STEM_JEOL_JEM_2200_FS;JEOL;0.0225;190+%C2%B0C%2C+2500+h_2_8;precipitateGeometryMeasurementProcess_2964;190+%C2%B0C%2C+2500+h_2_8_9;17108;518.203;771.59;643.553;189.957;114.671;11.0691925852;L_190+%C2%B0C%2C+2500+h_2_8;ImageJ;;;
2500;190;0;190 °C, 2500 h;190+%C2%B0C%2C+2500+h_2;tEMProcess_2965;tEM;STEM_JEOL_JEM_2200_FS;JEOL;0.0225;190+%C2%B0C%2C+2500+h_2_8;precipitateGeometryMeasurementProcess_2965;190+%C2%B0C%2C+2500+h_2_8_10;4290;68.976;766.295;247.321;80.799;67.602;5.5430011514;L_190+%C2%B0C%2C+2500+h_2_8;ImageJ;;;
2500;190;0;190 °C, 2500 h;190+%C2%B0C%2C+2500+h_2;tEMProcess_2966;tEM;STEM_JEOL_JEM_2200_FS;JEOL;0.0225;190+%C2%B0C%2C+2500+h_2_8;precipitateGeometryMeasurementProcess_2966;190+%C2%B0C%2C+2500+h_2_8_11;1639;695.547;838.703;186.652;57.152;36.514;3.4261454767;L_190+%C2%B0C%2C+2500+h_2_8;ImageJ;;;
2500;190;0;190 °C, 2500 h;190+%C2%B0C%2C+2500+h_2;tEMProcess_2967;tEM;STEM_JEOL_JEM_2200_FS;JEOL;0.0225;190+%C2%B0C%2C+2500+h_2_8;precipitateGeometryMeasurementProcess_2967;190+%C2%B0C%2C+2500+h_2_8_12;5852;787.663;915.21;298.007;102.332;72.812;6.4739371880;L_190+%C2%B0C%2C+2500+h_2_8;ImageJ;;;
2500;190;0;190 °C, 2500 h;190+%C2%B0C%2C+2500+h_2;tEMProcess_2968;tEM;STEM_JEOL_JEM_2200_FS;JEOL;0.0225;190+%C2%B0C%2C+2500+h_2_8;precipitateGeometryMeasurementProcess_2968;190+%C2%B0C%2C+2500+h_2_8_13;447;278.701;940.717;93.054;39.885;14.269;1.7892461207;L_190+%C2%B0C%2C+2500+h_2_8;ImageJ;;;
2500;190;0;190 °C, 2500 h;190+%C2%B0C%2C+2500+h_2;tEMProcess_2969;tEM;STEM_JEOL_JEM_2200_FS;JEOL;0.0225;190+%C2%B0C%2C+2500+h_2_8;precipitateGeometryMeasurementProcess_2969;190+%C2%B0C%2C+2500+h_2_8_14;174;524.58;942.126;49.941;17.43;12.71;1.1163257609;L_190+%C2%B0C%2C+2500+h_2_8;ImageJ;;;
