Repository: materialdigital/demo-orowan

# demo-orowan

This repository hosts a Jupyter notebook demonstrator that is based on an ontological framework. This framework is structured around the Platform MaterialDigital Core Ontology (PMDco), Tensile Test Ontology (TTO), and Precipitate Geometry Ontology (PGO). This approach allows for a nuanced exploration and demonstration of the Orowan correlation in materials science. This example is provided by the PMD core team.

For more information on these ontologies and the underlying framework, please visit:
- PMDco: [Platform MaterialDigital Core Ontology](https://github.com/materialdigital/core-ontology).

File: data/TEM_data.csv (part 19 of 41)
specimenAgingtime;specimenAgingT;specimenCreepStress;specimenMaterialStateName;specimen_ID;tEMProcess;transmissionElectronMicroscope;manufacturerSeries;tEMManufacturer;calibrationFactor;dFImage_ID;precipitateGeometryMeasurement;particleNumber;particleArea;weightedXPositionCentralPoint;weightedYPositionCentralPoint;perimeter;elipseFitMajorAxis;elipseFitMinorAxis;particleRadius_nm;labDFImage_ID;softwareAgent;;;
2500;190;0;190 °C, 2500 h;190+%C2%B0C%2C+2500+h_2;tEMProcess_2970;tEM;STEM_JEOL_JEM_2200_FS;JEOL;0.0225;190+%C2%B0C%2C+2500+h_2_8;precipitateGeometryMeasurementProcess_2970;190+%C2%B0C%2C+2500+h_2_8_15;247;692.399;955.314;59.598;22.835;13.773;1.3300402973;L_190+%C2%B0C%2C+2500+h_2_8;ImageJ;;;
2500;190;0;190 °C, 2500 h;190+%C2%B0C%2C+2500+h_2;tEMProcess_2971;tEM;STEM_JEOL_JEM_2200_FS;JEOL;0.0225;190+%C2%B0C%2C+2500+h_2_8;precipitateGeometryMeasurementProcess_2971;190+%C2%B0C%2C+2500+h_2_8_16;2899;625.743;1051.692;252.735;108.258;34.096;4.5565950117;L_190+%C2%B0C%2C+2500+h_2_8;ImageJ;;;
2500;190;0;190 °C, 2500 h;190+%C2%B0C%2C+2500+h_2;tEMProcess_2972;tEM;STEM_JEOL_JEM_2200_FS;JEOL;0.0225;190+%C2%B0C%2C+2500+h_2_8;precipitateGeometryMeasurementProcess_2972;190+%C2%B0C%2C+2500+h_2_8_17;2799;1422.911;1051.446;207.037;73.095;48.756;4.4773162561;L_190+%C2%B0C%2C+2500+h_2_8;ImageJ;;;
2500;190;0;190 °C, 2500 h;190+%C2%B0C%2C+2500+h_2;tEMProcess_2973;tEM;STEM_JEOL_JEM_2200_FS;JEOL;0.0225;190+%C2%B0C%2C+2500+h_2_8;precipitateGeometryMeasurementProcess_2973;190+%C2%B0C%2C+2500+h_2_8_18;959;1059.414;1193.705;117.296;42.8;28.529;2.6207501921;L_190+%C2%B0C%2C+2500+h_2_8;ImageJ;;;
2500;190;0;190 °C, 2500 h;190+%C2%B0C%2C+2500+h_2;tEMProcess_2974;tEM;STEM_JEOL_JEM_2200_FS;JEOL;0.0225;190+%C2%B0C%2C+2500+h_2_8;precipitateGeometryMeasurementProcess_2974;190+%C2%B0C%2C+2500+h_2_8_19;3595;1663.682;1258.59;233.581;86.652;52.824;5.0741788418;L_190+%C2%B0C%2C+2500+h_2_8;ImageJ;;;
2500;190;0;190 °C, 2500 h;190+%C2%B0C%2C+2500+h_2;tEMProcess_2975;tEM;STEM_JEOL_JEM_2200_FS;JEOL;0.0225;190+%C2%B0C%2C+2500+h_2_8;precipitateGeometryMeasurementProcess_2975;190+%C2%B0C%2C+2500+h_2_8_20;1019;965.945;1242.562;124.225;46.016;28.195;2.7014903138;L_190+%C2%B0C%2C+2500+h_2_8;ImageJ;;;
2500;190;0;190 °C, 2500 h;190+%C2%B0C%2C+2500+h_2;tEMProcess_2976;tEM;STEM_JEOL_JEM_2200_FS;JEOL;0.0225;190+%C2%B0C%2C+2500+h_2_8;precipitateGeometryMeasurementProcess_2976;190+%C2%B0C%2C+2500+h_2_8_21;215;443.528;1234.886;55.113;18.644;14.683;1.2408964801;L_190+%C2%B0C%2C+2500+h_2_8;ImageJ;;;
2500;190;0;190 °C, 2500 h;190+%C2%B0C%2C+2500+h_2;tEMProcess_2977;tEM;STEM_JEOL_JEM_2200_FS;JEOL;0.0225;190+%C2%B0C%2C+2500+h_2_8;precipitateGeometryMeasurementProcess_2977;190+%C2%B0C%2C+2500+h_2_8_22;7977;685.843;1324.917;347.061;121.986;83.261;7.5585087251;L_190+%C2%B0C%2C+2500+h_2_8;ImageJ;;;
2500;190;0;190 °C, 2500 h;190+%C2%B0C%2C+2500+h_2;tEMProcess_2978;tEM;STEM_JEOL_JEM_2200_FS;JEOL;0.0225;190+%C2%B0C%2C+2500+h_2_8;precipitateGeometryMeasurementProcess_2978;190+%C2%B0C%2C+2500+h_2_8_23;932;1018.458;1454.605;124.125;38.551;30.782;2.5835940690;L_190+%C2%B0C%2C+2500+h_2_8;ImageJ;;;
2500;190;0;190 °C, 2500 h;190+%C2%B0C%2C+2500+h_2;tEMProcess_2979;tEM;STEM_JEOL_JEM_2200_FS;JEOL;0.0225;190+%C2%B0C%2C+2500+h_2_8;precipitateGeometryMeasurementProcess_2979;190+%C2%B0C%2C+2500+h_2_8_24;15533;1814.853;1567.563;520.902;196.121;100.842;10.5473654482;L_190+%C2%B0C%2C+2500+h_2_8;ImageJ;;;
2500;190;0;190 °C, 2500 h;190+%C2%B0C%2C+2500+h_2;tEMProcess_2980;tEM;STEM_JEOL_JEM_2200_FS;JEOL;0.0225;190+%C2%B0C%2C+2500+h_2_8;precipitateGeometryMeasurementProcess_2980;190+%C2%B0C%2C+2500+h_2_8_25;9322;804.612;1597.769;370.86;125.334;94.7;8.1709183742;L_190+%C2%B0C%2C+2500+h_2_8;ImageJ;;;
2500;190;0;190 °C, 2500 h;190+%C2%B0C%2C+2500+h_2;tEMProcess_2981;tEM;STEM_JEOL_JEM_2200_FS;JEOL;0.0225;190+%C2%B0C%2C+2500+h_2_8;precipitateGeometryMeasurementProcess_2981;190+%C2%B0C%2C+2500+h_2_8_26;1726;1694.52;1624.537;170.51;67.04;32.781;3.5159016525;L_190+%C2%B0C%2C+2500+h_2_8;ImageJ;;;
2500;190;0;190 °C, 2500 h;190+%C2%B0C%2C+2500+h_2;tEMProcess_2982;tEM;STEM_JEOL_JEM_2200_FS;JEOL;0.0225;190+%C2%B0C%2C+2500+h_2_8;precipitateGeometryMeasurementProcess_2982;190+%C2%B0C%2C+2500+h_2_8_27;1466;1404.49;1691.925;144.853;47.054;39.669;3.2402857275;L_190+%C2%B0C%2C+2500+h_2_8;ImageJ;;;
2500;190;0;190 °C, 2500 h;190+%C2%B0C%2C+2500+h_2;tEMProcess_2983;tEM;STEM_JEOL_JEM_2200_FS;JEOL;0.0225;190+%C2%B0C%2C+2500+h_2_8;precipitateGeometryMeasurementProcess_2983;190+%C2%B0C%2C+2500+h_2_8_28;275;1151.922;1731.769;76.669;30.692;11.408;1.4034038694;L_190+%C2%B0C%2C+2500+h_2_8;ImageJ;;;
2500;190;0;190 °C, 2500 h;190+%C2%B0C%2C+2500+h_2;tEMProcess_2984;tEM;STEM_JEOL_JEM_2200_FS;JEOL;0.0225;190+%C2%B0C%2C+2500+h_2_8;precipitateGeometryMeasurementProcess_2984;190+%C2%B0C%2C+2500+h_2_8_29;1634;1995.881;1881.829;150.711;51.376;40.495;3.4209155157;L_190+%C2%B0C%2C+2500+h_2_8;ImageJ;;;
2500;190;0;190 °C, 2500 h;190+%C2%B0C%2C+2500+h_2;tEMProcess_2985;tEM;STEM_JEOL_JEM_2200_FS;JEOL;0.0225;190+%C2%B0C%2C+2500+h_2_8;precipitateGeometryMeasurementProcess_2985;190+%C2%B0C%2C+2500+h_2_8_30;2075;1443.396;1947.983;169.095;53.576;49.313;3.8550087952;L_190+%C2%B0C%2C+2500+h_2_8;ImageJ;;;
2500;190;0;190 °C, 2500 h;190+%C2%B0C%2C+2500+h_2;tEMProcess_2986;tEM;STEM_JEOL_JEM_2200_FS;JEOL;0.0225;190+%C2%B0C%2C+2500+h_2_9;precipitateGeometryMeasurementProcess_2986;190+%C2%B0C%2C+2500+h_2_9_1;212;1978.58;83.316;53.698;18.866;14.308;1.2322086500;L_190+%C2%B0C%2C+2500+h_2_9;ImageJ;;;
2500;190;0;190 °C, 2500 h;190+%C2%B0C%2C+2500+h_2;tEMProcess_2987;tEM;STEM_JEOL_JEM_2200_FS;JEOL;0.0225;190+%C2%B0C%2C+2500+h_2_9;precipitateGeometryMeasurementProcess_2987;190+%C2%B0C%2C+2500+h_2_9_1;212;1978.58;83.316;53.698;18.866;14.308;1.2322086500;L_190+%C2%B0C%2C+2500+h_2_9;ImageJ;;;
2500;190;0;190 °C, 2500 h;190+%C2%B0C%2C+2500+h_2;tEMProcess_2988;tEM;STEM_JEOL_JEM_2200_FS;JEOL;0.0225;190+%C2%B0C%2C+2500+h_2_9;precipitateGeometryMeasurementProcess_2988;190+%C2%B0C%2C+2500+h_2_9_2;865;575.623;130.273;116.811;40.058;27.494;2.4889970189;L_190+%C2%B0C%2C+2500+h_2_9;ImageJ;;;
2500;190;0;190 °C, 2500 h;190+%C2%B0C%2C+2500+h_2;tEMProcess_2989;tEM;STEM_JEOL_JEM_2200_FS;JEOL;0.0225;190+%C2%B0C%2C+2500+h_2_9;precipitateGeometryMeasurementProcess_2989;190+%C2%B0C%2C+2500+h_2_9_3;3040;879.991;178.946;295.605;136.038;28.453;4.6660900350;L_190+%C2%B0C%2C+2500+h_2_9;ImageJ;;;
2500;190;0;190 °C, 2500 h;190+%C2%B0C%2C+2500+h_2;tEMProcess_2990;tEM;STEM_JEOL_JEM_2200_FS;JEOL;0.0225;190+%C2%B0C%2C+2500+h_2_9;precipitateGeometryMeasurementProcess_2990;190+%C2%B0C%2C+2500+h_2_9_4;692;1878.747;222.601;100.569;34.522;25.523;2.2262266120;L_190+%C2%B0C%2C+2500+h_2_9;ImageJ;;;
2500;190;0;190 °C, 2500 h;190+%C2%B0C%2C+2500+h_2;tEMProcess_2991;tEM;STEM_JEOL_JEM_2200_FS;JEOL;0.0225;190+%C2%B0C%2C+2500+h_2_9;precipitateGeometryMeasurementProcess_2991;190+%C2%B0C%2C+2500+h_2_9_5;4934;1434.291;309.394;296.635;114.176;55.022;5.9445077184;L_190+%C2%B0C%2C+2500+h_2_9;ImageJ;;;
2500;190;0;190 °C, 2500 h;190+%C2%B0C%2C+2500+h_2;tEMProcess_2992;tEM;STEM_JEOL_JEM_2200_FS;JEOL;0.0225;190+%C2%B0C%2C+2500+h_2_9;precipitateGeometryMeasurementProcess_2992;190+%C2%B0C%2C+2500+h_2_9_6;2626;1958.599;383.363;214.451;72.127;46.356;4.3367429743;L_190+%C2%B0C%2C+2500+h_2_9;ImageJ;;;
2500;190;0;190 °C, 2500 h;190+%C2%B0C%2C+2500+h_2;tEMProcess_2993;tEM;STEM_JEOL_JEM_2200_FS;JEOL;0.0225;190+%C2%B0C%2C+2500+h_2_9;precipitateGeometryMeasurementProcess_2993;190+%C2%B0C%2C+2500+h_2_9_7;2122;1182.175;379.562;181.681;68.799;39.271;3.8984234654;L_190+%C2%B0C%2C+2500+h_2_9;ImageJ;;;
2500;190;0;190 °C, 2500 h;190+%C2%B0C%2C+2500+h_2;tEMProcess_2994;tEM;STEM_JEOL_JEM_2200_FS;JEOL;0.0225;190+%C2%B0C%2C+2500+h_2_9;precipitateGeometryMeasurementProcess_2994;190+%C2%B0C%2C+2500+h_2_9_8;4844;594.97;445.748;275.924;98.732;62.468;5.8900419774;L_190+%C2%B0C%2C+2500+h_2_9;ImageJ;;;
2500;190;0;190 °C, 2500 h;190+%C2%B0C%2C+2500+h_2;tEMProcess_2995;tEM;STEM_JEOL_JEM_2200_FS;JEOL;0.0225;190+%C2%B0C%2C+2500+h_2_9;precipitateGeometryMeasurementProcess_2995;190+%C2%B0C%2C+2500+h_2_9_9;147;677.003;468.779;48.87;17.234;10.86;1.0260652750;L_190+%C2%B0C%2C+2500+h_2_9;ImageJ;;;
2500;190;0;190 °C, 2500 h;190+%C2%B0C%2C+2500+h_2;tEMProcess_2996;tEM;STEM_JEOL_JEM_2200_FS;JEOL;0.0225;190+%C2%B0C%2C+2500+h_2_9;precipitateGeometryMeasurementProcess_2996;190+%C2%B0C%2C+2500+h_2_9_10;171;647.202;478.307;48.87;16.953;12.843;1.1066604209;L_190+%C2%B0C%2C+2500+h_2_9;ImageJ;;;
2500;190;0;190 °C, 2500 h;190+%C2%B0C%2C+2500+h_2;tEMProcess_2997;tEM;STEM_JEOL_JEM_2200_FS;JEOL;0.0225;190+%C2%B0C%2C+2500+h_2_9;precipitateGeometryMeasurementProcess_2997;190+%C2%B0C%2C+2500+h_2_9_11;3233;935.4;530.661;218.51;73.218;56.221;4.8119286046;L_190+%C2%B0C%2C+2500+h_2_9;ImageJ;;;
2500;190;0;190 °C, 2500 h;190+%C2%B0C%2C+2500+h_2;tEMProcess_2998;tEM;STEM_JEOL_JEM_2200_FS;JEOL;0.0225;190+%C2%B0C%2C+2500+h_2_9;precipitateGeometryMeasurementProcess_2998;190+%C2%B0C%2C+2500+h_2_9_12;2192;1507.134;569.013;215.238;61.716;45.222;3.9622018609;L_190+%C2%B0C%2C+2500+h_2_9;ImageJ;;;
2500;190;0;190 °C, 2500 h;190+%C2%B0C%2C+2500+h_2;tEMProcess_2999;tEM;STEM_JEOL_JEM_2200_FS;JEOL;0.0225;190+%C2%B0C%2C+2500+h_2_9;precipitateGeometryMeasurementProcess_2999;190+%C2%B0C%2C+2500+h_2_9_13;608;520.6;660.589;94.912;33.143;23.357;2.0867389015;L_190+%C2%B0C%2C+2500+h_2_9;ImageJ;;;
2500;190;0;190 °C, 2500 h;190+%C2%B0C%2C+2500+h_2;tEMProcess_3000;tEM;STEM_JEOL_JEM_2200_FS;JEOL;0.0225;190+%C2%B0C%2C+2500+h_2_9;precipitateGeometryMeasurementProcess_3000;190+%C2%B0C%2C+2500+h_2_9_14;467;131.104;743.204;107.054;42.232;14.079;1.8288360039;L_190+%C2%B0C%2C+2500+h_2_9;ImageJ;;;
2500;190;0;190 °C, 2500 h;190+%C2%B0C%2C+2500+h_2;tEMProcess_3001;tEM;STEM_JEOL_JEM_2200_FS;JEOL;0.0225;190+%C2%B0C%2C+2500+h_2_9;precipitateGeometryMeasurementProcess_3001;190+%C2%B0C%2C+2500+h_2_9_15;865;1925.567;778.747;118.468;46.211;23.833;2.4889970189;L_190+%C2%B0C%2C+2500+h_2_9;ImageJ;;;
2500;190;0;190 °C, 2500 h;190+%C2%B0C%2C+2500+h_2;tEMProcess_3002;tEM;STEM_JEOL_JEM_2200_FS;JEOL;0.0225;190+%C2%B0C%2C+2500+h_2_9;precipitateGeometryMeasurementProcess_3002;190+%C2%B0C%2C+2500+h_2_9_16;456;1176.84;798.857;78.669;26.475;21.93;1.8071688998;L_190+%C2%B0C%2C+2500+h_2_9;ImageJ;;;
2500;190;0;190 °C, 2500 h;190+%C2%B0C%2C+2500+h_2;tEMProcess_3003;tEM;STEM_JEOL_JEM_2200_FS;JEOL;0.0225;190+%C2%B0C%2C+2500+h_2_9;precipitateGeometryMeasurementProcess_3003;190+%C2%B0C%2C+2500+h_2_9_17;1014;1970.266;1064.911;138.468;54.992;23.477;2.6948543659;L_190+%C2%B0C%2C+2500+h_2_9;ImageJ;;;
2500;190;0;190 °C, 2500 h;190+%C2%B0C%2C+2500+h_2;tEMProcess_3004;tEM;STEM_JEOL_JEM_2200_FS;JEOL;0.0225;190+%C2%B0C%2C+2500+h_2_9;precipitateGeometryMeasurementProcess_3004;190+%C2%B0C%2C+2500+h_2_9_18;1541;630.963;1100.651;156.853;57.535;34.102;3.3221377950;L_190+%C2%B0C%2C+2500+h_2_9;ImageJ;;;
2500;190;0;190 °C, 2500 h;190+%C2%B0C%2C+2500+h_2;tEMProcess_3005;tEM;STEM_JEOL_JEM_2200_FS;JEOL;0.0225;190+%C2%B0C%2C+2500+h_2_9;precipitateGeometryMeasurementProcess_3005;190+%C2%B0C%2C+2500+h_2_9_19;1295;482.864;1123.384;133.196;41.794;39.452;3.0454481294;L_190+%C2%B0C%2C+2500+h_2_9;ImageJ;;;
2500;190;0;190 °C, 2500 h;190+%C2%B0C%2C+2500+h_2;tEMProcess_3006;tEM;STEM_JEOL_JEM_2200_FS;JEOL;0.0225;190+%C2%B0C%2C+2500+h_2_9;precipitateGeometryMeasurementProcess_3006;190+%C2%B0C%2C+2500+h_2_9_20;6318;874.911;1180.165;314.96;110.741;72.641;6.7267631050;L_190+%C2%B0C%2C+2500+h_2_9;ImageJ;;;
2500;190;0;190 °C, 2500 h;190+%C2%B0C%2C+2500+h_2;tEMProcess_3007;tEM;STEM_JEOL_JEM_2200_FS;JEOL;0.0225;190+%C2%B0C%2C+2500+h_2_9;precipitateGeometryMeasurementProcess_3007;190+%C2%B0C%2C+2500+h_2_9_21;935;554.665;1211.793;122.953;48.871;24.359;2.5877488732;L_190+%C2%B0C%2C+2500+h_2_9;ImageJ;;;
2500;190;0;190 °C, 2500 h;190+%C2%B0C%2C+2500+h_2;tEMProcess_3008;tEM;STEM_JEOL_JEM_2200_FS;JEOL;0.0225;190+%C2%B0C%2C+2500+h_2_9;precipitateGeometryMeasurementProcess_3008;190+%C2%B0C%2C+2500+h_2_9_22;797;1762.464;1212.618;137.782;57.666;17.597;2.3891613663;L_190+%C2%B0C%2C+2500+h_2_9;ImageJ;;;
2500;190;0;190 °C, 2500 h;190+%C2%B0C%2C+2500+h_2;tEMProcess_3009;tEM;STEM_JEOL_JEM_2200_FS;JEOL;0.0225;190+%C2%B0C%2C+2500+h_2_9;precipitateGeometryMeasurementProcess_3009;190+%C2%B0C%2C+2500+h_2_9_23;1618;1808.242;1339.713;196.693;84.352;24.423;3.4041256449;L_190+%C2%B0C%2C+2500+h_2_9;ImageJ;;;
2500;190;0;190 °C, 2500 h;190+%C2%B0C%2C+2500+h_2;tEMProcess_3010;tEM;STEM_JEOL_JEM_2200_FS;JEOL;0.0225;190+%C2%B0C%2C+2500+h_2_9;precipitateGeometryMeasurementProcess_3010;190+%C2%B0C%2C+2500+h_2_9_24;509;823.201;1366.362;84.669;30.89;20.98;1.9093045780;L_190+%C2%B0C%2C+2500+h_2_9;ImageJ;;;
2500;190;0;190 °C, 2500 h;190+%C2%B0C%2C+2500+h_2;tEMProcess_3011;tEM;STEM_JEOL_JEM_2200_FS;JEOL;0.0225;190+%C2%B0C%2C+2500+h_2_9;precipitateGeometryMeasurementProcess_3011;190+%C2%B0C%2C+2500+h_2_9_25;1134;488.735;1544.451;142.125;47.534;30.375;2.8498555658;L_190+%C2%B0C%2C+2500+h_2_9;ImageJ;;;
2500;190;0;190 °C, 2500 h;190+%C2%B0C%2C+2500+h_2;tEMProcess_3012;tEM;STEM_JEOL_JEM_2200_FS;JEOL;0.0225;190+%C2%B0C%2C+2500+h_2_9;precipitateGeometryMeasurementProcess_3012;190+%C2%B0C%2C+2500+h_2_9_26;347;132.854;1567.079;91.74;33.84;13.056;1.5764531190;L_190+%C2%B0C%2C+2500+h_2_9;ImageJ;;;
2500;190;0;190 °C, 2500 h;190+%C2%B0C%2C+2500+h_2;tEMProcess_3013;tEM;STEM_JEOL_JEM_2200_FS;JEOL;0.0225;190+%C2%B0C%2C+2500+h_2_9;precipitateGeometryMeasurementProcess_3013;190+%C2%B0C%2C+2500+h_2_9_27;335;621.491;1640.196;74.912;30.353;14.053;1.5489547337;L_190+%C2%B0C%2C+2500+h_2_9;ImageJ;;;
2500;190;0;190 °C, 2500 h;190+%C2%B0C%2C+2500+h_2;tEMProcess_3014;tEM;STEM_JEOL_JEM_2200_FS;JEOL;0.0225;190+%C2%B0C%2C+2500+h_2_9;precipitateGeometryMeasurementProcess_3014;190+%C2%B0C%2C+2500+h_2_9_28;2371;569.136;1665.958;188.794;62.903;47.992;4.1208053404;L_190+%C2%B0C%2C+2500+h_2_9;ImageJ;;;
2500;190;0;190 °C, 2500 h;190+%C2%B0C%2C+2500+h_2;tEMProcess_3015;tEM;STEM_JEOL_JEM_2200_FS;JEOL;0.0225;190+%C2%B0C%2C+2500+h_2_9;precipitateGeometryMeasurementProcess_3015;190+%C2%B0C%2C+2500+h_2_9_29;1666;145.225;1660.552;153.64;51.882;40.885;3.4542504373;L_190+%C2%B0C%2C+2500+h_2_9;ImageJ;;;
2500;190;0;190 °C, 2500 h;190+%C2%B0C%2C+2500+h_2;tEMProcess_3016;tEM;STEM_JEOL_JEM_2200_FS;JEOL;0.0225;190+%C2%B0C%2C+2500+h_2_9;precipitateGeometryMeasurementProcess_3016;190+%C2%B0C%2C+2500+h_2_9_30;778;1665.942;1712.979;106.569;33.34;29.711;2.3605115034;L_190+%C2%B0C%2C+2500+h_2_9;ImageJ;;;
2500;190;0;190 °C, 2500 h;190+%C2%B0C%2C+2500+h_2;tEMProcess_3017;tEM;STEM_JEOL_JEM_2200_FS;JEOL;0.0225;190+%C2%B0C%2C+2500+h_2_9;precipitateGeometryMeasurementProcess_3017;190+%C2%B0C%2C+2500+h_2_9_31;161;657.929;1740.363;51.113;15.072;13.601;1.0738144918;L_190+%C2%B0C%2C+2500+h_2_9;ImageJ;;;
2500;190;0;190 °C, 2500 h;190+%C2%B0C%2C+2500+h_2;tEMProcess_3018;tEM;STEM_JEOL_JEM_2200_FS;JEOL;0.0225;190+%C2%B0C%2C+2500+h_2_9;precipitateGeometryMeasurementProcess_3018;190+%C2%B0C%2C+2500+h_2_9_32;1351;161.99;1865.732;153.924;48.82;35.234;3.1105987792;L_190+%C2%B0C%2C+2500+h_2_9;ImageJ;;;
2500;190;0;190 °C, 2500 h;190+%C2%B0C%2C+2500+h_2;tEMProcess_3019;tEM;STEM_JEOL_JEM_2200_FS;JEOL;0.0225;190+%C2%B0C%2C+2500+h_2_9;precipitateGeometryMeasurementProcess_3019;190+%C2%B0C%2C+2500+h_2_9_33;1009;1100.306;1863.753;122.711;45.216;28.413;2.6882020369;L_190+%C2%B0C%2C+2500+h_2_9;ImageJ;;;
2500;190;0;190 °C, 2500 h;190+%C2%B0C%2C+2500+h_2;tEMProcess_3020;tEM;STEM_JEOL_JEM_2200_FS;JEOL;0.0225;190+%C2%B0C%2C+2500+h_2_9;precipitateGeometryMeasurementProcess_3020;190+%C2%B0C%2C+2500+h_2_9_34;437;418.168;1866.905;80.083;28.449;19.558;1.7691189773;L_190+%C2%B0C%2C+2500+h_2_9;ImageJ;;;
2500;190;0;190 °C, 2500 h;190+%C2%B0C%2C+2500+h_2;tEMProcess_3021;tEM;STEM_JEOL_JEM_2200_FS;JEOL;0.0225;190+%C2%B0C%2C+2500+h_2_9;precipitateGeometryMeasurementProcess_3021;190+%C2%B0C%2C+2500+h_2_9_35;163;1524.255;1918.77;49.456;16.555;12.536;1.0804635614;L_190+%C2%B0C%2C+2500+h_2_9;ImageJ;;;
2500;190;0;190 °C, 2500 h;190+%C2%B0C%2C+2500+h_2;tEMProcess_3022;tEM;STEM_JEOL_JEM_2200_FS;JEOL;0.0225;190+%C2%B0C%2C+2500+h_2_9;precipitateGeometryMeasurementProcess_3022;190+%C2%B0C%2C+2500+h_2_9_36;589;1574.06;1973.057;108.811;46.575;16.102;2.0538748177;L_190+%C2%B0C%2C+2500+h_2_9;ImageJ;;;
2500;190;0;190 °C, 2500 h;190+%C2%B0C%2C+2500+h_2;tEMProcess_3023;tEM;STEM_JEOL_JEM_2200_FS;JEOL;0.0225;190+%C2%B0C%2C+2500+h_2_10;precipitateGeometryMeasurementProcess_3023;190+%C2%B0C%2C+2500+h_2_10_1;728;1145.817;67.534;108.569;41.183;22.507;2.2834000823;L_190+%C2%B0C%2C+2500+h_2_10;ImageJ;;;
2500;190;0;190 °C, 2500 h;190+%C2%B0C%2C+2500+h_2;tEMProcess_3024;tEM;STEM_JEOL_JEM_2200_FS;JEOL;0.0225;190+%C2%B0C%2C+2500+h_2_10;precipitateGeometryMeasurementProcess_3024;190+%C2%B0C%2C+2500+h_2_10_2;3399;1021.843;114.607;245.279;91.933;47.075;4.9339177456;L_190+%C2%B0C%2C+2500+h_2_10;ImageJ;;;
2500;190;0;190 °C, 2500 h;190+%C2%B0C%2C+2500+h_2;tEMProcess_3025;tEM;STEM_JEOL_JEM_2200_FS;JEOL;0.0225;190+%C2%B0C%2C+2500+h_2_10;precipitateGeometryMeasurementProcess_3025;190+%C2%B0C%2C+2500+h_2_10_3;1600;1862.669;207.867;174.953;68.825;29.599;3.3851375013;L_190+%C2%B0C%2C+2500+h_2_10;ImageJ;;;
2500;190;0;190 °C, 2500 h;190+%C2%B0C%2C+2500+h_2;tEMProcess_3026;tEM;STEM_JEOL_JEM_2200_FS;JEOL;0.0225;190+%C2%B0C%2C+2500+h_2_10;precipitateGeometryMeasurementProcess_3026;190+%C2%B0C%2C+2500+h_2_10_4;108;669.056;247.343;40.627;15.98;8.605;0.8794845214;L_190+%C2%B0C%2C+2500+h_2_10;ImageJ;;;
2500;190;0;190 °C, 2500 h;190+%C2%B0C%2C+2500+h_2;tEMProcess_3027;tEM;STEM_JEOL_JEM_2200_FS;JEOL;0.0225;190+%C2%B0C%2C+2500+h_2_10;precipitateGeometryMeasurementProcess_3027;190+%C2%B0C%2C+2500+h_2_10_5;1219;518.656;329.95;143.196;52.971;29.3;2.9547325434;L_190+%C2%B0C%2C+2500+h_2_10;ImageJ;;;
2500;190;0;190 °C, 2500 h;190+%C2%B0C%2C+2500+h_2;tEMProcess_3028;tEM;STEM_JEOL_JEM_2200_FS;JEOL;0.0225;190+%C2%B0C%2C+2500+h_2_10;precipitateGeometryMeasurementProcess_3028;190+%C2%B0C%2C+2500+h_2_10_6;1059;1336.625;417.102;122.125;39.081;34.501;2.7540023263;L_190+%C2%B0C%2C+2500+h_2_10;ImageJ;;;
2500;190;0;190 °C, 2500 h;190+%C2%B0C%2C+2500+h_2;tEMProcess_3029;tEM;STEM_JEOL_JEM_2200_FS;JEOL;0.0225;190+%C2%B0C%2C+2500+h_2_10;precipitateGeometryMeasurementProcess_3029;190+%C2%B0C%2C+2500+h_2_10_7;1520;1463.388;468.294;151.681;49.723;38.922;3.2994239054;L_190+%C2%B0C%2C+2500+h_2_10;ImageJ;;;
2500;190;0;190 °C, 2500 h;190+%C2%B0C%2C+2500+h_2;tEMProcess_3030;tEM;STEM_JEOL_JEM_2200_FS;JEOL;0.0225;190+%C2%B0C%2C+2500+h_2_10;precipitateGeometryMeasurementProcess_3030;190+%C2%B0C%2C+2500+h_2_10_8;11810;541.245;525.273;451.706;156.917;95.827;9.1968959169;L_190+%C2%B0C%2C+2500+h_2_10;ImageJ;;;
2500;190;0;190 °C, 2500 h;190+%C2%B0C%2C+2500+h_2;tEMProcess_3031;tEM;STEM_JEOL_JEM_2200_FS;JEOL;0.0225;190+%C2%B0C%2C+2500+h_2_10;precipitateGeometryMeasurementProcess_3031;190+%C2%B0C%2C+2500+h_2_10_9;1979;1399.794;502.72;197.622;75.555;33.35;3.7647766809;L_190+%C2%B0C%2C+2500+h_2_10;ImageJ;;;
2500;190;0;190 °C, 2500 h;190+%C2%B0C%2C+2500+h_2;tEMProcess_3032;tEM;STEM_JEOL_JEM_2200_FS;JEOL;0.0225;190+%C2%B0C%2C+2500+h_2_10;precipitateGeometryMeasurementProcess_3032;190+%C2%B0C%2C+2500+h_2_10_10;181;1447.003;536.831;50.527;18.012;12.795;1.1385591822;L_190+%C2%B0C%2C+2500+h_2_10;ImageJ;;;
2500;190;0;190 °C, 2500 h;190+%C2%B0C%2C+2500+h_2;tEMProcess_3033;tEM;STEM_JEOL_JEM_2200_FS;JEOL;0.0225;190+%C2%B0C%2C+2500+h_2_10;precipitateGeometryMeasurementProcess_3033;190+%C2%B0C%2C+2500+h_2_10_11;1311;687.778;557.232;158.752;66.027;25.281;3.0642039533;L_190+%C2%B0C%2C+2500+h_2_10;ImageJ;;;
2500;190;0;190 °C, 2500 h;190+%C2%B0C%2C+2500+h_2;tEMProcess_3034;tEM;STEM_JEOL_JEM_2200_FS;JEOL;0.0225;190+%C2%B0C%2C+2500+h_2_10;precipitateGeometryMeasurementProcess_3034;190+%C2%B0C%2C+2500+h_2_10_12;2301;908.771;591.722;184.125;60.82;48.17;4.0595195014;L_190+%C2%B0C%2C+2500+h_2_10;ImageJ;;;
2500;190;0;190 °C, 2500 h;190+%C2%B0C%2C+2500+h_2;tEMProcess_3035;tEM;STEM_JEOL_JEM_2200_FS;JEOL;0.0225;190+%C2%B0C%2C+2500+h_2_10;precipitateGeometryMeasurementProcess_3035;190+%C2%B0C%2C+2500+h_2_10_13;8238;562.515;639.627;392.534;112.21;93.476;7.6811671609;L_190+%C2%B0C%2C+2500+h_2_10;ImageJ;;;
2500;190;0;190 °C, 2500 h;190+%C2%B0C%2C+2500+h_2;tEMProcess_3036;tEM;STEM_JEOL_JEM_2200_FS;JEOL;0.0225;190+%C2%B0C%2C+2500+h_2_10;precipitateGeometryMeasurementProcess_3036;190+%C2%B0C%2C+2500+h_2_10_14;1245;1922.803;703.872;137.154;41.339;38.346;2.9860769727;L_190+%C2%B0C%2C+2500+h_2_10;ImageJ;;;
2500;190;0;190 °C, 2500 h;190+%C2%B0C%2C+2500+h_2;tEMProcess_3037;tEM;STEM_JEOL_JEM_2200_FS;JEOL;0.0225;190+%C2%B0C%2C+2500+h_2_10;precipitateGeometryMeasurementProcess_3037;190+%C2%B0C%2C+2500+h_2_10_15;10662;920.696;836.645;463.387;120.37;112.78;8.7384752758;L_190+%C2%B0C%2C+2500+h_2_10;ImageJ;;;
2500;190;0;190 °C, 2500 h;190+%C2%B0C%2C+2500+h_2;tEMProcess_3038;tEM;STEM_JEOL_JEM_2200_FS;JEOL;0.0225;190+%C2%B0C%2C+2500+h_2_10;precipitateGeometryMeasurementProcess_3038;190+%C2%B0C%2C+2500+h_2_10_16;10486;794.582;895.057;465.612;177.915;75.043;8.6660511767;L_190+%C2%B0C%2C+2500+h_2_10;ImageJ;;;
2500;190;0;190 °C, 2500 h;190+%C2%B0C%2C+2500+h_2;tEMProcess_3039;tEM;STEM_JEOL_JEM_2200_FS;JEOL;0.0225;190+%C2%B0C%2C+2500+h_2_10;precipitateGeometryMeasurementProcess_3039;190+%C2%B0C%2C+2500+h_2_10_17;846;1003.878;862.505;117.539;46.486;23.172;2.4615094319;L_190+%C2%B0C%2C+2500+h_2_10;ImageJ;;;
2500;190;0;190 °C, 2500 h;190+%C2%B0C%2C+2500+h_2;tEMProcess_3040;tEM;STEM_JEOL_JEM_2200_FS;JEOL;0.0225;190+%C2%B0C%2C+2500+h_2_10;precipitateGeometryMeasurementProcess_3040;190+%C2%B0C%2C+2500+h_2_10_18;6530;577.381;910.386;317.037;105.033;79.158;6.8386899350;L_190+%C2%B0C%2C+2500+h_2_10;ImageJ;;;
2500;190;0;190 °C, 2500 h;190+%C2%B0C%2C+2500+h_2;tEMProcess_3041;tEM;STEM_JEOL_JEM_2200_FS;JEOL;0.0225;190+%C2%B0C%2C+2500+h_2_10;precipitateGeometryMeasurementProcess_3041;190+%C2%B0C%2C+2500+h_2_10_19;178;1643.652;1020.287;49.113;17.948;12.627;1.1290841838;L_190+%C2%B0C%2C+2500+h_2_10;ImageJ;;;
2500;190;0;190 °C, 2500 h;190+%C2%B0C%2C+2500+h_2;tEMProcess_3042;tEM;STEM_JEOL_JEM_2200_FS;JEOL;0.0225;190+%C2%B0C%2C+2500+h_2_10;precipitateGeometryMeasurementProcess_3042;190+%C2%B0C%2C+2500+h_2_10_20;3763;1618.984;1056.658;241.421;72.721;65.885;5.1913873183;L_190+%C2%B0C%2C+2500+h_2_10;ImageJ;;;
2500;190;0;190 °C, 2500 h;190+%C2%B0C%2C+2500+h_2;tEMProcess_3043;tEM;STEM_JEOL_JEM_2200_FS;JEOL;0.0225;190+%C2%B0C%2C+2500+h_2_10;precipitateGeometryMeasurementProcess_3043;190+%C2%B0C%2C+2500+h_2_10_21;359;344.01;1100.263;70.77;24.911;18.349;1.6034799985;L_190+%C2%B0C%2C+2500+h_2_10;ImageJ;;;
2500;190;0;190 °C, 2500 h;190+%C2%B0C%2C+2500+h_2;tEMProcess_3044;tEM;STEM_JEOL_JEM_2200_FS;JEOL;0.0225;190+%C2%B0C%2C+2500+h_2_10;precipitateGeometryMeasurementProcess_3044;190+%C2%B0C%2C+2500+h_2_10_22;2510;1793.318;1166.702;205.823;73.033;43.759;4.2398762744;L_190+%C2%B0C%2C+2500+h_2_10;ImageJ;;;
2500;190;0;190 °C, 2500 h;190+%C2%B0C%2C+2500+h_2;tEMProcess_3045;tEM;STEM_JEOL_JEM_2200_FS;JEOL;0.0225;190+%C2%B0C%2C+2500+h_2_10;precipitateGeometryMeasurementProcess_3045;190+%C2%B0C%2C+2500+h_2_10_23;969;1424.912;1157.815;135.539;40.732;30.29;2.6343787301;L_190+%C2%B0C%2C+2500+h_2_10;ImageJ;;;
2500;190;0;190 °C, 2500 h;190+%C2%B0C%2C+2500+h_2;tEMProcess_3046;tEM;STEM_JEOL_JEM_2200_FS;JEOL;0.0225;190+%C2%B0C%2C+2500+h_2_10;precipitateGeometryMeasurementProcess_3046;190+%C2%B0C%2C+2500+h_2_10_24;1576;479.51;1175.87;164.409;66.488;30.18;3.3596530422;L_190+%C2%B0C%2C+2500+h_2_10;ImageJ;;;
2500;190;0;190 °C, 2500 h;190+%C2%B0C%2C+2500+h_2;tEMProcess_3047;tEM;STEM_JEOL_JEM_2200_FS;JEOL;0.0225;190+%C2%B0C%2C+2500+h_2_10;precipitateGeometryMeasurementProcess_3047;190+%C2%B0C%2C+2500+h_2_10_25;717;1657.514;1167.301;103.983;34.221;26.677;2.2660834581;L_190+%C2%B0C%2C+2500+h_2_10;ImageJ;;;
2500;190;0;190 °C, 2500 h;190+%C2%B0C%2C+2500+h_2;tEMProcess_3048;tEM;STEM_JEOL_JEM_2200_FS;JEOL;0.0225;190+%C2%B0C%2C+2500+h_2_10;precipitateGeometryMeasurementProcess_3048;190+%C2%B0C%2C+2500+h_2_10_26;339;1372.665;1176.518;81.255;33.183;13.008;1.5581747838;L_190+%C2%B0C%2C+2500+h_2_10;ImageJ;;;
2500;190;0;190 °C, 2500 h;190+%C2%B0C%2C+2500+h_2;tEMProcess_3049;tEM;STEM_JEOL_JEM_2200_FS;JEOL;0.0225;190+%C2%B0C%2C+2500+h_2_10;precipitateGeometryMeasurementProcess_3049;190+%C2%B0C%2C+2500+h_2_10_27;2104;936.849;1195.659;172.752;55.916;47.909;3.8818539401;L_190+%C2%B0C%2C+2500+h_2_10;ImageJ;;;
2500;190;0;190 °C, 2500 h;190+%C2%B0C%2C+2500+h_2;tEMProcess_3050;tEM;STEM_JEOL_JEM_2200_FS;JEOL;0.0225;190+%C2%B0C%2C+2500+h_2_10;precipitateGeometryMeasurementProcess_3050;190+%C2%B0C%2C+2500+h_2_10_28;763;239.905;1247.36;106.711;40.473;24.003;2.3376451765;L_190+%C2%B0C%2C+2500+h_2_10;ImageJ;;;
2500;190;0;190 °C, 2500 h;190+%C2%B0C%2C+2500+h_2;tEMProcess_3051;tEM;STEM_JEOL_JEM_2200_FS;JEOL;0.0225;190+%C2%B0C%2C+2500+h_2_10;precipitateGeometryMeasurementProcess_3051;190+%C2%B0C%2C+2500+h_2_10_29;1048;820.16;1287.446;120.811;40.764;32.734;2.7396618617;L_190+%C2%B0C%2C+2500+h_2_10;ImageJ;;;
2500;190;0;190 °C, 2500 h;190+%C2%B0C%2C+2500+h_2;tEMProcess_3052;tEM;STEM_JEOL_JEM_2200_FS;JEOL;0.0225;190+%C2%B0C%2C+2500+h_2_10;precipitateGeometryMeasurementProcess_3052;190+%C2%B0C%2C+2500+h_2_10_30;4181;329.894;1406.758;247.806;81.957;64.954;5.4721300028;L_190+%C2%B0C%2C+2500+h_2_10;ImageJ;;;
2500;190;0;190 °C, 2500 h;190+%C2%B0C%2C+2500+h_2;tEMProcess_3053;tEM;STEM_JEOL_JEM_2200_FS;JEOL;0.0225;190+%C2%B0C%2C+2500+h_2_10;precipitateGeometryMeasurementProcess_3053;190+%C2%B0C%2C+2500+h_2_10_31;708;1008.578;1421.319;98.569;34.333;26.256;2.2518162640;L_190+%C2%B0C%2C+2500+h_2_10;ImageJ;;;
2500;190;0;190 °C, 2500 h;190+%C2%B0C%2C+2500+h_2;tEMProcess_3054;tEM;STEM_JEOL_JEM_2200_FS;JEOL;0.0225;190+%C2%B0C%2C+2500+h_2_10;precipitateGeometryMeasurementProcess_3054;190+%C2%B0C%2C+2500+h_2_10_32;523;1325.395;1466.301;88.569;33.102;20.117;1.9353840925;L_190+%C2%B0C%2C+2500+h_2_10;ImageJ;;;
2500;190;0;190 °C, 2500 h;190+%C2%B0C%2C+2500+h_2;tEMProcess_3055;tEM;STEM_JEOL_JEM_2200_FS;JEOL;0.0225;190+%C2%B0C%2C+2500+h_2_10;precipitateGeometryMeasurementProcess_3055;190+%C2%B0C%2C+2500+h_2_10_33;965;924.551;1606.973;118.711;42.556;28.872;2.6289357930;L_190+%C2%B0C%2C+2500+h_2_10;ImageJ;;;
2500;190;0;190 °C, 2500 h;190+%C2%B0C%2C+2500+h_2;tEMProcess_3056;tEM;STEM_JEOL_JEM_2200_FS;JEOL;0.0225;190+%C2%B0C%2C+2500+h_2_10;precipitateGeometryMeasurementProcess_3056;190+%C2%B0C%2C+2500+h_2_10_34;596;1844.757;1624.482;95.397;34.841;21.781;2.0660434588;L_190+%C2%B0C%2C+2500+h_2_10;ImageJ;;;
2500;190;0;190 °C, 2500 h;190+%C2%B0C%2C+2500+h_2;tEMProcess_3057;tEM;STEM_JEOL_JEM_2200_FS;JEOL;0.0225;190+%C2%B0C%2C+2500+h_2_10;precipitateGeometryMeasurementProcess_3057;190+%C2%B0C%2C+2500+h_2_10_35;4974;781.029;1660.235;287.622;108.368;58.441;5.9685551780;L_190+%C2%B0C%2C+2500+h_2_10;ImageJ;;;
2500;190;0;190 °C, 2500 h;190+%C2%B0C%2C+2500+h_2;tEMProcess_3058;tEM;STEM_JEOL_JEM_2200_FS;JEOL;0.0225;190+%C2%B0C%2C+2500+h_2_10;precipitateGeometryMeasurementProcess_3058;190+%C2%B0C%2C+2500+h_2_10_36;4224;1256.189;1675.062;252.049;92.955;57.858;5.5001974131;L_190+%C2%B0C%2C+2500+h_2_10;ImageJ;;;
2500;190;0;190 °C, 2500 h;190+%C2%B0C%2C+2500+h_2;tEMProcess_3059;tEM;STEM_JEOL_JEM_2200_FS;JEOL;0.0225;190+%C2%B0C%2C+2500+h_2_10;precipitateGeometryMeasurementProcess_3059;190+%C2%B0C%2C+2500+h_2_10_37;2090;1118.956;1713.864;170.652;52.883;50.32;3.8689174710;L_190+%C2%B0C%2C+2500+h_2_10;ImageJ;;;
2500;190;0;190 °C, 2500 h;190+%C2%B0C%2C+2500+h_2;tEMProcess_3060;tEM;STEM_JEOL_JEM_2200_FS;JEOL;0.0225;190+%C2%B0C%2C+2500+h_2_10;precipitateGeometryMeasurementProcess_3060;190+%C2%B0C%2C+2500+h_2_10_38;2441;1563.847;1730.442;186.309;63.361;49.052;4.1811929786;L_190+%C2%B0C%2C+2500+h_2_10;ImageJ;;;
2500;190;0;190 °C, 2500 h;190+%C2%B0C%2C+2500+h_2;tEMProcess_3061;tEM;STEM_JEOL_JEM_2200_FS;JEOL;0.0225;190+%C2%B0C%2C+2500+h_2_10;precipitateGeometryMeasurementProcess_3061;190+%C2%B0C%2C+2500+h_2_10_39;3248;1700.756;1755.109;258.35;105.683;39.131;4.8230785275;L_190+%C2%B0C%2C+2500+h_2_10;ImageJ;;;
2500;190;0;190 °C, 2500 h;190+%C2%B0C%2C+2500+h_2;tEMProcess_3062;tEM;STEM_JEOL_JEM_2200_FS;JEOL;0.0225;190+%C2%B0C%2C+2500+h_2_10;precipitateGeometryMeasurementProcess_3062;190+%C2%B0C%2C+2500+h_2_10_40;452;284.44;1812.024;87.154;35.352;16.279;1.7992252617;L_190+%C2%B0C%2C+2500+h_2_10;ImageJ;;;
2500;190;0;190 °C, 2500 h;190+%C2%B0C%2C+2500+h_2;tEMProcess_3063;tEM;STEM_JEOL_JEM_2200_FS;JEOL;0.0225;190+%C2%B0C%2C+2500+h_2_10;precipitateGeometryMeasurementProcess_3063;190+%C2%B0C%2C+2500+h_2_10_41;144;1737.389;1817.819;50.184;20.57;8.913;1.0155412504;L_190+%C2%B0C%2C+2500+h_2_10;ImageJ;;;
2500;190;0;190 °C, 2500 h;190+%C2%B0C%2C+2500+h_2;tEMProcess_3064;tEM;STEM_JEOL_JEM_2200_FS;JEOL;0.0225;190+%C2%B0C%2C+2500+h_2_10;precipitateGeometryMeasurementProcess_3064;190+%C2%B0C%2C+2500+h_2_10_42;453;758.273;1922.747;80.669;29.677;19.435;1.8012144556;L_190+%C2%B0C%2C+2500+h_2_10;ImageJ;;;
2500;190;0;190 °C, 2500 h;190+%C2%B0C%2C+2500+h_2;tEMProcess_3065;tEM;STEM_JEOL_JEM_2200_FS;JEOL;0.0225;190+%C2%B0C%2C+2500+h_2_11;precipitateGeometryMeasurementProcess_3065;190+%C2%B0C%2C+2500+h_2_11_1;4430;1026.217;68.278;260.794;88.719;63.576;5.6327202935;L_190+%C2%B0C%2C+2500+h_2_11;ImageJ;;;
2500;190;0;190 °C, 2500 h;190+%C2%B0C%2C+2500+h_2;tEMProcess_3066;tEM;STEM_JEOL_JEM_2200_FS;JEOL;0.0225;190+%C2%B0C%2C+2500+h_2_11;precipitateGeometryMeasurementProcess_3066;190+%C2%B0C%2C+2500+h_2_11_2;5257;755.856;295.143;289.505;109.498;61.128;6.1359994388;L_190+%C2%B0C%2C+2500+h_2_11;ImageJ;;;
2500;190;0;190 °C, 2500 h;190+%C2%B0C%2C+2500+h_2;tEMProcess_3067;tEM;STEM_JEOL_JEM_2200_FS;JEOL;0.0225;190+%C2%B0C%2C+2500+h_2_11;precipitateGeometryMeasurementProcess_3067;190+%C2%B0C%2C+2500+h_2_11_3;6698;943.196;363.709;326.274;113.405;75.201;6.9261021792;L_190+%C2%B0C%2C+2500+h_2_11;ImageJ;;;
2500;190;0;190 °C, 2500 h;190+%C2%B0C%2C+2500+h_2;tEMProcess_3068;tEM;STEM_JEOL_JEM_2200_FS;JEOL;0.0225;190+%C2%B0C%2C+2500+h_2_11;precipitateGeometryMeasurementProcess_3068;190+%C2%B0C%2C+2500+h_2_11_4;1781;1209.776;445.531;176.995;71.409;31.756;3.5714804933;L_190+%C2%B0C%2C+2500+h_2_11;ImageJ;;;
2500;190;0;190 °C, 2500 h;190+%C2%B0C%2C+2500+h_2;tEMProcess_3069;tEM;STEM_JEOL_JEM_2200_FS;JEOL;0.0225;190+%C2%B0C%2C+2500+h_2_11;precipitateGeometryMeasurementProcess_3069;190+%C2%B0C%2C+2500+h_2_11_5;3790;337.533;580.35;233.421;76.266;63.273;5.2099784591;L_190+%C2%B0C%2C+2500+h_2_11;ImageJ;;;
2500;190;0;190 °C, 2500 h;190+%C2%B0C%2C+2500+h_2;tEMProcess_3070;tEM;STEM_JEOL_JEM_2200_FS;JEOL;0.0225;190+%C2%B0C%2C+2500+h_2_11;precipitateGeometryMeasurementProcess_3070;190+%C2%B0C%2C+2500+h_2_11_6;1844;1787.875;699.594;171.48;60.467;38.828;3.6340992251;L_190+%C2%B0C%2C+2500+h_2_11;ImageJ;;;
2500;190;0;190 °C, 2500 h;190+%C2%B0C%2C+2500+h_2;tEMProcess_3071;tEM;STEM_JEOL_JEM_2200_FS;JEOL;0.0225;190+%C2%B0C%2C+2500+h_2_11;precipitateGeometryMeasurementProcess_3071;190+%C2%B0C%2C+2500+h_2_11_7;660;1722.259;843.117;102.326;39.084;21.501;2.1741439257;L_190+%C2%B0C%2C+2500+h_2_11;ImageJ;;;
2500;190;0;190 °C, 2500 h;190+%C2%B0C%2C+2500+h_2;tEMProcess_3072;tEM;STEM_JEOL_JEM_2200_FS;JEOL;0.0225;190+%C2%B0C%2C+2500+h_2_11;precipitateGeometryMeasurementProcess_3072;190+%C2%B0C%2C+2500+h_2_11_8;813;1668.651;953.482;107.397;37.561;27.559;2.4130237448;L_190+%C2%B0C%2C+2500+h_2_11;ImageJ;;;
2500;190;0;190 °C, 2500 h;190+%C2%B0C%2C+2500+h_2;tEMProcess_3073;tEM;STEM_JEOL_JEM_2200_FS;JEOL;0.0225;190+%C2%B0C%2C+2500+h_2_11;precipitateGeometryMeasurementProcess_3073;190+%C2%B0C%2C+2500+h_2_11_9;991;1143.618;1041.693;125.782;46.573;27.093;2.6641161174;L_190+%C2%B0C%2C+2500+h_2_11;ImageJ;;;
2500;190;0;190 °C, 2500 h;190+%C2%B0C%2C+2500+h_2;tEMProcess_3074;tEM;STEM_JEOL_JEM_2200_FS;JEOL;0.0225;190+%C2%B0C%2C+2500+h_2_11;precipitateGeometryMeasurementProcess_3074;190+%C2%B0C%2C+2500+h_2_11_10;3426;1118.511;1231.67;223.522;75.394;57.858;4.9534753029;L_190+%C2%B0C%2C+2500+h_2_11;ImageJ;;;
2500;190;0;190 °C, 2500 h;190+%C2%B0C%2C+2500+h_2;tEMProcess_3075;tEM;STEM_JEOL_JEM_2200_FS;JEOL;0.0225;190+%C2%B0C%2C+2500+h_2_11;precipitateGeometryMeasurementProcess_3075;190+%C2%B0C%2C+2500+h_2_11_11;4625;770.332;1366.696;256.777;82.24;71.605;5.7553559865;L_190+%C2%B0C%2C+2500+h_2_11;ImageJ;;;
2500;190;0;190 °C, 2500 h;190+%C2%B0C%2C+2500+h_2;tEMProcess_3076;tEM;STEM_JEOL_JEM_2200_FS;JEOL;0.0225;190+%C2%B0C%2C+2500+h_2_11;precipitateGeometryMeasurementProcess_3076;190+%C2%B0C%2C+2500+h_2_11_12;638;1067.989;1368.809;106.468;43.297;18.762;2.1376010891;L_190+%C2%B0C%2C+2500+h_2_11;ImageJ;;;
2500;190;0;190 °C, 2500 h;190+%C2%B0C%2C+2500+h_2;tEMProcess_3077;tEM;STEM_JEOL_JEM_2200_FS;JEOL;0.0225;190+%C2%B0C%2C+2500+h_2_11;precipitateGeometryMeasurementProcess_3077;190+%C2%B0C%2C+2500+h_2_11_13;375;797.78;1625.396;71.598;23.851;20.019;1.6388226459;L_190+%C2%B0C%2C+2500+h_2_11;ImageJ;;;
2500;190;0;190 °C, 2500 h;190+%C2%B0C%2C+2500+h_2;tEMProcess_3078;tEM;STEM_JEOL_JEM_2200_FS;JEOL;0.0225;190+%C2%B0C%2C+2500+h_2_11;precipitateGeometryMeasurementProcess_3078;190+%C2%B0C%2C+2500+h_2_11_14;3250;1806.062;1645.307;247.865;90.017;45.969;4.8245632369;L_190+%C2%B0C%2C+2500+h_2_11;ImageJ;;;
2500;190;0;190 °C, 2500 h;190+%C2%B0C%2C+2500+h_2;tEMProcess_3079;tEM;STEM_JEOL_JEM_2200_FS;JEOL;0.0225;190+%C2%B0C%2C+2500+h_2_11;precipitateGeometryMeasurementProcess_3079;190+%C2%B0C%2C+2500+h_2_11_15;817;1294.067;1845.608;106.811;35.343;29.433;2.4189525590;L_190+%C2%B0C%2C+2500+h_2_11;ImageJ;;;
2500;190;0;190 °C, 2500 h;190+%C2%B0C%2C+2500+h_2;tEMProcess_3080;tEM;STEM_JEOL_JEM_2200_FS;JEOL;0.0225;190+%C2%B0C%2C+2500+h_2_11;precipitateGeometryMeasurementProcess_3080;190+%C2%B0C%2C+2500+h_2_11_16;7068;1396.748;1932.342;357.203;124.459;72.307;7.1148310732;L_190+%C2%B0C%2C+2500+h_2_11;ImageJ;;;
2500;190;0;190 °C, 2500 h;190+%C2%B0C%2C+2500+h_2;tEMProcess_3081;tEM;STEM_JEOL_JEM_2200_FS;JEOL;0.0225;190+%C2%B0C%2C+2500+h_2_11;precipitateGeometryMeasurementProcess_3081;190+%C2%B0C%2C+2500+h_2_11_17;12426;496.615;1962.544;464.534;162.302;97.48;9.4336986134;L_190+%C2%B0C%2C+2500+h_2_11;ImageJ;;;
2500;190;0;190 °C, 2500 h;190+%C2%B0C%2C+2500+h_2;tEMProcess_3082;tEM;STEM_JEOL_JEM_2200_FS;JEOL;0.0225;190+%C2%B0C%2C+2500+h_2_11;precipitateGeometryMeasurementProcess_3082;190+%C2%B0C%2C+2500+h_2_11_18;1629;645.06;1990.366;160.752;62.056;33.423;3.4156775467;L_190+%C2%B0C%2C+2500+h_2_11;ImageJ;;;
2500;190;0;190 °C, 2500 h;190+%C2%B0C%2C+2500+h_2;tEMProcess_3083;tEM;STEM_JEOL_JEM_2200_FS;JEOL;0.0225;190+%C2%B0C%2C+2500+h_2_12;precipitateGeometryMeasurementProcess_3083;190+%C2%B0C%2C+2500+h_2_12_1;12602;482.453;94.866;472.943;146.338;109.646;9.5002724528;L_190+%C2%B0C%2C+2500+h_2_12;ImageJ;;;
2500;190;0;190 °C, 2500 h;190+%C2%B0C%2C+2500+h_2;tEMProcess_3084;tEM;STEM_JEOL_JEM_2200_FS;JEOL;0.0225;190+%C2%B0C%2C+2500+h_2_12;precipitateGeometryMeasurementProcess_3084;190+%C2%B0C%2C+2500+h_2_12_2;1234;135.148;140.077;136.61;49.477;31.756;2.9728562007;L_190+%C2%B0C%2C+2500+h_2_12;ImageJ;;;
2500;190;0;190 °C, 2500 h;190+%C2%B0C%2C+2500+h_2;tEMProcess_3085;tEM;STEM_JEOL_JEM_2200_FS;JEOL;0.0225;190+%C2%B0C%2C+2500+h_2_12;precipitateGeometryMeasurementProcess_3085;190+%C2%B0C%2C+2500+h_2_12_3;8048;929.378;344.087;353.688;122.823;83.429;7.5920717983;L_190+%C2%B0C%2C+2500+h_2_12;ImageJ;;;
2500;190;0;190 °C, 2500 h;190+%C2%B0C%2C+2500+h_2;tEMProcess_3086;tEM;STEM_JEOL_JEM_2200_FS;JEOL;0.0225;190+%C2%B0C%2C+2500+h_2_12;precipitateGeometryMeasurementProcess_3086;190+%C2%B0C%2C+2500+h_2_12_4;1123;868.339;463.049;130.368;45.207;31.629;2.8359998324;L_190+%C2%B0C%2C+2500+h_2_12;ImageJ;;;
2500;190;0;190 °C, 2500 h;190+%C2%B0C%2C+2500+h_2;tEMProcess_3087;tEM;STEM_JEOL_JEM_2200_FS;JEOL;0.0225;190+%C2%B0C%2C+2500+h_2_12;precipitateGeometryMeasurementProcess_3087;190+%C2%B0C%2C+2500+h_2_12_5;4587;936.521;592.919;268.534;99.012;58.986;5.7316635961;L_190+%C2%B0C%2C+2500+h_2_12;ImageJ;;;
2500;190;0;190 °C, 2500 h;190+%C2%B0C%2C+2500+h_2;tEMProcess_3088;tEM;STEM_JEOL_JEM_2200_FS;JEOL;0.0225;190+%C2%B0C%2C+2500+h_2_12;precipitateGeometryMeasurementProcess_3088;190+%C2%B0C%2C+2500+h_2_12_6;1108;1099.467;584.19;128.368;40.853;34.532;2.8169958222;L_190+%C2%B0C%2C+2500+h_2_12;ImageJ;;;
2500;190;0;190 °C, 2500 h;190+%C2%B0C%2C+2500+h_2;tEMProcess_3089;tEM;STEM_JEOL_JEM_2200_FS;JEOL;0.0225;190+%C2%B0C%2C+2500+h_2_12;precipitateGeometryMeasurementProcess_3089;190+%C2%B0C%2C+2500+h_2_12_7;1671;515.383;598.261;155.054;52.786;40.306;3.4594300030;L_190+%C2%B0C%2C+2500+h_2_12;ImageJ;;;
2500;190;0;190 °C, 2500 h;190+%C2%B0C%2C+2500+h_2;tEMProcess_3090;tEM;STEM_JEOL_JEM_2200_FS;JEOL;0.0225;190+%C2%B0C%2C+2500+h_2_12;precipitateGeometryMeasurementProcess_3090;190+%C2%B0C%2C+2500+h_2_12_8;112;1075.571;614.152;37.799;13.615;10.474;0.8956231982;L_190+%C2%B0C%2C+2500+h_2_12;ImageJ;;;
2500;190;0;190 °C, 2500 h;190+%C2%B0C%2C+2500+h_2;tEMProcess_3091;tEM;STEM_JEOL_JEM_2200_FS;JEOL;0.0225;190+%C2%B0C%2C+2500+h_2_12;precipitateGeometryMeasurementProcess_3091;190+%C2%B0C%2C+2500+h_2_12_9;623;1714.917;697.184;102.569;41.477;19.124;2.1123230884;L_190+%C2%B0C%2C+2500+h_2_12;ImageJ;;;
2500;190;0;190 °C, 2500 h;190+%C2%B0C%2C+2500+h_2;tEMProcess_3092;tEM;STEM_JEOL_JEM_2200_FS;JEOL;0.0225;190+%C2%B0C%2C+2500+h_2_12;precipitateGeometryMeasurementProcess_3092;190+%C2%B0C%2C+2500+h_2_12_10;5297;500.905;753.38;279.948;96.708;69.739;6.1592993116;L_190+%C2%B0C%2C+2500+h_2_12;ImageJ;;;
2500;190;0;190 °C, 2500 h;190+%C2%B0C%2C+2500+h_2;tEMProcess_3093;tEM;STEM_JEOL_JEM_2200_FS;JEOL;0.0225;190+%C2%B0C%2C+2500+h_2_12;precipitateGeometryMeasurementProcess_3093;190+%C2%B0C%2C+2500+h_2_12_11;4682;936.653;801.238;270.108;93.068;64.054;5.7907128197;L_190+%C2%B0C%2C+2500+h_2_12;ImageJ;;;
2500;190;0;190 °C, 2500 h;190+%C2%B0C%2C+2500+h_2;tEMProcess_3094;tEM;STEM_JEOL_JEM_2200_FS;JEOL;0.0225;190+%C2%B0C%2C+2500+h_2_12;precipitateGeometryMeasurementProcess_3094;190+%C2%B0C%2C+2500+h_2_12_12;173;677.98;765.54;50.184;18.875;11.67;1.1131133060;L_190+%C2%B0C%2C+2500+h_2_12;ImageJ;;;
2500;190;0;190 °C, 2500 h;190+%C2%B0C%2C+2500+h_2;tEMProcess_3095;tEM;STEM_JEOL_JEM_2200_FS;JEOL;0.0225;190+%C2%B0C%2C+2500+h_2_12;precipitateGeometryMeasurementProcess_3095;190+%C2%B0C%2C+2500+h_2_12_13;1611;673.725;818.506;188.995;51.519;39.814;3.3967539798;L_190+%C2%B0C%2C+2500+h_2_12;ImageJ;;;
2500;190;0;190 °C, 2500 h;190+%C2%B0C%2C+2500+h_2;tEMProcess_3096;tEM;STEM_JEOL_JEM_2200_FS;JEOL;0.0225;190+%C2%B0C%2C+2500+h_2_12;precipitateGeometryMeasurementProcess_3096;190+%C2%B0C%2C+2500+h_2_12_14;2997;1504.972;945.67;205.865;65.478;58.278;4.6329721994;L_190+%C2%B0C%2C+2500+h_2_12;ImageJ;;;
2500;190;0;190 °C, 2500 h;190+%C2%B0C%2C+2500+h_2;tEMProcess_3097;tEM;STEM_JEOL_JEM_2200_FS;JEOL;0.0225;190+%C2%B0C%2C+2500+h_2_12;precipitateGeometryMeasurementProcess_3097;190+%C2%B0C%2C+2500+h_2_12_15;12278;262.333;1188.49;429.772;146.678;106.58;9.3773502445;L_190+%C2%B0C%2C+2500+h_2_12;ImageJ;;;
2500;190;0;190 °C, 2500 h;190+%C2%B0C%2C+2500+h_2;tEMProcess_3098;tEM;STEM_JEOL_JEM_2200_FS;JEOL;0.0225;190+%C2%B0C%2C+2500+h_2_12;precipitateGeometryMeasurementProcess_3098;190+%C2%B0C%2C+2500+h_2_12_16;543;335.342;1361.248;92.326;36.121;19.14;1.9720423511;L_190+%C2%B0C%2C+2500+h_2_12;ImageJ;;;
2500;190;0;190 °C, 2500 h;190+%C2%B0C%2C+2500+h_2;tEMProcess_3099;tEM;STEM_JEOL_JEM_2200_FS;JEOL;0.0225;190+%C2%B0C%2C+2500+h_2_12;precipitateGeometryMeasurementProcess_3099;190+%C2%B0C%2C+2500+h_2_12_17;4716;915.176;1510.893;278.291;101.064;59.414;5.8117004416;L_190+%C2%B0C%2C+2500+h_2_12;ImageJ;;;
2500;190;0;190 °C, 2500 h;190+%C2%B0C%2C+2500+h_2;tEMProcess_3100;tEM;STEM_JEOL_JEM_2200_FS;JEOL;0.0225;190+%C2%B0C%2C+2500+h_2_12;precipitateGeometryMeasurementProcess_3100;190+%C2%B0C%2C+2500+h_2_12_18;5527;1552.35;1584.083;295.966;109.016;64.552;6.2915992936;L_190+%C2%B0C%2C+2500+h_2_12;ImageJ;;;
2500;190;0;190 °C, 2500 h;190+%C2%B0C%2C+2500+h_2;tEMProcess_3101;tEM;STEM_JEOL_JEM_2200_FS;JEOL;0.0225;190+%C2%B0C%2C+2500+h_2_12;precipitateGeometryMeasurementProcess_3101;190+%C2%B0C%2C+2500+h_2_12_19;1374;1962.491;1704.383;167.581;67.293;25.997;3.1369651148;L_190+%C2%B0C%2C+2500+h_2_12;ImageJ;;;
2500;190;0;190 °C, 2500 h;190+%C2%B0C%2C+2500+h_2;tEMProcess_3102;tEM;STEM_JEOL_JEM_2200_FS;JEOL;0.0225;190+%C2%B0C%2C+2500+h_2_12;precipitateGeometryMeasurementProcess_3102;190+%C2%B0C%2C+2500+h_2_12_20;1562;1186.187;1786.001;163.338;55.93;35.559;3.3446974377;L_190+%C2%B0C%2C+2500+h_2_12;ImageJ;;;
2500;190;0;190 °C, 2500 h;190+%C2%B0C%2C+2500+h_2;tEMProcess_3103;tEM;STEM_JEOL_JEM_2200_FS;JEOL;0.0225;190+%C2%B0C%2C+2500+h_2_12;precipitateGeometryMeasurementProcess_3103;190+%C2%B0C%2C+2500+h_2_12_21;1642;1614.361;1827.711;159.681;47.54;43.977;3.4292796248;L_190+%C2%B0C%2C+2500+h_2_12;ImageJ;;;
