Repository: materialdigital/demo-orowan

# demo-orowan

This repository hosts a Jupyter notebook demonstrator that is based on an ontological framework. This framework is structured around the Platform MaterialDigital Core Ontology (PMDco), Tensile Test Ontology (TTO), and Precipitate Geometry Ontology (PGO). This approach allows for a nuanced exploration and demonstration of the Orowan correlation in materials science. This example is provided by the PMD core team.

For more information on these ontologies and the underlying framework, please visit:
- PMDco: [Platform MaterialDigital Core Ontology](https://github.com/materialdigital/core-ontology).

File: data/TEM_data.csv (part 20 of 41)
specimenAgingtime;specimenAgingT;specimenCreepStress;specimenMaterialStateName;specimen_ID;tEMProcess;transmissionElectronMicroscope;manufacturerSeries;tEMManufacturer;calibrationFactor;dFImage_ID;precipitateGeometryMeasurement;particleNumber;particleArea;weightedXPositionCentralPoint;weightedYPositionCentralPoint;perimeter;elipseFitMajorAxis;elipseFitMinorAxis;particleRadius_nm;labDFImage_ID;softwareAgent;;;
2500;190;0;190 °C, 2500 h;190+%C2%B0C%2C+2500+h_2;tEMProcess_3104;tEM;STEM_JEOL_JEM_2200_FS;JEOL;0.0225;190+%C2%B0C%2C+2500+h_2_12;precipitateGeometryMeasurementProcess_3104;190+%C2%B0C%2C+2500+h_2_12_22;798;1742.667;1846.615;123.882;37.006;27.456;2.3906597429;L_190+%C2%B0C%2C+2500+h_2_12;ImageJ;;;
2500;190;0;190 °C, 2500 h;190+%C2%B0C%2C+2500+h_2;tEMProcess_3105;tEM;STEM_JEOL_JEM_2200_FS;JEOL;0.0225;190+%C2%B0C%2C+2500+h_2_12;precipitateGeometryMeasurementProcess_3105;190+%C2%B0C%2C+2500+h_2_12_23;4949;1900.347;1930.793;280.693;93.755;67.21;5.9535368985;L_190+%C2%B0C%2C+2500+h_2_12;ImageJ;;;
2500;190;0;190 °C, 2500 h;190+%C2%B0C%2C+2500+h_2;tEMProcess_3106;tEM;STEM_JEOL_JEM_2200_FS;JEOL;0.0225;190+%C2%B0C%2C+2500+h_2_12;precipitateGeometryMeasurementProcess_3106;190+%C2%B0C%2C+2500+h_2_12_24;1197;380.584;1977.406;135.882;50.701;30.06;2.9279482594;L_190+%C2%B0C%2C+2500+h_2_12;ImageJ;;;
2500;190;0;190 °C, 2500 h;190+%C2%B0C%2C+2500+h_2;tEMProcess_3107;tEM;STEM_JEOL_JEM_2200_FS;JEOL;0.0225;190+%C2%B0C%2C+2500+h_2_12;precipitateGeometryMeasurementProcess_3107;190+%C2%B0C%2C+2500+h_2_12_25;459;1531.574;2015.807;81.497;29.394;19.882;1.8131037890;L_190+%C2%B0C%2C+2500+h_2_12;ImageJ;;;
5000;190;0;190 °C, 5000 h;190+%C2%B0C%2C+5000+h_1;tEMProcess_3108;tEM;STEM_JEOL_JEM_2200_FS;JEOL;0.0225;190+%C2%B0C%2C+5000+h_1_1;precipitateGeometryMeasurementProcess_3108;190+%C2%B0C%2C+5000+h_1_1_1;1862;684.965;229.466;161.882;51.037;46.452;3.6517930776;L_190+%C2%B0C%2C+5000+h_1_1;ImageJ;;;
5000;190;0;190 °C, 5000 h;190+%C2%B0C%2C+5000+h_1;tEMProcess_3109;tEM;STEM_JEOL_JEM_2200_FS;JEOL;0.0225;190+%C2%B0C%2C+5000+h_1_1;precipitateGeometryMeasurementProcess_3109;190+%C2%B0C%2C+5000+h_1_1_2;4183;1934.889;356.566;272.066;100.634;52.924;5.4734386553;L_190+%C2%B0C%2C+5000+h_1_1;ImageJ;;;
5000;190;0;190 °C, 5000 h;190+%C2%B0C%2C+5000+h_1;tEMProcess_3110;tEM;STEM_JEOL_JEM_2200_FS;JEOL;0.0225;190+%C2%B0C%2C+5000+h_1_1;precipitateGeometryMeasurementProcess_3110;190+%C2%B0C%2C+5000+h_1_1_3;167;1072.41;477.243;60.284;25.139;8.458;1.0936404333;L_190+%C2%B0C%2C+5000+h_1_1;ImageJ;;;
5000;190;0;190 °C, 5000 h;190+%C2%B0C%2C+5000+h_1;tEMProcess_3111;tEM;STEM_JEOL_JEM_2200_FS;JEOL;0.0225;190+%C2%B0C%2C+5000+h_1_1;precipitateGeometryMeasurementProcess_3111;190+%C2%B0C%2C+5000+h_1_1_4;6724;1175.613;561.721;350.458;147.896;57.887;6.9395318776;L_190+%C2%B0C%2C+5000+h_1_1;ImageJ;;;
5000;190;0;190 °C, 5000 h;190+%C2%B0C%2C+5000+h_1;tEMProcess_3112;tEM;STEM_JEOL_JEM_2200_FS;JEOL;0.0225;190+%C2%B0C%2C+5000+h_1_1;precipitateGeometryMeasurementProcess_3112;190+%C2%B0C%2C+5000+h_1_1_5;60;1085.1;520.617;29.799;11.197;6.823;0.6555290584;L_190+%C2%B0C%2C+5000+h_1_1;ImageJ;;;
5000;190;0;190 °C, 5000 h;190+%C2%B0C%2C+5000+h_1;tEMProcess_3113;tEM;STEM_JEOL_JEM_2200_FS;JEOL;0.0225;190+%C2%B0C%2C+5000+h_1_1;precipitateGeometryMeasurementProcess_3113;190+%C2%B0C%2C+5000+h_1_1_6;7130;267.365;653.062;324.735;100.881;89.989;7.1459683382;L_190+%C2%B0C%2C+5000+h_1_1;ImageJ;;;
5000;190;0;190 °C, 5000 h;190+%C2%B0C%2C+5000+h_1;tEMProcess_3114;tEM;STEM_JEOL_JEM_2200_FS;JEOL;0.0225;190+%C2%B0C%2C+5000+h_1_1;precipitateGeometryMeasurementProcess_3114;190+%C2%B0C%2C+5000+h_1_1_7;7506;1047.811;686.912;336.86;112.936;84.623;7.3319687075;L_190+%C2%B0C%2C+5000+h_1_1;ImageJ;;;
5000;190;0;190 °C, 5000 h;190+%C2%B0C%2C+5000+h_1;tEMProcess_3115;tEM;STEM_JEOL_JEM_2200_FS;JEOL;0.0225;190+%C2%B0C%2C+5000+h_1_1;precipitateGeometryMeasurementProcess_3115;190+%C2%B0C%2C+5000+h_1_1_8;6743;1521.104;1075.35;323.588;117.346;73.164;6.9493294754;L_190+%C2%B0C%2C+5000+h_1_1;ImageJ;;;
5000;190;0;190 °C, 5000 h;190+%C2%B0C%2C+5000+h_1;tEMProcess_3116;tEM;STEM_JEOL_JEM_2200_FS;JEOL;0.0225;190+%C2%B0C%2C+5000+h_1_1;precipitateGeometryMeasurementProcess_3116;190+%C2%B0C%2C+5000+h_1_1_9;2780;296.016;1150.215;198.35;64.514;54.865;4.4620940578;L_190+%C2%B0C%2C+5000+h_1_1;ImageJ;;;
5000;190;0;190 °C, 5000 h;190+%C2%B0C%2C+5000+h_1;tEMProcess_3117;tEM;STEM_JEOL_JEM_2200_FS;JEOL;0.0225;190+%C2%B0C%2C+5000+h_1_1;precipitateGeometryMeasurementProcess_3117;190+%C2%B0C%2C+5000+h_1_1_10;6894;1521.764;1914.54;325.061;108.711;80.743;7.0267089021;L_190+%C2%B0C%2C+5000+h_1_1;ImageJ;;;
5000;190;0;190 °C, 5000 h;190+%C2%B0C%2C+5000+h_1;tEMProcess_3118;tEM;STEM_JEOL_JEM_2200_FS;JEOL;0.0225;190+%C2%B0C%2C+5000+h_1_2;precipitateGeometryMeasurementProcess_3118;190+%C2%B0C%2C+5000+h_1_2_1;1057;1421.441;30.609;125.095;43.71;30.789;2.7514005285;L_190+%C2%B0C%2C+5000+h_1_2;ImageJ;;;
5000;190;0;190 °C, 5000 h;190+%C2%B0C%2C+5000+h_1;tEMProcess_3119;tEM;STEM_JEOL_JEM_2200_FS;JEOL;0.0225;190+%C2%B0C%2C+5000+h_1_2;precipitateGeometryMeasurementProcess_3119;190+%C2%B0C%2C+5000+h_1_2_2;2049;1431.585;168.865;172.368;53.075;49.154;3.8307807987;L_190+%C2%B0C%2C+5000+h_1_2;ImageJ;;;
5000;190;0;190 °C, 5000 h;190+%C2%B0C%2C+5000+h_1;tEMProcess_3120;tEM;STEM_JEOL_JEM_2200_FS;JEOL;0.0225;190+%C2%B0C%2C+5000+h_1_2;precipitateGeometryMeasurementProcess_3120;190+%C2%B0C%2C+5000+h_1_2_3;4842;1021.318;207.344;266.551;82.213;74.989;5.8888259059;L_190+%C2%B0C%2C+5000+h_1_2;ImageJ;;;
5000;190;0;190 °C, 5000 h;190+%C2%B0C%2C+5000+h_1;tEMProcess_3121;tEM;STEM_JEOL_JEM_2200_FS;JEOL;0.0225;190+%C2%B0C%2C+5000+h_1_2;precipitateGeometryMeasurementProcess_3121;190+%C2%B0C%2C+5000+h_1_2_4;12683;539.681;364.309;489.411;204.081;79.128;9.5307552925;L_190+%C2%B0C%2C+5000+h_1_2;ImageJ;;;
5000;190;0;190 °C, 5000 h;190+%C2%B0C%2C+5000+h_1;tEMProcess_3122;tEM;STEM_JEOL_JEM_2200_FS;JEOL;0.0225;190+%C2%B0C%2C+5000+h_1_2;precipitateGeometryMeasurementProcess_3122;190+%C2%B0C%2C+5000+h_1_2_5;1956;1474.918;350.83;166.409;53.554;46.504;3.7428355682;L_190+%C2%B0C%2C+5000+h_1_2;ImageJ;;;
5000;190;0;190 °C, 5000 h;190+%C2%B0C%2C+5000+h_1;tEMProcess_3123;tEM;STEM_JEOL_JEM_2200_FS;JEOL;0.0225;190+%C2%B0C%2C+5000+h_1_2;precipitateGeometryMeasurementProcess_3123;190+%C2%B0C%2C+5000+h_1_2_6;7692;1881.315;403.639;428.475;158.965;61.609;7.4222565303;L_190+%C2%B0C%2C+5000+h_1_2;ImageJ;;;
5000;190;0;190 °C, 5000 h;190+%C2%B0C%2C+5000+h_1;tEMProcess_3124;tEM;STEM_JEOL_JEM_2200_FS;JEOL;0.0225;190+%C2%B0C%2C+5000+h_1_2;precipitateGeometryMeasurementProcess_3124;190+%C2%B0C%2C+5000+h_1_2_7;1746;880.02;449.779;163.095;58.822;37.794;3.5362132117;L_190+%C2%B0C%2C+5000+h_1_2;ImageJ;;;
5000;190;0;190 °C, 5000 h;190+%C2%B0C%2C+5000+h_1;tEMProcess_3125;tEM;STEM_JEOL_JEM_2200_FS;JEOL;0.0225;190+%C2%B0C%2C+5000+h_1_2;precipitateGeometryMeasurementProcess_3125;190+%C2%B0C%2C+5000+h_1_2_8;4720;907.354;572.024;265.706;90.819;66.172;5.8141645928;L_190+%C2%B0C%2C+5000+h_1_2;ImageJ;;;
5000;190;0;190 °C, 5000 h;190+%C2%B0C%2C+5000+h_1;tEMProcess_3126;tEM;STEM_JEOL_JEM_2200_FS;JEOL;0.0225;190+%C2%B0C%2C+5000+h_1_2;precipitateGeometryMeasurementProcess_3126;190+%C2%B0C%2C+5000+h_1_2_9;246;2026.175;596.272;59.941;22.051;14.204;1.3273451774;L_190+%C2%B0C%2C+5000+h_1_2;ImageJ;;;
5000;190;0;190 °C, 5000 h;190+%C2%B0C%2C+5000+h_1;tEMProcess_3127;tEM;STEM_JEOL_JEM_2200_FS;JEOL;0.0225;190+%C2%B0C%2C+5000+h_1_2;precipitateGeometryMeasurementProcess_3127;190+%C2%B0C%2C+5000+h_1_2_10;2668;1662.618;801.623;212.309;80.163;42.376;4.3712861343;L_190+%C2%B0C%2C+5000+h_1_2;ImageJ;;;
5000;190;0;190 °C, 5000 h;190+%C2%B0C%2C+5000+h_1;tEMProcess_3128;tEM;STEM_JEOL_JEM_2200_FS;JEOL;0.0225;190+%C2%B0C%2C+5000+h_1_2;precipitateGeometryMeasurementProcess_3128;190+%C2%B0C%2C+5000+h_1_2_11;2254;1621.238;1482.39;178.208;58.101;49.395;4.0178459251;L_190+%C2%B0C%2C+5000+h_1_2;ImageJ;;;
5000;190;0;190 °C, 5000 h;190+%C2%B0C%2C+5000+h_1;tEMProcess_3129;tEM;STEM_JEOL_JEM_2200_FS;JEOL;0.0225;190+%C2%B0C%2C+5000+h_1_2;precipitateGeometryMeasurementProcess_3129;190+%C2%B0C%2C+5000+h_1_2_12;8131;1471.971;1895.871;344.35;109.066;94.922;7.6311203570;L_190+%C2%B0C%2C+5000+h_1_2;ImageJ;;;
5000;190;0;190 °C, 5000 h;190+%C2%B0C%2C+5000+h_1;tEMProcess_3130;tEM;STEM_JEOL_JEM_2200_FS;JEOL;0.0225;190+%C2%B0C%2C+5000+h_1_3;precipitateGeometryMeasurementProcess_3130;190+%C2%B0C%2C+5000+h_1_3_1;96;1517.656;149.115;36.284;11.618;10.521;0.8291859587;L_190+%C2%B0C%2C+5000+h_1_3;ImageJ;;;
5000;190;0;190 °C, 5000 h;190+%C2%B0C%2C+5000+h_1;tEMProcess_3131;tEM;STEM_JEOL_JEM_2200_FS;JEOL;0.0225;190+%C2%B0C%2C+5000+h_1_3;precipitateGeometryMeasurementProcess_3131;190+%C2%B0C%2C+5000+h_1_3_2;1298;1531.059;191.872;155.439;51.318;32.204;3.0489736348;L_190+%C2%B0C%2C+5000+h_1_3;ImageJ;;;
5000;190;0;190 °C, 5000 h;190+%C2%B0C%2C+5000+h_1;tEMProcess_3132;tEM;STEM_JEOL_JEM_2200_FS;JEOL;0.0225;190+%C2%B0C%2C+5000+h_1_3;precipitateGeometryMeasurementProcess_3132;190+%C2%B0C%2C+5000+h_1_3_3;1887;771.551;223.57;162.468;50.992;47.117;3.6762265970;L_190+%C2%B0C%2C+5000+h_1_3;ImageJ;;;
5000;190;0;190 °C, 5000 h;190+%C2%B0C%2C+5000+h_1;tEMProcess_3133;tEM;STEM_JEOL_JEM_2200_FS;JEOL;0.0225;190+%C2%B0C%2C+5000+h_1_3;precipitateGeometryMeasurementProcess_3133;190+%C2%B0C%2C+5000+h_1_3_4;6556;1262.029;556.882;345.973;146.561;56.955;6.8522909535;L_190+%C2%B0C%2C+5000+h_1_3;ImageJ;;;
5000;190;0;190 °C, 5000 h;190+%C2%B0C%2C+5000+h_1;tEMProcess_3134;tEM;STEM_JEOL_JEM_2200_FS;JEOL;0.0225;190+%C2%B0C%2C+5000+h_1_3;precipitateGeometryMeasurementProcess_3134;190+%C2%B0C%2C+5000+h_1_3_5;725;2005.249;537.729;110.468;42.686;21.625;2.2786904174;L_190+%C2%B0C%2C+5000+h_1_3;ImageJ;;;
5000;190;0;190 °C, 5000 h;190+%C2%B0C%2C+5000+h_1;tEMProcess_3135;tEM;STEM_JEOL_JEM_2200_FS;JEOL;0.0225;190+%C2%B0C%2C+5000+h_1_3;precipitateGeometryMeasurementProcess_3135;190+%C2%B0C%2C+5000+h_1_3_6;1178;1917.657;551.981;141.782;54.503;27.519;2.9046176226;L_190+%C2%B0C%2C+5000+h_1_3;ImageJ;;;
5000;190;0;190 °C, 5000 h;190+%C2%B0C%2C+5000+h_1;tEMProcess_3136;tEM;STEM_JEOL_JEM_2200_FS;JEOL;0.0225;190+%C2%B0C%2C+5000+h_1_3;precipitateGeometryMeasurementProcess_3136;190+%C2%B0C%2C+5000+h_1_3_7;84;1969.464;540.131;34.042;12.952;8.258;0.7756324419;L_190+%C2%B0C%2C+5000+h_1_3;ImageJ;;;
5000;190;0;190 °C, 5000 h;190+%C2%B0C%2C+5000+h_1;tEMProcess_3137;tEM;STEM_JEOL_JEM_2200_FS;JEOL;0.0225;190+%C2%B0C%2C+5000+h_1_3;precipitateGeometryMeasurementProcess_3137;190+%C2%B0C%2C+5000+h_1_3_8;76;1989.987;553.724;33.456;10.477;9.236;0.7377736139;L_190+%C2%B0C%2C+5000+h_1_3;ImageJ;;;
5000;190;0;190 °C, 5000 h;190+%C2%B0C%2C+5000+h_1;tEMProcess_3138;tEM;STEM_JEOL_JEM_2200_FS;JEOL;0.0225;190+%C2%B0C%2C+5000+h_1_3;precipitateGeometryMeasurementProcess_3138;190+%C2%B0C%2C+5000+h_1_3_9;6848;354.323;648.323;314.593;100.289;86.94;7.0032269179;L_190+%C2%B0C%2C+5000+h_1_3;ImageJ;;;
5000;190;0;190 °C, 5000 h;190+%C2%B0C%2C+5000+h_1;tEMProcess_3139;tEM;STEM_JEOL_JEM_2200_FS;JEOL;0.0225;190+%C2%B0C%2C+5000+h_1_3;precipitateGeometryMeasurementProcess_3139;190+%C2%B0C%2C+5000+h_1_3_10;7413;1133.003;680.763;334.86;111.532;84.626;7.2864052654;L_190+%C2%B0C%2C+5000+h_1_3;ImageJ;;;
5000;190;0;190 °C, 5000 h;190+%C2%B0C%2C+5000+h_1;tEMProcess_3140;tEM;STEM_JEOL_JEM_2200_FS;JEOL;0.0225;190+%C2%B0C%2C+5000+h_1_3;precipitateGeometryMeasurementProcess_3140;190+%C2%B0C%2C+5000+h_1_3_11;6613;1606.118;1068.82;319.487;116.814;72.08;6.8820145118;L_190+%C2%B0C%2C+5000+h_1_3;ImageJ;;;
5000;190;0;190 °C, 5000 h;190+%C2%B0C%2C+5000+h_1;tEMProcess_3141;tEM;STEM_JEOL_JEM_2200_FS;JEOL;0.0225;190+%C2%B0C%2C+5000+h_1_3;precipitateGeometryMeasurementProcess_3141;190+%C2%B0C%2C+5000+h_1_3_12;2699;382.66;1144.758;195.279;64.705;53.11;4.3966081942;L_190+%C2%B0C%2C+5000+h_1_3;ImageJ;;;
5000;190;0;190 °C, 5000 h;190+%C2%B0C%2C+5000+h_1;tEMProcess_3142;tEM;STEM_JEOL_JEM_2200_FS;JEOL;0.0225;190+%C2%B0C%2C+5000+h_1_3;precipitateGeometryMeasurementProcess_3142;190+%C2%B0C%2C+5000+h_1_3_13;6622;1605.77;1908.834;314.617;109.32;77.126;6.8866959779;L_190+%C2%B0C%2C+5000+h_1_3;ImageJ;;;
5000;190;0;190 °C, 5000 h;190+%C2%B0C%2C+5000+h_1;tEMProcess_3143;tEM;STEM_JEOL_JEM_2200_FS;JEOL;0.0225;190+%C2%B0C%2C+5000+h_1_4;precipitateGeometryMeasurementProcess_3143;190+%C2%B0C%2C+5000+h_1_4_1;5420;1621.029;320.406;278.794;84.458;81.709;6.2304005184;L_190+%C2%B0C%2C+5000+h_1_4;ImageJ;;;
5000;190;0;190 °C, 5000 h;190+%C2%B0C%2C+5000+h_1;tEMProcess_3144;tEM;STEM_JEOL_JEM_2200_FS;JEOL;0.0225;190+%C2%B0C%2C+5000+h_1_4;precipitateGeometryMeasurementProcess_3144;190+%C2%B0C%2C+5000+h_1_4_2;5672;1220.372;790.167;303.647;118.208;61.094;6.3735945647;L_190+%C2%B0C%2C+5000+h_1_4;ImageJ;;;
5000;190;0;190 °C, 5000 h;190+%C2%B0C%2C+5000+h_1;tEMProcess_3145;tEM;STEM_JEOL_JEM_2200_FS;JEOL;0.0225;190+%C2%B0C%2C+5000+h_1_4;precipitateGeometryMeasurementProcess_3145;190+%C2%B0C%2C+5000+h_1_4_3;2137;1644.772;814.033;172.066;56.16;48.449;3.9121777954;L_190+%C2%B0C%2C+5000+h_1_4;ImageJ;;;
5000;190;0;190 °C, 5000 h;190+%C2%B0C%2C+5000+h_1;tEMProcess_3146;tEM;STEM_JEOL_JEM_2200_FS;JEOL;0.0225;190+%C2%B0C%2C+5000+h_1_4;precipitateGeometryMeasurementProcess_3146;190+%C2%B0C%2C+5000+h_1_4_4;4493;992.992;1158.543;292.635;107.333;53.298;5.6726309742;L_190+%C2%B0C%2C+5000+h_1_4;ImageJ;;;
5000;190;0;190 °C, 5000 h;190+%C2%B0C%2C+5000+h_1;tEMProcess_3147;tEM;STEM_JEOL_JEM_2200_FS;JEOL;0.0225;190+%C2%B0C%2C+5000+h_1_4;precipitateGeometryMeasurementProcess_3147;190+%C2%B0C%2C+5000+h_1_4_5;2617;566.523;1656.578;198.25;71.939;46.318;4.3293050104;L_190+%C2%B0C%2C+5000+h_1_4;ImageJ;;;
5000;190;0;190 °C, 5000 h;190+%C2%B0C%2C+5000+h_1;tEMProcess_3148;tEM;STEM_JEOL_JEM_2200_FS;JEOL;0.0225;190+%C2%B0C%2C+5000+h_1_4;precipitateGeometryMeasurementProcess_3148;190+%C2%B0C%2C+5000+h_1_4_6;1696;853.376;1886.11;154.125;50.377;42.865;3.4852123690;L_190+%C2%B0C%2C+5000+h_1_4;ImageJ;;;
5000;190;0;190 °C, 5000 h;190+%C2%B0C%2C+5000+h_1;tEMProcess_3149;tEM;STEM_JEOL_JEM_2200_FS;JEOL;0.0225;190+%C2%B0C%2C+5000+h_1_5;precipitateGeometryMeasurementProcess_3149;190+%C2%B0C%2C+5000+h_1_5_1;1046;766.474;51.859;129.924;48.357;27.541;2.7370464321;L_190+%C2%B0C%2C+5000+h_1_5;ImageJ;;;
5000;190;0;190 °C, 5000 h;190+%C2%B0C%2C+5000+h_1;tEMProcess_3150;tEM;STEM_JEOL_JEM_2200_FS;JEOL;0.0225;190+%C2%B0C%2C+5000+h_1_5;precipitateGeometryMeasurementProcess_3150;190+%C2%B0C%2C+5000+h_1_5_2;2385;901.484;320.349;186.451;59.137;51.35;4.1329534557;L_190+%C2%B0C%2C+5000+h_1_5;ImageJ;;;
5000;190;0;190 °C, 5000 h;190+%C2%B0C%2C+5000+h_1;tEMProcess_3151;tEM;STEM_JEOL_JEM_2200_FS;JEOL;0.0225;190+%C2%B0C%2C+5000+h_1_5;precipitateGeometryMeasurementProcess_3151;190+%C2%B0C%2C+5000+h_1_5_3;5922;1576.34;738.969;348.919;98.749;76.356;6.5125418067;L_190+%C2%B0C%2C+5000+h_1_5;ImageJ;;;
5000;190;0;190 °C, 5000 h;190+%C2%B0C%2C+5000+h_1;tEMProcess_3152;tEM;STEM_JEOL_JEM_2200_FS;JEOL;0.0225;190+%C2%B0C%2C+5000+h_1_5;precipitateGeometryMeasurementProcess_3152;190+%C2%B0C%2C+5000+h_1_5_4;2947;1069.935;771.892;211.338;72.727;51.593;4.5941629029;L_190+%C2%B0C%2C+5000+h_1_5;ImageJ;;;
5000;190;0;190 °C, 5000 h;190+%C2%B0C%2C+5000+h_1;tEMProcess_3153;tEM;STEM_JEOL_JEM_2200_FS;JEOL;0.0225;190+%C2%B0C%2C+5000+h_1_5;precipitateGeometryMeasurementProcess_3153;190+%C2%B0C%2C+5000+h_1_5_5;172;1508.686;787.087;61.698;24.696;8.868;1.1098915530;L_190+%C2%B0C%2C+5000+h_1_5;ImageJ;;;
5000;190;0;190 °C, 5000 h;190+%C2%B0C%2C+5000+h_1;tEMProcess_3154;tEM;STEM_JEOL_JEM_2200_FS;JEOL;0.0225;190+%C2%B0C%2C+5000+h_1_5;precipitateGeometryMeasurementProcess_3154;190+%C2%B0C%2C+5000+h_1_5_6;1086;1640.249;830.952;131.539;50.028;27.639;2.7888890385;L_190+%C2%B0C%2C+5000+h_1_5;ImageJ;;;
5000;190;0;190 °C, 5000 h;190+%C2%B0C%2C+5000+h_1;tEMProcess_3155;tEM;STEM_JEOL_JEM_2200_FS;JEOL;0.0225;190+%C2%B0C%2C+5000+h_1_5;precipitateGeometryMeasurementProcess_3155;190+%C2%B0C%2C+5000+h_1_5_7;12490;192.355;927.224;460.156;182.685;87.05;9.4579615015;L_190+%C2%B0C%2C+5000+h_1_5;ImageJ;;;
5000;190;0;190 °C, 5000 h;190+%C2%B0C%2C+5000+h_1;tEMProcess_3156;tEM;STEM_JEOL_JEM_2200_FS;JEOL;0.0225;190+%C2%B0C%2C+5000+h_1_5;precipitateGeometryMeasurementProcess_3156;190+%C2%B0C%2C+5000+h_1_5_8;195;708.069;1017.838;71.255;22.41;11.079;1.1817718162;L_190+%C2%B0C%2C+5000+h_1_5;ImageJ;;;
5000;190;0;190 °C, 5000 h;190+%C2%B0C%2C+5000+h_1;tEMProcess_3157;tEM;STEM_JEOL_JEM_2200_FS;JEOL;0.0225;190+%C2%B0C%2C+5000+h_1_5;precipitateGeometryMeasurementProcess_3157;190+%C2%B0C%2C+5000+h_1_5_9;53;688.368;1012.613;27.213;8.99;7.506;0.6161043250;L_190+%C2%B0C%2C+5000+h_1_5;ImageJ;;;
5000;190;0;190 °C, 5000 h;190+%C2%B0C%2C+5000+h_1;tEMProcess_3158;tEM;STEM_JEOL_JEM_2200_FS;JEOL;0.0225;190+%C2%B0C%2C+5000+h_1_5;precipitateGeometryMeasurementProcess_3158;190+%C2%B0C%2C+5000+h_1_5_10;105;725.357;1018.262;47.355;13.765;9.712;0.8671834328;L_190+%C2%B0C%2C+5000+h_1_5;ImageJ;;;
5000;190;0;190 °C, 5000 h;190+%C2%B0C%2C+5000+h_1;tEMProcess_3159;tEM;STEM_JEOL_JEM_2200_FS;JEOL;0.0225;190+%C2%B0C%2C+5000+h_1_5;precipitateGeometryMeasurementProcess_3159;190+%C2%B0C%2C+5000+h_1_5_11;10687;1043.302;1118.675;472.576;188.383;72.231;8.7487141602;L_190+%C2%B0C%2C+5000+h_1_5;ImageJ;;;
5000;190;0;190 °C, 5000 h;190+%C2%B0C%2C+5000+h_1;tEMProcess_3160;tEM;STEM_JEOL_JEM_2200_FS;JEOL;0.0225;190+%C2%B0C%2C+5000+h_1_5;precipitateGeometryMeasurementProcess_3160;190+%C2%B0C%2C+5000+h_1_5_12;4444;55.469;1210.545;314.007;98.789;57.276;5.6416137336;L_190+%C2%B0C%2C+5000+h_1_5;ImageJ;;;
5000;190;0;190 °C, 5000 h;190+%C2%B0C%2C+5000+h_1;tEMProcess_3161;tEM;STEM_JEOL_JEM_2200_FS;JEOL;0.0225;190+%C2%B0C%2C+5000+h_1_5;precipitateGeometryMeasurementProcess_3161;190+%C2%B0C%2C+5000+h_1_5_13;9025;553.248;1624.325;381.973;140.344;81.877;8.0397015656;L_190+%C2%B0C%2C+5000+h_1_5;ImageJ;;;
5000;190;0;190 °C, 5000 h;190+%C2%B0C%2C+5000+h_1;tEMProcess_3162;tEM;STEM_JEOL_JEM_2200_FS;JEOL;0.0225;190+%C2%B0C%2C+5000+h_1_5;precipitateGeometryMeasurementProcess_3162;190+%C2%B0C%2C+5000+h_1_5_14;3069;989.61;1694.894;210.836;67.084;58.249;4.6882932306;L_190+%C2%B0C%2C+5000+h_1_5;ImageJ;;;
5000;190;0;190 °C, 5000 h;190+%C2%B0C%2C+5000+h_1;tEMProcess_3163;tEM;STEM_JEOL_JEM_2200_FS;JEOL;0.0225;190+%C2%B0C%2C+5000+h_1_5;precipitateGeometryMeasurementProcess_3163;190+%C2%B0C%2C+5000+h_1_5_15;2553;1098.174;1893.904;191.196;58.239;55.815;4.2760397142;L_190+%C2%B0C%2C+5000+h_1_5;ImageJ;;;
5000;190;0;190 °C, 5000 h;190+%C2%B0C%2C+5000+h_1;tEMProcess_3164;tEM;STEM_JEOL_JEM_2200_FS;JEOL;0.0225;190+%C2%B0C%2C+5000+h_1_5;precipitateGeometryMeasurementProcess_3164;190+%C2%B0C%2C+5000+h_1_5_16;3867;1254.784;1946.249;238.593;84.094;58.549;5.2626369267;L_190+%C2%B0C%2C+5000+h_1_5;ImageJ;;;
5000;190;0;190 °C, 5000 h;190+%C2%B0C%2C+5000+h_1;tEMProcess_3165;tEM;STEM_JEOL_JEM_2200_FS;JEOL;0.0225;190+%C2%B0C%2C+5000+h_1_5;precipitateGeometryMeasurementProcess_3165;190+%C2%B0C%2C+5000+h_1_5_17;7699;248.587;1976.615;413.144;122.188;80.226;7.4256330241;L_190+%C2%B0C%2C+5000+h_1_5;ImageJ;;;
5000;190;0;190 °C, 5000 h;190+%C2%B0C%2C+5000+h_1;tEMProcess_3166;tEM;STEM_JEOL_JEM_2200_FS;JEOL;0.0225;190+%C2%B0C%2C+5000+h_1_5;precipitateGeometryMeasurementProcess_3166;190+%C2%B0C%2C+5000+h_1_5_18;237;202.757;1943.483;63.355;20.049;15.051;1.3028382356;L_190+%C2%B0C%2C+5000+h_1_5;ImageJ;;;
5000;190;0;190 °C, 5000 h;190+%C2%B0C%2C+5000+h_1;tEMProcess_3167;tEM;STEM_JEOL_JEM_2200_FS;JEOL;0.0225;190+%C2%B0C%2C+5000+h_1_5;precipitateGeometryMeasurementProcess_3167;190+%C2%B0C%2C+5000+h_1_5_19;62;184.355;1954.016;33.213;12.01;6.573;0.6663649835;L_190+%C2%B0C%2C+5000+h_1_5;ImageJ;;;
5000;190;0;190 °C, 5000 h;190+%C2%B0C%2C+5000+h_1;tEMProcess_3168;tEM;STEM_JEOL_JEM_2200_FS;JEOL;0.0225;190+%C2%B0C%2C+5000+h_1_6;precipitateGeometryMeasurementProcess_3168;190+%C2%B0C%2C+5000+h_1_6_1;973;2006.495;126.228;137.64;58.115;21.318;2.6398104446;L_190+%C2%B0C%2C+5000+h_1_6;ImageJ;;;
5000;190;0;190 °C, 5000 h;190+%C2%B0C%2C+5000+h_1;tEMProcess_3169;tEM;STEM_JEOL_JEM_2200_FS;JEOL;0.0225;190+%C2%B0C%2C+5000+h_1_6;precipitateGeometryMeasurementProcess_3169;190+%C2%B0C%2C+5000+h_1_6_2;11785;1140.166;167.269;444.818;162.777;92.182;9.1871565348;L_190+%C2%B0C%2C+5000+h_1_6;ImageJ;;;
5000;190;0;190 °C, 5000 h;190+%C2%B0C%2C+5000+h_1;tEMProcess_3170;tEM;STEM_JEOL_JEM_2200_FS;JEOL;0.0225;190+%C2%B0C%2C+5000+h_1_6;precipitateGeometryMeasurementProcess_3170;190+%C2%B0C%2C+5000+h_1_6_3;6342;1868.514;180.46;317.723;120.989;66.741;6.7395273728;L_190+%C2%B0C%2C+5000+h_1_6;ImageJ;;;
5000;190;0;190 °C, 5000 h;190+%C2%B0C%2C+5000+h_1;tEMProcess_3171;tEM;STEM_JEOL_JEM_2200_FS;JEOL;0.0225;190+%C2%B0C%2C+5000+h_1_6;precipitateGeometryMeasurementProcess_3171;190+%C2%B0C%2C+5000+h_1_6_4;2599;655.05;210.563;201.765;60.262;54.913;4.3143906139;L_190+%C2%B0C%2C+5000+h_1_6;ImageJ;;;
5000;190;0;190 °C, 5000 h;190+%C2%B0C%2C+5000+h_1;tEMProcess_3172;tEM;STEM_JEOL_JEM_2200_FS;JEOL;0.0225;190+%C2%B0C%2C+5000+h_1_6;precipitateGeometryMeasurementProcess_3172;190+%C2%B0C%2C+5000+h_1_6_5;2787;1656.802;293.892;265.22;98.067;36.185;4.4677082702;L_190+%C2%B0C%2C+5000+h_1_6;ImageJ;;;
5000;190;0;190 °C, 5000 h;190+%C2%B0C%2C+5000+h_1;tEMProcess_3173;tEM;STEM_JEOL_JEM_2200_FS;JEOL;0.0225;190+%C2%B0C%2C+5000+h_1_6;precipitateGeometryMeasurementProcess_3173;190+%C2%B0C%2C+5000+h_1_6_6;13844;192.717;639.7;479.99;176.827;99.683;9.9574266981;L_190+%C2%B0C%2C+5000+h_1_6;ImageJ;;;
5000;190;0;190 °C, 5000 h;190+%C2%B0C%2C+5000+h_1;tEMProcess_3174;tEM;STEM_JEOL_JEM_2200_FS;JEOL;0.0225;190+%C2%B0C%2C+5000+h_1_6;precipitateGeometryMeasurementProcess_3174;190+%C2%B0C%2C+5000+h_1_6_7;666;1116.71;609.336;99.497;37.073;22.873;2.1840040395;L_190+%C2%B0C%2C+5000+h_1_6;ImageJ;;;
5000;190;0;190 °C, 5000 h;190+%C2%B0C%2C+5000+h_1;tEMProcess_3175;tEM;STEM_JEOL_JEM_2200_FS;JEOL;0.0225;190+%C2%B0C%2C+5000+h_1_6;precipitateGeometryMeasurementProcess_3175;190+%C2%B0C%2C+5000+h_1_6_8;9363;1423.735;806.196;386.517;136.734;87.186;8.1888673177;L_190+%C2%B0C%2C+5000+h_1_6;ImageJ;;;
5000;190;0;190 °C, 5000 h;190+%C2%B0C%2C+5000+h_1;tEMProcess_3176;tEM;STEM_JEOL_JEM_2200_FS;JEOL;0.0225;190+%C2%B0C%2C+5000+h_1_6;precipitateGeometryMeasurementProcess_3176;190+%C2%B0C%2C+5000+h_1_6_9;3226;239.595;1042.019;232.309;79.509;51.66;4.8067164560;L_190+%C2%B0C%2C+5000+h_1_6;ImageJ;;;
5000;190;0;190 °C, 5000 h;190+%C2%B0C%2C+5000+h_1;tEMProcess_3177;tEM;STEM_JEOL_JEM_2200_FS;JEOL;0.0225;190+%C2%B0C%2C+5000+h_1_6;precipitateGeometryMeasurementProcess_3177;190+%C2%B0C%2C+5000+h_1_6_10;3617;1945.553;1132.385;255.463;103.076;44.679;5.0896811602;L_190+%C2%B0C%2C+5000+h_1_6;ImageJ;;;
5000;190;0;190 °C, 5000 h;190+%C2%B0C%2C+5000+h_1;tEMProcess_3178;tEM;STEM_JEOL_JEM_2200_FS;JEOL;0.0225;190+%C2%B0C%2C+5000+h_1_6;precipitateGeometryMeasurementProcess_3178;190+%C2%B0C%2C+5000+h_1_6_11;22560;1633.851;1548.924;1202.614;472.375;60.808;12.7111800486;L_190+%C2%B0C%2C+5000+h_1_6;ImageJ;;;
5000;190;0;190 °C, 5000 h;190+%C2%B0C%2C+5000+h_1;tEMProcess_3179;tEM;STEM_JEOL_JEM_2200_FS;JEOL;0.0225;190+%C2%B0C%2C+5000+h_1_6;precipitateGeometryMeasurementProcess_3179;190+%C2%B0C%2C+5000+h_1_6_12;4172;1726.421;1500.505;249.463;80.832;65.716;5.4662371899;L_190+%C2%B0C%2C+5000+h_1_6;ImageJ;;;
5000;190;0;190 °C, 5000 h;190+%C2%B0C%2C+5000+h_1;tEMProcess_3180;tEM;STEM_JEOL_JEM_2200_FS;JEOL;0.0225;190+%C2%B0C%2C+5000+h_1_6;precipitateGeometryMeasurementProcess_3180;190+%C2%B0C%2C+5000+h_1_6_13;11708;999.666;1807.261;456.375;144.395;103.239;9.1570941525;L_190+%C2%B0C%2C+5000+h_1_6;ImageJ;;;
5000;190;0;190 °C, 5000 h;190+%C2%B0C%2C+5000+h_1;tEMProcess_3181;tEM;STEM_JEOL_JEM_2200_FS;JEOL;0.0225;190+%C2%B0C%2C+5000+h_1_7;precipitateGeometryMeasurementProcess_3181;190+%C2%B0C%2C+5000+h_1_7_1;7586;966.343;315.012;336.35;111.673;86.492;7.3709377235;L_190+%C2%B0C%2C+5000+h_1_7;ImageJ;;;
5000;190;0;190 °C, 5000 h;190+%C2%B0C%2C+5000+h_1;tEMProcess_3182;tEM;STEM_JEOL_JEM_2200_FS;JEOL;0.0225;190+%C2%B0C%2C+5000+h_1_7;precipitateGeometryMeasurementProcess_3182;190+%C2%B0C%2C+5000+h_1_7_2;11091;109.058;357.813;496.056;211.015;66.922;8.9125437627;L_190+%C2%B0C%2C+5000+h_1_7;ImageJ;;;
5000;190;0;190 °C, 5000 h;190+%C2%B0C%2C+5000+h_1;tEMProcess_3183;tEM;STEM_JEOL_JEM_2200_FS;JEOL;0.0225;190+%C2%B0C%2C+5000+h_1_7;precipitateGeometryMeasurementProcess_3183;190+%C2%B0C%2C+5000+h_1_7_3;164;1564.945;311.366;51.355;16.041;13.017;1.0837727991;L_190+%C2%B0C%2C+5000+h_1_7;ImageJ;;;
5000;190;0;190 °C, 5000 h;190+%C2%B0C%2C+5000+h_1;tEMProcess_3184;tEM;STEM_JEOL_JEM_2200_FS;JEOL;0.0225;190+%C2%B0C%2C+5000+h_1_7;precipitateGeometryMeasurementProcess_3184;190+%C2%B0C%2C+5000+h_1_7_4;702;1599.111;507.849;101.64;32.316;27.659;2.2422543683;L_190+%C2%B0C%2C+5000+h_1_7;ImageJ;;;
5000;190;0;190 °C, 5000 h;190+%C2%B0C%2C+5000+h_1;tEMProcess_3185;tEM;STEM_JEOL_JEM_2200_FS;JEOL;0.0225;190+%C2%B0C%2C+5000+h_1_7;precipitateGeometryMeasurementProcess_3185;190+%C2%B0C%2C+5000+h_1_7_5;4462;1782.615;588.264;254.049;87.551;64.89;5.6530275980;L_190+%C2%B0C%2C+5000+h_1_7;ImageJ;;;
5000;190;0;190 °C, 5000 h;190+%C2%B0C%2C+5000+h_1;tEMProcess_3186;tEM;STEM_JEOL_JEM_2200_FS;JEOL;0.0225;190+%C2%B0C%2C+5000+h_1_7;precipitateGeometryMeasurementProcess_3186;190+%C2%B0C%2C+5000+h_1_7_6;6417;948.254;692.61;333.487;131.597;62.086;6.7792608109;L_190+%C2%B0C%2C+5000+h_1_7;ImageJ;;;
5000;190;0;190 °C, 5000 h;190+%C2%B0C%2C+5000+h_1;tEMProcess_3187;tEM;STEM_JEOL_JEM_2200_FS;JEOL;0.0225;190+%C2%B0C%2C+5000+h_1_7;precipitateGeometryMeasurementProcess_3187;190+%C2%B0C%2C+5000+h_1_7_7;1371;1129.702;845.736;147.539;56.228;31.045;3.1335386090;L_190+%C2%B0C%2C+5000+h_1_7;ImageJ;;;
5000;190;0;190 °C, 5000 h;190+%C2%B0C%2C+5000+h_1;tEMProcess_3188;tEM;STEM_JEOL_JEM_2200_FS;JEOL;0.0225;190+%C2%B0C%2C+5000+h_1_7;precipitateGeometryMeasurementProcess_3188;190+%C2%B0C%2C+5000+h_1_7_8;1191;104.347;993.947;185.196;84.478;17.951;2.9206008243;L_190+%C2%B0C%2C+5000+h_1_7;ImageJ;;;
5000;190;0;190 °C, 5000 h;190+%C2%B0C%2C+5000+h_1;tEMProcess_3189;tEM;STEM_JEOL_JEM_2200_FS;JEOL;0.0225;190+%C2%B0C%2C+5000+h_1_7;precipitateGeometryMeasurementProcess_3189;190+%C2%B0C%2C+5000+h_1_7_9;6793;418.762;1355.99;330.434;108.496;79.718;6.9750468657;L_190+%C2%B0C%2C+5000+h_1_7;ImageJ;;;
5000;190;0;190 °C, 5000 h;190+%C2%B0C%2C+5000+h_1;tEMProcess_3190;tEM;STEM_JEOL_JEM_2200_FS;JEOL;0.0225;190+%C2%B0C%2C+5000+h_1_7;precipitateGeometryMeasurementProcess_3190;190+%C2%B0C%2C+5000+h_1_7_10;11026;1922.776;1369.45;423.706;154.442;90.9;8.8863889243;L_190+%C2%B0C%2C+5000+h_1_7;ImageJ;;;
5000;190;0;190 °C, 5000 h;190+%C2%B0C%2C+5000+h_1;tEMProcess_3191;tEM;STEM_JEOL_JEM_2200_FS;JEOL;0.0225;190+%C2%B0C%2C+5000+h_1_7;precipitateGeometryMeasurementProcess_3191;190+%C2%B0C%2C+5000+h_1_7_11;2532;1441.562;1415.496;192.451;65.657;49.101;4.2584168673;L_190+%C2%B0C%2C+5000+h_1_7;ImageJ;;;
5000;190;0;190 °C, 5000 h;190+%C2%B0C%2C+5000+h_1;tEMProcess_3192;tEM;STEM_JEOL_JEM_2200_FS;JEOL;0.0225;190+%C2%B0C%2C+5000+h_1_7;precipitateGeometryMeasurementProcess_3192;190+%C2%B0C%2C+5000+h_1_7_12;3506;625.219;1618.238;248.995;95.33;46.827;5.0109754910;L_190+%C2%B0C%2C+5000+h_1_7;ImageJ;;;
5000;190;0;190 °C, 5000 h;190+%C2%B0C%2C+5000+h_1;tEMProcess_3193;tEM;STEM_JEOL_JEM_2200_FS;JEOL;0.0225;190+%C2%B0C%2C+5000+h_1_7;precipitateGeometryMeasurementProcess_3193;190+%C2%B0C%2C+5000+h_1_7_13;12606;977.462;1849.306;459.12;168.91;95.024;9.5017800736;L_190+%C2%B0C%2C+5000+h_1_7;ImageJ;;;
5000;190;0;190 °C, 5000 h;190+%C2%B0C%2C+5000+h_1;tEMProcess_3194;tEM;STEM_JEOL_JEM_2200_FS;JEOL;0.0225;190+%C2%B0C%2C+5000+h_1_7;precipitateGeometryMeasurementProcess_3194;190+%C2%B0C%2C+5000+h_1_7_14;411;1898.536;1812.225;77.841;29.519;17.728;1.7156837332;L_190+%C2%B0C%2C+5000+h_1_7;ImageJ;;;
5000;190;0;190 °C, 5000 h;190+%C2%B0C%2C+5000+h_1;tEMProcess_3195;tEM;STEM_JEOL_JEM_2200_FS;JEOL;0.0225;190+%C2%B0C%2C+5000+h_1_8;precipitateGeometryMeasurementProcess_3195;190+%C2%B0C%2C+5000+h_1_8_1;10828;1696.657;251.948;439.404;168.977;81.589;8.8062385597;L_190+%C2%B0C%2C+5000+h_1_8;ImageJ;;;
5000;190;0;190 °C, 5000 h;190+%C2%B0C%2C+5000+h_1;tEMProcess_3196;tEM;STEM_JEOL_JEM_2200_FS;JEOL;0.0225;190+%C2%B0C%2C+5000+h_1_8;precipitateGeometryMeasurementProcess_3196;190+%C2%B0C%2C+5000+h_1_8_2;10137;245.713;364.201;420.534;153.995;83.813;8.5206170326;L_190+%C2%B0C%2C+5000+h_1_8;ImageJ;;;
5000;190;0;190 °C, 5000 h;190+%C2%B0C%2C+5000+h_1;tEMProcess_3197;tEM;STEM_JEOL_JEM_2200_FS;JEOL;0.0225;190+%C2%B0C%2C+5000+h_1_8;precipitateGeometryMeasurementProcess_3197;190+%C2%B0C%2C+5000+h_1_8_3;9297;1761.674;559.946;389.487;134.962;87.708;8.1599545199;L_190+%C2%B0C%2C+5000+h_1_8;ImageJ;;;
5000;190;0;190 °C, 5000 h;190+%C2%B0C%2C+5000+h_1;tEMProcess_3198;tEM;STEM_JEOL_JEM_2200_FS;JEOL;0.0225;190+%C2%B0C%2C+5000+h_1_8;precipitateGeometryMeasurementProcess_3198;190+%C2%B0C%2C+5000+h_1_8_4;6332;271.927;553.575;310.032;106.174;75.934;6.7342118681;L_190+%C2%B0C%2C+5000+h_1_8;ImageJ;;;
5000;190;0;190 °C, 5000 h;190+%C2%B0C%2C+5000+h_1;tEMProcess_3199;tEM;STEM_JEOL_JEM_2200_FS;JEOL;0.0225;190+%C2%B0C%2C+5000+h_1_8;precipitateGeometryMeasurementProcess_3199;190+%C2%B0C%2C+5000+h_1_8_5;3057;1185.988;572.594;213.338;72.063;54.012;4.6791184796;L_190+%C2%B0C%2C+5000+h_1_8;ImageJ;;;
5000;190;0;190 °C, 5000 h;190+%C2%B0C%2C+5000+h_1;tEMProcess_3200;tEM;STEM_JEOL_JEM_2200_FS;JEOL;0.0225;190+%C2%B0C%2C+5000+h_1_8;precipitateGeometryMeasurementProcess_3200;190+%C2%B0C%2C+5000+h_1_8_6;16753;1368.686;636.62;597.387;235.567;90.55;10.9537447603;L_190+%C2%B0C%2C+5000+h_1_8;ImageJ;;;
5000;190;0;190 °C, 5000 h;190+%C2%B0C%2C+5000+h_1;tEMProcess_3201;tEM;STEM_JEOL_JEM_2200_FS;JEOL;0.0225;190+%C2%B0C%2C+5000+h_1_8;precipitateGeometryMeasurementProcess_3201;190+%C2%B0C%2C+5000+h_1_8_7;6860;364.88;1030.492;333.279;123.714;70.602;7.0093602370;L_190+%C2%B0C%2C+5000+h_1_8;ImageJ;;;
5000;190;0;190 °C, 5000 h;190+%C2%B0C%2C+5000+h_1;tEMProcess_3202;tEM;STEM_JEOL_JEM_2200_FS;JEOL;0.0225;190+%C2%B0C%2C+5000+h_1_8;precipitateGeometryMeasurementProcess_3202;190+%C2%B0C%2C+5000+h_1_8_8;4795;1560.336;1021.464;268.291;94.234;64.787;5.8601755815;L_190+%C2%B0C%2C+5000+h_1_8;ImageJ;;;
5000;190;0;190 °C, 5000 h;190+%C2%B0C%2C+5000+h_1;tEMProcess_3203;tEM;STEM_JEOL_JEM_2200_FS;JEOL;0.0225;190+%C2%B0C%2C+5000+h_1_8;precipitateGeometryMeasurementProcess_3203;190+%C2%B0C%2C+5000+h_1_8_9;4831;1969.291;1136.073;266.09;89.958;68.377;5.8821330190;L_190+%C2%B0C%2C+5000+h_1_8;ImageJ;;;
5000;190;0;190 °C, 5000 h;190+%C2%B0C%2C+5000+h_1;tEMProcess_3204;tEM;STEM_JEOL_JEM_2200_FS;JEOL;0.0225;190+%C2%B0C%2C+5000+h_1_8;precipitateGeometryMeasurementProcess_3204;190+%C2%B0C%2C+5000+h_1_8_10;3838;163.525;1243.786;233.664;77.2;63.299;5.2428666034;L_190+%C2%B0C%2C+5000+h_1_8;ImageJ;;;
5000;190;0;190 °C, 5000 h;190+%C2%B0C%2C+5000+h_1;tEMProcess_3205;tEM;STEM_JEOL_JEM_2200_FS;JEOL;0.0225;190+%C2%B0C%2C+5000+h_1_8;precipitateGeometryMeasurementProcess_3205;190+%C2%B0C%2C+5000+h_1_8_11;12174;710.654;1267.225;438.333;157.819;98.216;9.3375506678;L_190+%C2%B0C%2C+5000+h_1_8;ImageJ;;;
5000;190;0;190 °C, 5000 h;190+%C2%B0C%2C+5000+h_1;tEMProcess_3206;tEM;STEM_JEOL_JEM_2200_FS;JEOL;0.0225;190+%C2%B0C%2C+5000+h_1_8;precipitateGeometryMeasurementProcess_3206;190+%C2%B0C%2C+5000+h_1_8_12;5966;1603.5;1614.173;323.931;126.605;59.999;6.5366908732;L_190+%C2%B0C%2C+5000+h_1_8;ImageJ;;;
5000;190;0;190 °C, 5000 h;190+%C2%B0C%2C+5000+h_1;tEMProcess_3207;tEM;STEM_JEOL_JEM_2200_FS;JEOL;0.0225;190+%C2%B0C%2C+5000+h_1_8;precipitateGeometryMeasurementProcess_3207;190+%C2%B0C%2C+5000+h_1_8_13;2856;276.523;1594.381;202.451;68.868;52.802;4.5226754566;L_190+%C2%B0C%2C+5000+h_1_8;ImageJ;;;
5000;190;0;190 °C, 5000 h;190+%C2%B0C%2C+5000+h_1;tEMProcess_3208;tEM;STEM_JEOL_JEM_2200_FS;JEOL;0.0225;190+%C2%B0C%2C+5000+h_1_8;precipitateGeometryMeasurementProcess_3208;190+%C2%B0C%2C+5000+h_1_8_14;1210;844.286;1729.982;138.711;45.985;33.503;2.9438047917;L_190+%C2%B0C%2C+5000+h_1_8;ImageJ;;;
5000;190;0;190 °C, 5000 h;190+%C2%B0C%2C+5000+h_1;tEMProcess_3209;tEM;STEM_JEOL_JEM_2200_FS;JEOL;0.0225;190+%C2%B0C%2C+5000+h_1_8;precipitateGeometryMeasurementProcess_3209;190+%C2%B0C%2C+5000+h_1_8_15;2434;626.189;1798.935;190.51;66.38;46.687;4.1751935185;L_190+%C2%B0C%2C+5000+h_1_8;ImageJ;;;
5000;190;0;190 °C, 5000 h;190+%C2%B0C%2C+5000+h_1;tEMProcess_3210;tEM;STEM_JEOL_JEM_2200_FS;JEOL;0.0225;190+%C2%B0C%2C+5000+h_1_8;precipitateGeometryMeasurementProcess_3210;190+%C2%B0C%2C+5000+h_1_8_16;1798;1275.618;1976.11;167.539;62.841;36.43;3.5884852578;L_190+%C2%B0C%2C+5000+h_1_8;ImageJ;;;
5000;190;0;190 °C, 5000 h;190+%C2%B0C%2C+5000+h_1;tEMProcess_3211;tEM;STEM_JEOL_JEM_2200_FS;JEOL;0.0225;190+%C2%B0C%2C+5000+h_1_9;precipitateGeometryMeasurementProcess_3211;190+%C2%B0C%2C+5000+h_1_9_1;920;1422.892;175.832;133.397;54.522;21.485;2.5669076033;L_190+%C2%B0C%2C+5000+h_1_9;ImageJ;;;
5000;190;0;190 °C, 5000 h;190+%C2%B0C%2C+5000+h_1;tEMProcess_3212;tEM;STEM_JEOL_JEM_2200_FS;JEOL;0.0225;190+%C2%B0C%2C+5000+h_1_9;precipitateGeometryMeasurementProcess_3212;190+%C2%B0C%2C+5000+h_1_9_2;7245;347.434;242.282;325.463;100.255;92.012;7.2033665964;L_190+%C2%B0C%2C+5000+h_1_9;ImageJ;;;
5000;190;0;190 °C, 5000 h;190+%C2%B0C%2C+5000+h_1;tEMProcess_3213;tEM;STEM_JEOL_JEM_2200_FS;JEOL;0.0225;190+%C2%B0C%2C+5000+h_1_9;precipitateGeometryMeasurementProcess_3213;190+%C2%B0C%2C+5000+h_1_9_3;1642;709.28;298.871;172.368;70.126;29.813;3.4292796248;L_190+%C2%B0C%2C+5000+h_1_9;ImageJ;;;
5000;190;0;190 °C, 5000 h;190+%C2%B0C%2C+5000+h_1;tEMProcess_3214;tEM;STEM_JEOL_JEM_2200_FS;JEOL;0.0225;190+%C2%B0C%2C+5000+h_1_9;precipitateGeometryMeasurementProcess_3214;190+%C2%B0C%2C+5000+h_1_9_4;127;1934.673;378.886;42.284;14.566;11.101;0.9537140556;L_190+%C2%B0C%2C+5000+h_1_9;ImageJ;;;
5000;190;0;190 °C, 5000 h;190+%C2%B0C%2C+5000+h_1;tEMProcess_3215;tEM;STEM_JEOL_JEM_2200_FS;JEOL;0.0225;190+%C2%B0C%2C+5000+h_1_9;precipitateGeometryMeasurementProcess_3215;190+%C2%B0C%2C+5000+h_1_9_5;1068;1961.478;488.492;129.64;43.102;31.549;2.7656801270;L_190+%C2%B0C%2C+5000+h_1_9;ImageJ;;;
5000;190;0;190 °C, 5000 h;190+%C2%B0C%2C+5000+h_1;tEMProcess_3216;tEM;STEM_JEOL_JEM_2200_FS;JEOL;0.0225;190+%C2%B0C%2C+5000+h_1_9;precipitateGeometryMeasurementProcess_3216;190+%C2%B0C%2C+5000+h_1_9_6;4762;1791.144;546.563;364.014;168.492;35.985;5.8399754071;L_190+%C2%B0C%2C+5000+h_1_9;ImageJ;;;
5000;190;0;190 °C, 5000 h;190+%C2%B0C%2C+5000+h_1;tEMProcess_3217;tEM;STEM_JEOL_JEM_2200_FS;JEOL;0.0225;190+%C2%B0C%2C+5000+h_1_9;precipitateGeometryMeasurementProcess_3217;190+%C2%B0C%2C+5000+h_1_9_7;1465;1715.086;753.391;147.782;53.201;35.061;3.2391803938;L_190+%C2%B0C%2C+5000+h_1_9;ImageJ;;;
5000;190;0;190 °C, 5000 h;190+%C2%B0C%2C+5000+h_1;tEMProcess_3218;tEM;STEM_JEOL_JEM_2200_FS;JEOL;0.0225;190+%C2%B0C%2C+5000+h_1_9;precipitateGeometryMeasurementProcess_3218;190+%C2%B0C%2C+5000+h_1_9_8;4612;570.143;844.476;262.309;84.482;69.508;5.7472616862;L_190+%C2%B0C%2C+5000+h_1_9;ImageJ;;;
5000;190;0;190 °C, 5000 h;190+%C2%B0C%2C+5000+h_1;tEMProcess_3219;tEM;STEM_JEOL_JEM_2200_FS;JEOL;0.0225;190+%C2%B0C%2C+5000+h_1_9;precipitateGeometryMeasurementProcess_3219;190+%C2%B0C%2C+5000+h_1_9_9;8591;117.627;957.609;372.492;138.062;79.228;7.8440107869;L_190+%C2%B0C%2C+5000+h_1_9;ImageJ;;;
5000;190;0;190 °C, 5000 h;190+%C2%B0C%2C+5000+h_1;tEMProcess_3220;tEM;STEM_JEOL_JEM_2200_FS;JEOL;0.0225;190+%C2%B0C%2C+5000+h_1_9;precipitateGeometryMeasurementProcess_3220;190+%C2%B0C%2C+5000+h_1_9_10;3016;1683.128;1036.163;210.794;70.273;54.646;4.6476347615;L_190+%C2%B0C%2C+5000+h_1_9;ImageJ;;;
5000;190;0;190 °C, 5000 h;190+%C2%B0C%2C+5000+h_1;tEMProcess_3221;tEM;STEM_JEOL_JEM_2200_FS;JEOL;0.0225;190+%C2%B0C%2C+5000+h_1_9;precipitateGeometryMeasurementProcess_3221;190+%C2%B0C%2C+5000+h_1_9_11;2180;257.913;1061.039;175.037;53.604;51.78;3.9513415339;L_190+%C2%B0C%2C+5000+h_1_9;ImageJ;;;
5000;190;0;190 °C, 5000 h;190+%C2%B0C%2C+5000+h_1;tEMProcess_3222;tEM;STEM_JEOL_JEM_2200_FS;JEOL;0.0225;190+%C2%B0C%2C+5000+h_1_9;precipitateGeometryMeasurementProcess_3222;190+%C2%B0C%2C+5000+h_1_9_12;841;84.691;1074.354;108.569;37.511;28.546;2.4542246884;L_190+%C2%B0C%2C+5000+h_1_9;ImageJ;;;
5000;190;0;190 °C, 5000 h;190+%C2%B0C%2C+5000+h_1;tEMProcess_3223;tEM;STEM_JEOL_JEM_2200_FS;JEOL;0.0225;190+%C2%B0C%2C+5000+h_1_9;precipitateGeometryMeasurementProcess_3223;190+%C2%B0C%2C+5000+h_1_9_13;2599;1939.796;1186.984;201.581;73.94;44.755;4.3143906139;L_190+%C2%B0C%2C+5000+h_1_9;ImageJ;;;
5000;190;0;190 °C, 5000 h;190+%C2%B0C%2C+5000+h_1;tEMProcess_3224;tEM;STEM_JEOL_JEM_2200_FS;JEOL;0.0225;190+%C2%B0C%2C+5000+h_1_9;precipitateGeometryMeasurementProcess_3224;190+%C2%B0C%2C+5000+h_1_9_14;13686;396.463;1217.588;477.605;158.338;110.053;9.9004421518;L_190+%C2%B0C%2C+5000+h_1_9;ImageJ;;;
5000;190;0;190 °C, 5000 h;190+%C2%B0C%2C+5000+h_1;tEMProcess_3225;tEM;STEM_JEOL_JEM_2200_FS;JEOL;0.0225;190+%C2%B0C%2C+5000+h_1_9;precipitateGeometryMeasurementProcess_3225;190+%C2%B0C%2C+5000+h_1_9_15;19097;1650.756;1287.913;576.399;197.755;122.955;11.6949642013;L_190+%C2%B0C%2C+5000+h_1_9;ImageJ;;;
5000;190;0;190 °C, 5000 h;190+%C2%B0C%2C+5000+h_1;tEMProcess_3226;tEM;STEM_JEOL_JEM_2200_FS;JEOL;0.0225;190+%C2%B0C%2C+5000+h_1_9;precipitateGeometryMeasurementProcess_3226;190+%C2%B0C%2C+5000+h_1_9_16;379;1158.904;1204.793;75.841;29.469;16.375;1.6475398491;L_190+%C2%B0C%2C+5000+h_1_9;ImageJ;;;
5000;190;0;190 °C, 5000 h;190+%C2%B0C%2C+5000+h_1;tEMProcess_3227;tEM;STEM_JEOL_JEM_2200_FS;JEOL;0.0225;190+%C2%B0C%2C+5000+h_1_9;precipitateGeometryMeasurementProcess_3227;190+%C2%B0C%2C+5000+h_1_9_17;858;884.218;1361.512;118.711;38.439;28.42;2.4789054748;L_190+%C2%B0C%2C+5000+h_1_9;ImageJ;;;
5000;190;0;190 °C, 5000 h;190+%C2%B0C%2C+5000+h_1;tEMProcess_3228;tEM;STEM_JEOL_JEM_2200_FS;JEOL;0.0225;190+%C2%B0C%2C+5000+h_1_9;precipitateGeometryMeasurementProcess_3228;190+%C2%B0C%2C+5000+h_1_9_18;621;1756.328;1392.886;93.74;31.007;25.5;2.1089297961;L_190+%C2%B0C%2C+5000+h_1_9;ImageJ;;;
5000;190;0;190 °C, 5000 h;190+%C2%B0C%2C+5000+h_1;tEMProcess_3229;tEM;STEM_JEOL_JEM_2200_FS;JEOL;0.0225;190+%C2%B0C%2C+5000+h_1_9;precipitateGeometryMeasurementProcess_3229;190+%C2%B0C%2C+5000+h_1_9_19;1452;439.384;1745.543;152.368;57.297;32.266;3.2247765786;L_190+%C2%B0C%2C+5000+h_1_9;ImageJ;;;
5000;190;0;190 °C, 5000 h;190+%C2%B0C%2C+5000+h_1;tEMProcess_3230;tEM;STEM_JEOL_JEM_2200_FS;JEOL;0.0225;190+%C2%B0C%2C+5000+h_1_9;precipitateGeometryMeasurementProcess_3230;190+%C2%B0C%2C+5000+h_1_9_20;956;116.822;1826.713;134.468;56.061;21.712;2.6166477890;L_190+%C2%B0C%2C+5000+h_1_9;ImageJ;;;
5000;190;0;190 °C, 5000 h;190+%C2%B0C%2C+5000+h_1;tEMProcess_3231;tEM;STEM_JEOL_JEM_2200_FS;JEOL;0.0225;190+%C2%B0C%2C+5000+h_1_9;precipitateGeometryMeasurementProcess_3231;190+%C2%B0C%2C+5000+h_1_9_21;2200;1118.06;1871.169;198.267;60.274;46.473;3.9694255713;L_190+%C2%B0C%2C+5000+h_1_9;ImageJ;;;
5000;190;0;190 °C, 5000 h;190+%C2%B0C%2C+5000+h_1;tEMProcess_3232;tEM;STEM_JEOL_JEM_2200_FS;JEOL;0.0225;190+%C2%B0C%2C+5000+h_1_9;precipitateGeometryMeasurementProcess_3232;190+%C2%B0C%2C+5000+h_1_9_22;13818;725.475;1918.211;466.843;168.363;104.498;9.9480719320;L_190+%C2%B0C%2C+5000+h_1_9;ImageJ;;;
5000;190;0;190 °C, 5000 h;190+%C2%B0C%2C+5000+h_1;tEMProcess_3233;tEM;STEM_JEOL_JEM_2200_FS;JEOL;0.0225;190+%C2%B0C%2C+5000+h_1_9;precipitateGeometryMeasurementProcess_3233;190+%C2%B0C%2C+5000+h_1_9_23;5621;1664.83;1920.082;284.676;98.382;72.746;6.3448756552;L_190+%C2%B0C%2C+5000+h_1_9;ImageJ;;;
5000;190;0;190 °C, 5000 h;190+%C2%B0C%2C+5000+h_1;tEMProcess_3234;tEM;STEM_JEOL_JEM_2200_FS;JEOL;0.0225;190+%C2%B0C%2C+5000+h_1_10;precipitateGeometryMeasurementProcess_3234;190+%C2%B0C%2C+5000+h_1_10_1;3523;349.609;545.724;237.338;85.756;52.307;5.0231094855;L_190+%C2%B0C%2C+5000+h_1_10;ImageJ;;;
5000;190;0;190 °C, 5000 h;190+%C2%B0C%2C+5000+h_1;tEMProcess_3235;tEM;STEM_JEOL_JEM_2200_FS;JEOL;0.0225;190+%C2%B0C%2C+5000+h_1_10;precipitateGeometryMeasurementProcess_3235;190+%C2%B0C%2C+5000+h_1_10_2;480;64.965;549.677;83.012;31.091;19.657;1.8541161697;L_190+%C2%B0C%2C+5000+h_1_10;ImageJ;;;
5000;190;0;190 °C, 5000 h;190+%C2%B0C%2C+5000+h_1;tEMProcess_3236;tEM;STEM_JEOL_JEM_2200_FS;JEOL;0.0225;190+%C2%B0C%2C+5000+h_1_10;precipitateGeometryMeasurementProcess_3236;190+%C2%B0C%2C+5000+h_1_10_3;273;1100.449;550.328;66.527;26.683;13.027;1.3982912700;L_190+%C2%B0C%2C+5000+h_1_10;ImageJ;;;
5000;190;0;190 °C, 5000 h;190+%C2%B0C%2C+5000+h_1;tEMProcess_3237;tEM;STEM_JEOL_JEM_2200_FS;JEOL;0.0225;190+%C2%B0C%2C+5000+h_1_10;precipitateGeometryMeasurementProcess_3237;190+%C2%B0C%2C+5000+h_1_10_4;10090;1382.347;822.611;424.642;173.478;74.056;8.5008412472;L_190+%C2%B0C%2C+5000+h_1_10;ImageJ;;;
5000;190;0;190 °C, 5000 h;190+%C2%B0C%2C+5000+h_1;tEMProcess_3238;tEM;STEM_JEOL_JEM_2200_FS;JEOL;0.0225;190+%C2%B0C%2C+5000+h_1_10;precipitateGeometryMeasurementProcess_3238;190+%C2%B0C%2C+5000+h_1_10_5;5604;392.288;1561.48;291.304;104.035;68.585;6.3352737549;L_190+%C2%B0C%2C+5000+h_1_10;ImageJ;;;
