Repository: materialdigital/demo-orowan

# demo-orowan

This repository hosts a Jupyter notebook demonstrator that is based on an ontological framework. This framework is structured around the Platform MaterialDigital Core Ontology (PMDco), Tensile Test Ontology (TTO), and Precipitate Geometry Ontology (PGO). This approach allows for a nuanced exploration and demonstration of the Orowan correlation in materials science. This example is provided by the PMD core team.

For more information on these ontologies and the underlying framework, please visit:
- PMDco: [Platform MaterialDigital Core Ontology](https://github.com/materialdigital/core-ontology).

File: data/TEM_data.csv (part 21 of 41)
specimenAgingtime;specimenAgingT;specimenCreepStress;specimenMaterialStateName;specimen_ID;tEMProcess;transmissionElectronMicroscope;manufacturerSeries;tEMManufacturer;calibrationFactor;dFImage_ID;precipitateGeometryMeasurement;particleNumber;particleArea;weightedXPositionCentralPoint;weightedYPositionCentralPoint;perimeter;elipseFitMajorAxis;elipseFitMinorAxis;particleRadius_nm;labDFImage_ID;softwareAgent;;;
5000;190;0;190 °C, 5000 h;190+%C2%B0C%2C+5000+h_1;tEMProcess_3239;tEM;STEM_JEOL_JEM_2200_FS;JEOL;0.0225;190+%C2%B0C%2C+5000+h_1_10;precipitateGeometryMeasurementProcess_3239;190+%C2%B0C%2C+5000+h_1_10_6;10089;723.147;1600.406;402.742;155.658;82.525;8.5004199860;L_190+%C2%B0C%2C+5000+h_1_10;ImageJ;;;
5000;190;0;190 °C, 5000 h;190+%C2%B0C%2C+5000+h_1;tEMProcess_3240;tEM;STEM_JEOL_JEM_2200_FS;JEOL;0.0225;190+%C2%B0C%2C+5000+h_1_10;precipitateGeometryMeasurementProcess_3240;190+%C2%B0C%2C+5000+h_1_10_7;381;1009.967;1550.539;75.841;26;18.658;1.6518812001;L_190+%C2%B0C%2C+5000+h_1_10;ImageJ;;;
5000;190;0;190 °C, 5000 h;190+%C2%B0C%2C+5000+h_1;tEMProcess_3241;tEM;STEM_JEOL_JEM_2200_FS;JEOL;0.0225;190+%C2%B0C%2C+5000+h_1_10;precipitateGeometryMeasurementProcess_3241;190+%C2%B0C%2C+5000+h_1_10_8;712;1382.1;1612.816;120.326;50.535;17.939;2.2581683677;L_190+%C2%B0C%2C+5000+h_1_10;ImageJ;;;
5000;190;0;190 °C, 5000 h;190+%C2%B0C%2C+5000+h_1;tEMProcess_3242;tEM;STEM_JEOL_JEM_2200_FS;JEOL;0.0225;190+%C2%B0C%2C+5000+h_1_10;precipitateGeometryMeasurementProcess_3242;190+%C2%B0C%2C+5000+h_1_10_9;6033;133.427;1623.614;304.208;110.68;69.403;6.5732929134;L_190+%C2%B0C%2C+5000+h_1_10;ImageJ;;;
5000;190;0;190 °C, 5000 h;190+%C2%B0C%2C+5000+h_1;tEMProcess_3243;tEM;STEM_JEOL_JEM_2200_FS;JEOL;0.0225;190+%C2%B0C%2C+5000+h_1_10;precipitateGeometryMeasurementProcess_3243;190+%C2%B0C%2C+5000+h_1_10_10;193;1306.733;1770.94;56.083;19.919;12.337;1.1756958283;L_190+%C2%B0C%2C+5000+h_1_10;ImageJ;;;
5000;190;0;190 °C, 5000 h;190+%C2%B0C%2C+5000+h_1;tEMProcess_3244;tEM;STEM_JEOL_JEM_2200_FS;JEOL;0.0225;190+%C2%B0C%2C+5000+h_1_11;precipitateGeometryMeasurementProcess_3244;190+%C2%B0C%2C+5000+h_1_11_1;9114;1395.768;257.392;388.919;136.541;84.987;8.0792460546;L_190+%C2%B0C%2C+5000+h_1_11;ImageJ;;;
5000;190;0;190 °C, 5000 h;190+%C2%B0C%2C+5000+h_1;tEMProcess_3245;tEM;STEM_JEOL_JEM_2200_FS;JEOL;0.0225;190+%C2%B0C%2C+5000+h_1_11;precipitateGeometryMeasurementProcess_3245;190+%C2%B0C%2C+5000+h_1_11_2;2492;692.784;389.58;185.966;58.498;54.239;4.2246461767;L_190+%C2%B0C%2C+5000+h_1_11;ImageJ;;;
5000;190;0;190 °C, 5000 h;190+%C2%B0C%2C+5000+h_1;tEMProcess_3246;tEM;STEM_JEOL_JEM_2200_FS;JEOL;0.0225;190+%C2%B0C%2C+5000+h_1_11;precipitateGeometryMeasurementProcess_3246;190+%C2%B0C%2C+5000+h_1_11_3;1461;1592.434;547.307;144.51;51.401;36.19;3.2347552819;L_190+%C2%B0C%2C+5000+h_1_11;ImageJ;;;
5000;190;0;190 °C, 5000 h;190+%C2%B0C%2C+5000+h_1;tEMProcess_3247;tEM;STEM_JEOL_JEM_2200_FS;JEOL;0.0225;190+%C2%B0C%2C+5000+h_1_11;precipitateGeometryMeasurementProcess_3247;190+%C2%B0C%2C+5000+h_1_11_4;1807;36.508;682.669;157.338;51.544;44.636;3.5974552391;L_190+%C2%B0C%2C+5000+h_1_11;ImageJ;;;
5000;190;0;190 °C, 5000 h;190+%C2%B0C%2C+5000+h_1;tEMProcess_3248;tEM;STEM_JEOL_JEM_2200_FS;JEOL;0.0225;190+%C2%B0C%2C+5000+h_1_11;precipitateGeometryMeasurementProcess_3248;190+%C2%B0C%2C+5000+h_1_11_5;5542;541.578;709.356;304.676;99.097;71.206;6.3001310508;L_190+%C2%B0C%2C+5000+h_1_11;ImageJ;;;
5000;190;0;190 °C, 5000 h;190+%C2%B0C%2C+5000+h_1;tEMProcess_3249;tEM;STEM_JEOL_JEM_2200_FS;JEOL;0.0225;190+%C2%B0C%2C+5000+h_1_11;precipitateGeometryMeasurementProcess_3249;190+%C2%B0C%2C+5000+h_1_11_6;7583;807.97;1021.122;349.688;132.345;72.953;7.3694801042;L_190+%C2%B0C%2C+5000+h_1_11;ImageJ;;;
5000;190;0;190 °C, 5000 h;190+%C2%B0C%2C+5000+h_1;tEMProcess_3250;tEM;STEM_JEOL_JEM_2200_FS;JEOL;0.0225;190+%C2%B0C%2C+5000+h_1_11;precipitateGeometryMeasurementProcess_3250;190+%C2%B0C%2C+5000+h_1_11_7;3755;478.603;1008.674;248.853;92.981;51.419;5.1858660327;L_190+%C2%B0C%2C+5000+h_1_11;ImageJ;;;
5000;190;0;190 °C, 5000 h;190+%C2%B0C%2C+5000+h_1;tEMProcess_3251;tEM;STEM_JEOL_JEM_2200_FS;JEOL;0.0225;190+%C2%B0C%2C+5000+h_1_11;precipitateGeometryMeasurementProcess_3251;190+%C2%B0C%2C+5000+h_1_11_8;4431;713.397;1139.871;259.404;94.601;59.637;5.6333560049;L_190+%C2%B0C%2C+5000+h_1_11;ImageJ;;;
5000;190;0;190 °C, 5000 h;190+%C2%B0C%2C+5000+h_1;tEMProcess_3252;tEM;STEM_JEOL_JEM_2200_FS;JEOL;0.0225;190+%C2%B0C%2C+5000+h_1_11;precipitateGeometryMeasurementProcess_3252;190+%C2%B0C%2C+5000+h_1_11_9;5201;1127.158;1631.549;277.99;97.799;67.711;6.1032301821;L_190+%C2%B0C%2C+5000+h_1_11;ImageJ;;;
5000;190;0;190 °C, 5000 h;190+%C2%B0C%2C+5000+h_1;tEMProcess_3253;tEM;STEM_JEOL_JEM_2200_FS;JEOL;0.0225;190+%C2%B0C%2C+5000+h_1_11;precipitateGeometryMeasurementProcess_3253;190+%C2%B0C%2C+5000+h_1_11_10;968;192.396;1905.034;119.64;38.776;31.785;2.6330190506;L_190+%C2%B0C%2C+5000+h_1_11;ImageJ;;;
5000;190;0;190 °C, 5000 h;190+%C2%B0C%2C+5000+h_1;tEMProcess_3254;tEM;STEM_JEOL_JEM_2200_FS;JEOL;0.0225;190+%C2%B0C%2C+5000+h_1_11;precipitateGeometryMeasurementProcess_3254;190+%C2%B0C%2C+5000+h_1_11_11;6876;1010.139;2000.711;330.392;111.793;78.312;7.0175296573;L_190+%C2%B0C%2C+5000+h_1_11;ImageJ;;;
5000;190;0;190 °C, 5000 h;190+%C2%B0C%2C+5000+h_2;tEMProcess_3255;tEM;STEM_JEOL_JEM_2200_FS;JEOL;0.0225;190+%C2%B0C%2C+5000+h_2_1;precipitateGeometryMeasurementProcess_3255;190+%C2%B0C%2C+5000+h_2_1_1;322;424.127;94.23;67.012;24.18;16.956;1.5186030177;L_190+%C2%B0C%2C+5000+h_2_1;ImageJ;;;
5000;190;0;190 °C, 5000 h;190+%C2%B0C%2C+5000+h_2;tEMProcess_3256;tEM;STEM_JEOL_JEM_2200_FS;JEOL;0.0225;190+%C2%B0C%2C+5000+h_2_1;precipitateGeometryMeasurementProcess_3256;190+%C2%B0C%2C+5000+h_2_1_2;634;1861.631;402.079;107.296;43.922;18.379;2.1308896092;L_190+%C2%B0C%2C+5000+h_2_1;ImageJ;;;
5000;190;0;190 °C, 5000 h;190+%C2%B0C%2C+5000+h_2;tEMProcess_3257;tEM;STEM_JEOL_JEM_2200_FS;JEOL;0.0225;190+%C2%B0C%2C+5000+h_2_1;precipitateGeometryMeasurementProcess_3257;190+%C2%B0C%2C+5000+h_2_1_3;5248;1812.33;460.6;340.032;117.158;57.034;6.1307447639;L_190+%C2%B0C%2C+5000+h_2_1;ImageJ;;;
5000;190;0;190 °C, 5000 h;190+%C2%B0C%2C+5000+h_2;tEMProcess_3258;tEM;STEM_JEOL_JEM_2200_FS;JEOL;0.0225;190+%C2%B0C%2C+5000+h_2_1;precipitateGeometryMeasurementProcess_3258;190+%C2%B0C%2C+5000+h_2_1_4;1941;924.488;575.016;166.267;53.126;46.519;3.7284565847;L_190+%C2%B0C%2C+5000+h_2_1;ImageJ;;;
5000;190;0;190 °C, 5000 h;190+%C2%B0C%2C+5000+h_2;tEMProcess_3259;tEM;STEM_JEOL_JEM_2200_FS;JEOL;0.0225;190+%C2%B0C%2C+5000+h_2_1;precipitateGeometryMeasurementProcess_3259;190+%C2%B0C%2C+5000+h_2_1_5;1176;1999.105;843.711;142.752;46.995;31.861;2.9021508556;L_190+%C2%B0C%2C+5000+h_2_1;ImageJ;;;
5000;190;0;190 °C, 5000 h;190+%C2%B0C%2C+5000+h_2;tEMProcess_3260;tEM;STEM_JEOL_JEM_2200_FS;JEOL;0.0225;190+%C2%B0C%2C+5000+h_2_1;precipitateGeometryMeasurementProcess_3260;190+%C2%B0C%2C+5000+h_2_1_6;3583;1015.665;902.997;257.966;95.865;47.588;5.0657030360;L_190+%C2%B0C%2C+5000+h_2_1;ImageJ;;;
5000;190;0;190 °C, 5000 h;190+%C2%B0C%2C+5000+h_2;tEMProcess_3261;tEM;STEM_JEOL_JEM_2200_FS;JEOL;0.0225;190+%C2%B0C%2C+5000+h_2_1;precipitateGeometryMeasurementProcess_3261;190+%C2%B0C%2C+5000+h_2_1_7;1566;324.193;965.803;152.024;46.507;42.873;3.3489772826;L_190+%C2%B0C%2C+5000+h_2_1;ImageJ;;;
5000;190;0;190 °C, 5000 h;190+%C2%B0C%2C+5000+h_2;tEMProcess_3262;tEM;STEM_JEOL_JEM_2200_FS;JEOL;0.0225;190+%C2%B0C%2C+5000+h_2_1;precipitateGeometryMeasurementProcess_3262;190+%C2%B0C%2C+5000+h_2_1_8;2106;188.604;1340.753;179.238;64.707;41.44;3.8836984894;L_190+%C2%B0C%2C+5000+h_2_1;ImageJ;;;
5000;190;0;190 °C, 5000 h;190+%C2%B0C%2C+5000+h_2;tEMProcess_3263;tEM;STEM_JEOL_JEM_2200_FS;JEOL;0.0225;190+%C2%B0C%2C+5000+h_2_1;precipitateGeometryMeasurementProcess_3263;190+%C2%B0C%2C+5000+h_2_1_9;648;715.079;1354.37;96.569;32.92;25.062;2.1542883142;L_190+%C2%B0C%2C+5000+h_2_1;ImageJ;;;
5000;190;0;190 °C, 5000 h;190+%C2%B0C%2C+5000+h_2;tEMProcess_3264;tEM;STEM_JEOL_JEM_2200_FS;JEOL;0.0225;190+%C2%B0C%2C+5000+h_2_1;precipitateGeometryMeasurementProcess_3264;190+%C2%B0C%2C+5000+h_2_1_10;503;1351.643;1362.084;89.74;31.997;20.015;1.8980179496;L_190+%C2%B0C%2C+5000+h_2_1;ImageJ;;;
5000;190;0;190 °C, 5000 h;190+%C2%B0C%2C+5000+h_2;tEMProcess_3265;tEM;STEM_JEOL_JEM_2200_FS;JEOL;0.0225;190+%C2%B0C%2C+5000+h_2_1;precipitateGeometryMeasurementProcess_3265;190+%C2%B0C%2C+5000+h_2_1_11;638;1094.918;1560.299;99.397;37.203;21.835;2.1376010891;L_190+%C2%B0C%2C+5000+h_2_1;ImageJ;;;
5000;190;0;190 °C, 5000 h;190+%C2%B0C%2C+5000+h_2;tEMProcess_3266;tEM;STEM_JEOL_JEM_2200_FS;JEOL;0.0225;190+%C2%B0C%2C+5000+h_2_1;precipitateGeometryMeasurementProcess_3266;190+%C2%B0C%2C+5000+h_2_1_12;1762;1385.981;1603.349;159.439;52.742;42.537;3.5523788421;L_190+%C2%B0C%2C+5000+h_2_1;ImageJ;;;
5000;190;0;190 °C, 5000 h;190+%C2%B0C%2C+5000+h_2;tEMProcess_3267;tEM;STEM_JEOL_JEM_2200_FS;JEOL;0.0225;190+%C2%B0C%2C+5000+h_2_1;precipitateGeometryMeasurementProcess_3267;190+%C2%B0C%2C+5000+h_2_1_13;4654;107.626;1679.614;473.772;152.022;38.979;5.7733716087;L_190+%C2%B0C%2C+5000+h_2_1;ImageJ;;;
5000;190;0;190 °C, 5000 h;190+%C2%B0C%2C+5000+h_2;tEMProcess_3268;tEM;STEM_JEOL_JEM_2200_FS;JEOL;0.0225;190+%C2%B0C%2C+5000+h_2_1;precipitateGeometryMeasurementProcess_3268;190+%C2%B0C%2C+5000+h_2_1_14;333;733.932;1637.488;70.669;25.414;16.683;1.5443240665;L_190+%C2%B0C%2C+5000+h_2_1;ImageJ;;;
5000;190;0;190 °C, 5000 h;190+%C2%B0C%2C+5000+h_2;tEMProcess_3269;tEM;STEM_JEOL_JEM_2200_FS;JEOL;0.0225;190+%C2%B0C%2C+5000+h_2_1;precipitateGeometryMeasurementProcess_3269;190+%C2%B0C%2C+5000+h_2_1_15;2643;1494.35;1892.221;194.995;63.44;53.045;4.3507577681;L_190+%C2%B0C%2C+5000+h_2_1;ImageJ;;;
5000;190;0;190 °C, 5000 h;190+%C2%B0C%2C+5000+h_2;tEMProcess_3270;tEM;STEM_JEOL_JEM_2200_FS;JEOL;0.0225;190+%C2%B0C%2C+5000+h_2_2;precipitateGeometryMeasurementProcess_3270;190+%C2%B0C%2C+5000+h_2_2_1;2188;1789.338;90.989;198.995;80.209;34.733;3.9585850625;L_190+%C2%B0C%2C+5000+h_2_2;ImageJ;;;
5000;190;0;190 °C, 5000 h;190+%C2%B0C%2C+5000+h_2;tEMProcess_3271;tEM;STEM_JEOL_JEM_2200_FS;JEOL;0.0225;190+%C2%B0C%2C+5000+h_2_2;precipitateGeometryMeasurementProcess_3271;190+%C2%B0C%2C+5000+h_2_2_2;517;1882.357;136.829;85.841;29.605;22.235;1.9242504388;L_190+%C2%B0C%2C+5000+h_2_2;ImageJ;;;
5000;190;0;190 °C, 5000 h;190+%C2%B0C%2C+5000+h_2;tEMProcess_3272;tEM;STEM_JEOL_JEM_2200_FS;JEOL;0.0225;190+%C2%B0C%2C+5000+h_2_2;precipitateGeometryMeasurementProcess_3272;190+%C2%B0C%2C+5000+h_2_2_3;331;1566.434;258.56;68.77;24.199;17.416;1.5396794723;L_190+%C2%B0C%2C+5000+h_2_2;ImageJ;;;
5000;190;0;190 °C, 5000 h;190+%C2%B0C%2C+5000+h_2;tEMProcess_3273;tEM;STEM_JEOL_JEM_2200_FS;JEOL;0.0225;190+%C2%B0C%2C+5000+h_2_2;precipitateGeometryMeasurementProcess_3273;190+%C2%B0C%2C+5000+h_2_2_4;344;1167.041;404.384;70.77;26.089;16.789;1.5696236871;L_190+%C2%B0C%2C+5000+h_2_2;ImageJ;;;
5000;190;0;190 °C, 5000 h;190+%C2%B0C%2C+5000+h_2;tEMProcess_3274;tEM;STEM_JEOL_JEM_2200_FS;JEOL;0.0225;190+%C2%B0C%2C+5000+h_2_2;precipitateGeometryMeasurementProcess_3274;190+%C2%B0C%2C+5000+h_2_2_5;2217;957.781;599.225;181.238;58.929;47.902;3.9847324750;L_190+%C2%B0C%2C+5000+h_2_2;ImageJ;;;
5000;190;0;190 °C, 5000 h;190+%C2%B0C%2C+5000+h_2;tEMProcess_3275;tEM;STEM_JEOL_JEM_2200_FS;JEOL;0.0225;190+%C2%B0C%2C+5000+h_2_2;precipitateGeometryMeasurementProcess_3275;190+%C2%B0C%2C+5000+h_2_2_6;4868;452.075;795.796;269.622;93.517;66.278;5.9046152994;L_190+%C2%B0C%2C+5000+h_2_2;ImageJ;;;
5000;190;0;190 °C, 5000 h;190+%C2%B0C%2C+5000+h_2;tEMProcess_3276;tEM;STEM_JEOL_JEM_2200_FS;JEOL;0.0225;190+%C2%B0C%2C+5000+h_2_2;precipitateGeometryMeasurementProcess_3276;190+%C2%B0C%2C+5000+h_2_2_7;1768;1294.424;842.33;159.338;54.667;41.178;3.5584220200;L_190+%C2%B0C%2C+5000+h_2_2;ImageJ;;;
5000;190;0;190 °C, 5000 h;190+%C2%B0C%2C+5000+h_2;tEMProcess_3277;tEM;STEM_JEOL_JEM_2200_FS;JEOL;0.0225;190+%C2%B0C%2C+5000+h_2_2;precipitateGeometryMeasurementProcess_3277;190+%C2%B0C%2C+5000+h_2_2_8;1673;1865.538;1000.308;154.61;52.867;40.292;3.4614996592;L_190+%C2%B0C%2C+5000+h_2_2;ImageJ;;;
5000;190;0;190 °C, 5000 h;190+%C2%B0C%2C+5000+h_2;tEMProcess_3278;tEM;STEM_JEOL_JEM_2200_FS;JEOL;0.0225;190+%C2%B0C%2C+5000+h_2_2;precipitateGeometryMeasurementProcess_3278;190+%C2%B0C%2C+5000+h_2_2_9;1618;1074.368;1054.528;152.368;53.285;38.662;3.4041256449;L_190+%C2%B0C%2C+5000+h_2_2;ImageJ;;;
5000;190;0;190 °C, 5000 h;190+%C2%B0C%2C+5000+h_2;tEMProcess_3279;tEM;STEM_JEOL_JEM_2200_FS;JEOL;0.0225;190+%C2%B0C%2C+5000+h_2_2;precipitateGeometryMeasurementProcess_3279;190+%C2%B0C%2C+5000+h_2_2_10;569;1693.681;1065.927;89.154;29.046;24.942;2.0187031277;L_190+%C2%B0C%2C+5000+h_2_2;ImageJ;;;
5000;190;0;190 °C, 5000 h;190+%C2%B0C%2C+5000+h_2;tEMProcess_3280;tEM;STEM_JEOL_JEM_2200_FS;JEOL;0.0225;190+%C2%B0C%2C+5000+h_2_2;precipitateGeometryMeasurementProcess_3280;190+%C2%B0C%2C+5000+h_2_2_11;2256;427.003;1231.661;179.723;61.271;46.881;4.0196280702;L_190+%C2%B0C%2C+5000+h_2_2;ImageJ;;;
5000;190;0;190 °C, 5000 h;190+%C2%B0C%2C+5000+h_2;tEMProcess_3281;tEM;STEM_JEOL_JEM_2200_FS;JEOL;0.0225;190+%C2%B0C%2C+5000+h_2_2;precipitateGeometryMeasurementProcess_3281;190+%C2%B0C%2C+5000+h_2_2_12;304;1350.237;1393.658;67.012;24.749;15.64;1.4755472278;L_190+%C2%B0C%2C+5000+h_2_2;ImageJ;;;
5000;190;0;190 °C, 5000 h;190+%C2%B0C%2C+5000+h_2;tEMProcess_3282;tEM;STEM_JEOL_JEM_2200_FS;JEOL;0.0225;190+%C2%B0C%2C+5000+h_2_2;precipitateGeometryMeasurementProcess_3282;190+%C2%B0C%2C+5000+h_2_2_13;1727;1875.074;1547.74;156.167;54.771;40.147;3.5169200165;L_190+%C2%B0C%2C+5000+h_2_2;ImageJ;;;
5000;190;0;190 °C, 5000 h;190+%C2%B0C%2C+5000+h_2;tEMProcess_3283;tEM;STEM_JEOL_JEM_2200_FS;JEOL;0.0225;190+%C2%B0C%2C+5000+h_2_2;precipitateGeometryMeasurementProcess_3283;190+%C2%B0C%2C+5000+h_2_2_14;622;871.566;1677.413;93.74;33.277;23.799;2.1106271241;L_190+%C2%B0C%2C+5000+h_2_2;ImageJ;;;
5000;190;0;190 °C, 5000 h;190+%C2%B0C%2C+5000+h_2;tEMProcess_3284;tEM;STEM_JEOL_JEM_2200_FS;JEOL;0.0225;190+%C2%B0C%2C+5000+h_2_2;precipitateGeometryMeasurementProcess_3284;190+%C2%B0C%2C+5000+h_2_2_15;5502;1263.768;1857.734;291.421;103.046;67.983;6.2773539298;L_190+%C2%B0C%2C+5000+h_2_2;ImageJ;;;
5000;190;0;190 °C, 5000 h;190+%C2%B0C%2C+5000+h_2;tEMProcess_3285;tEM;STEM_JEOL_JEM_2200_FS;JEOL;0.0225;190+%C2%B0C%2C+5000+h_2_2;precipitateGeometryMeasurementProcess_3285;190+%C2%B0C%2C+5000+h_2_2_16;613;1100.582;1823.573;94.326;33.001;23.65;2.0953016740;L_190+%C2%B0C%2C+5000+h_2_2;ImageJ;;;
5000;190;0;190 °C, 5000 h;190+%C2%B0C%2C+5000+h_2;tEMProcess_3286;tEM;STEM_JEOL_JEM_2200_FS;JEOL;0.0225;190+%C2%B0C%2C+5000+h_2_4;precipitateGeometryMeasurementProcess_3286;190+%C2%B0C%2C+5000+h_2_4_1;288;1160.08;570.583;63.941;22.317;16.431;1.4361922094;L_190+%C2%B0C%2C+5000+h_2_4;ImageJ;;;
5000;190;0;190 °C, 5000 h;190+%C2%B0C%2C+5000+h_2;tEMProcess_3287;tEM;STEM_JEOL_JEM_2200_FS;JEOL;0.0225;190+%C2%B0C%2C+5000+h_2_4;precipitateGeometryMeasurementProcess_3287;190+%C2%B0C%2C+5000+h_2_4_2;1538;1768.354;732.025;175.439;73.017;26.819;3.3189024709;L_190+%C2%B0C%2C+5000+h_2_4;ImageJ;;;
5000;190;0;190 °C, 5000 h;190+%C2%B0C%2C+5000+h_2;tEMProcess_3288;tEM;STEM_JEOL_JEM_2200_FS;JEOL;0.0225;190+%C2%B0C%2C+5000+h_2_4;precipitateGeometryMeasurementProcess_3288;190+%C2%B0C%2C+5000+h_2_4_3;1738;939.034;1238.28;158.267;49.927;44.323;3.5281026203;L_190+%C2%B0C%2C+5000+h_2_4;ImageJ;;;
5000;190;0;190 °C, 5000 h;190+%C2%B0C%2C+5000+h_2;tEMProcess_3289;tEM;STEM_JEOL_JEM_2200_FS;JEOL;0.0225;190+%C2%B0C%2C+5000+h_2_4;precipitateGeometryMeasurementProcess_3289;190+%C2%B0C%2C+5000+h_2_4_4;4242;436.721;1436.029;250.309;83.447;64.724;5.5119041253;L_190+%C2%B0C%2C+5000+h_2_4;ImageJ;;;
5000;190;0;190 °C, 5000 h;190+%C2%B0C%2C+5000+h_2;tEMProcess_3290;tEM;STEM_JEOL_JEM_2200_FS;JEOL;0.0225;190+%C2%B0C%2C+5000+h_2_4;precipitateGeometryMeasurementProcess_3290;190+%C2%B0C%2C+5000+h_2_4_5;1493;1278.942;1480.477;146.752;46.916;40.518;3.2699885094;L_190+%C2%B0C%2C+5000+h_2_4;ImageJ;;;
5000;190;0;190 °C, 5000 h;190+%C2%B0C%2C+5000+h_2;tEMProcess_3291;tEM;STEM_JEOL_JEM_2200_FS;JEOL;0.0225;190+%C2%B0C%2C+5000+h_2_4;precipitateGeometryMeasurementProcess_3291;190+%C2%B0C%2C+5000+h_2_4_6;422;1850.751;1636.526;75.74;24.186;22.216;1.7384914062;L_190+%C2%B0C%2C+5000+h_2_4;ImageJ;;;
5000;190;0;190 °C, 5000 h;190+%C2%B0C%2C+5000+h_2;tEMProcess_3292;tEM;STEM_JEOL_JEM_2200_FS;JEOL;0.0225;190+%C2%B0C%2C+5000+h_2_4;precipitateGeometryMeasurementProcess_3292;190+%C2%B0C%2C+5000+h_2_4_7;1615;410.501;1873.404;152.267;49.933;41.181;3.4009683164;L_190+%C2%B0C%2C+5000+h_2_4;ImageJ;;;
5000;190;0;190 °C, 5000 h;190+%C2%B0C%2C+5000+h_2;tEMProcess_3293;tEM;STEM_JEOL_JEM_2200_FS;JEOL;0.0225;190+%C2%B0C%2C+5000+h_2_3;precipitateGeometryMeasurementProcess_3293;190+%C2%B0C%2C+5000+h_2_3_1;460;67.679;127.613;132.024;33.689;17.385;1.8150777730;L_190+%C2%B0C%2C+5000+h_2_3;ImageJ;;;
5000;190;0;190 °C, 5000 h;190+%C2%B0C%2C+5000+h_2;tEMProcess_3294;tEM;STEM_JEOL_JEM_2200_FS;JEOL;0.0225;190+%C2%B0C%2C+5000+h_2_3;precipitateGeometryMeasurementProcess_3294;190+%C2%B0C%2C+5000+h_2_3_2;135;184.115;166.478;48.527;18.92;9.085;0.9832935875;L_190+%C2%B0C%2C+5000+h_2_3;ImageJ;;;
5000;190;0;190 °C, 5000 h;190+%C2%B0C%2C+5000+h_2;tEMProcess_3295;tEM;STEM_JEOL_JEM_2200_FS;JEOL;0.0225;190+%C2%B0C%2C+5000+h_2_3;precipitateGeometryMeasurementProcess_3295;190+%C2%B0C%2C+5000+h_2_3_3;1760;92.939;194.557;198.936;84.622;26.481;3.5503621636;L_190+%C2%B0C%2C+5000+h_2_3;ImageJ;;;
5000;190;0;190 °C, 5000 h;190+%C2%B0C%2C+5000+h_2;tEMProcess_3296;tEM;STEM_JEOL_JEM_2200_FS;JEOL;0.0225;190+%C2%B0C%2C+5000+h_2_3;precipitateGeometryMeasurementProcess_3296;190+%C2%B0C%2C+5000+h_2_3_4;517;200.256;203.956;93.154;35.727;18.425;1.9242504388;L_190+%C2%B0C%2C+5000+h_2_3;ImageJ;;;
5000;190;0;190 °C, 5000 h;190+%C2%B0C%2C+5000+h_2;tEMProcess_3297;tEM;STEM_JEOL_JEM_2200_FS;JEOL;0.0225;190+%C2%B0C%2C+5000+h_2_3;precipitateGeometryMeasurementProcess_3297;190+%C2%B0C%2C+5000+h_2_3_5;3202;360.248;278.89;294.617;127.317;32.022;4.7888031647;L_190+%C2%B0C%2C+5000+h_2_3;ImageJ;;;
5000;190;0;190 °C, 5000 h;190+%C2%B0C%2C+5000+h_2;tEMProcess_3298;tEM;STEM_JEOL_JEM_2200_FS;JEOL;0.0225;190+%C2%B0C%2C+5000+h_2_3;precipitateGeometryMeasurementProcess_3298;190+%C2%B0C%2C+5000+h_2_3_6;2157;1818.472;395.022;279.262;119.817;22.921;3.9304420300;L_190+%C2%B0C%2C+5000+h_2_3;ImageJ;;;
5000;190;0;190 °C, 5000 h;190+%C2%B0C%2C+5000+h_2;tEMProcess_3299;tEM;STEM_JEOL_JEM_2200_FS;JEOL;0.0225;190+%C2%B0C%2C+5000+h_2_3;precipitateGeometryMeasurementProcess_3299;190+%C2%B0C%2C+5000+h_2_3_7;137;1947.974;377.938;51.841;20.37;8.563;0.9905504652;L_190+%C2%B0C%2C+5000+h_2_3;ImageJ;;;
5000;190;0;190 °C, 5000 h;190+%C2%B0C%2C+5000+h_2;tEMProcess_3300;tEM;STEM_JEOL_JEM_2200_FS;JEOL;0.0225;190+%C2%B0C%2C+5000+h_2_3;precipitateGeometryMeasurementProcess_3300;190+%C2%B0C%2C+5000+h_2_3_8;88;1465.443;404.148;34.385;11.812;9.486;0.7938851143;L_190+%C2%B0C%2C+5000+h_2_3;ImageJ;;;
5000;190;0;190 °C, 5000 h;190+%C2%B0C%2C+5000+h_2;tEMProcess_3301;tEM;STEM_JEOL_JEM_2200_FS;JEOL;0.0225;190+%C2%B0C%2C+5000+h_2_3;precipitateGeometryMeasurementProcess_3301;190+%C2%B0C%2C+5000+h_2_3_9;1760;1763.273;486.139;241.38;69.957;32.033;3.5503621636;L_190+%C2%B0C%2C+5000+h_2_3;ImageJ;;;
5000;190;0;190 °C, 5000 h;190+%C2%B0C%2C+5000+h_2;tEMProcess_3302;tEM;STEM_JEOL_JEM_2200_FS;JEOL;0.0225;190+%C2%B0C%2C+5000+h_2_3;precipitateGeometryMeasurementProcess_3302;190+%C2%B0C%2C+5000+h_2_3_10;217;1875.588;457.532;64.527;26.254;10.524;1.2466547314;L_190+%C2%B0C%2C+5000+h_2_3;ImageJ;;;
5000;190;0;190 °C, 5000 h;190+%C2%B0C%2C+5000+h_2;tEMProcess_3303;tEM;STEM_JEOL_JEM_2200_FS;JEOL;0.0225;190+%C2%B0C%2C+5000+h_2_3;precipitateGeometryMeasurementProcess_3303;190+%C2%B0C%2C+5000+h_2_3_11;3242;1844.474;546.083;317.505;71.702;57.569;4.8186216543;L_190+%C2%B0C%2C+5000+h_2_3;ImageJ;;;
5000;190;0;190 °C, 5000 h;190+%C2%B0C%2C+5000+h_2;tEMProcess_3304;tEM;STEM_JEOL_JEM_2200_FS;JEOL;0.0225;190+%C2%B0C%2C+5000+h_2_3;precipitateGeometryMeasurementProcess_3304;190+%C2%B0C%2C+5000+h_2_3_12;7061;1714.251;581.281;688.465;105.384;85.311;7.1113070102;L_190+%C2%B0C%2C+5000+h_2_3;ImageJ;;;
5000;190;0;190 °C, 5000 h;190+%C2%B0C%2C+5000+h_2;tEMProcess_3305;tEM;STEM_JEOL_JEM_2200_FS;JEOL;0.0225;190+%C2%B0C%2C+5000+h_2_3;precipitateGeometryMeasurementProcess_3305;190+%C2%B0C%2C+5000+h_2_3_13;180;1783.056;605.25;51.456;16.921;13.544;1.1354096349;L_190+%C2%B0C%2C+5000+h_2_3;ImageJ;;;
5000;190;0;190 °C, 5000 h;190+%C2%B0C%2C+5000+h_2;tEMProcess_3306;tEM;STEM_JEOL_JEM_2200_FS;JEOL;0.0225;190+%C2%B0C%2C+5000+h_2_3;precipitateGeometryMeasurementProcess_3306;190+%C2%B0C%2C+5000+h_2_3_14;1654;1232.52;730.729;224.936;57.397;36.691;3.4417876771;L_190+%C2%B0C%2C+5000+h_2_3;ImageJ;;;
5000;190;0;190 °C, 5000 h;190+%C2%B0C%2C+5000+h_2;tEMProcess_3307;tEM;STEM_JEOL_JEM_2200_FS;JEOL;0.0225;190+%C2%B0C%2C+5000+h_2_3;precipitateGeometryMeasurementProcess_3307;190+%C2%B0C%2C+5000+h_2_3_15;3225;1599.093;792.59;236.635;84.201;48.767;4.8059714019;L_190+%C2%B0C%2C+5000+h_2_3;ImageJ;;;
5000;190;0;190 °C, 5000 h;190+%C2%B0C%2C+5000+h_2;tEMProcess_3308;tEM;STEM_JEOL_JEM_2200_FS;JEOL;0.0225;190+%C2%B0C%2C+5000+h_2_3;precipitateGeometryMeasurementProcess_3308;190+%C2%B0C%2C+5000+h_2_3_16;14380;1094.616;861.761;694.749;245.539;74.567;10.1483576836;L_190+%C2%B0C%2C+5000+h_2_3;ImageJ;;;
5000;190;0;190 °C, 5000 h;190+%C2%B0C%2C+5000+h_2;tEMProcess_3309;tEM;STEM_JEOL_JEM_2200_FS;JEOL;0.0225;190+%C2%B0C%2C+5000+h_2_3;precipitateGeometryMeasurementProcess_3309;190+%C2%B0C%2C+5000+h_2_3_17;2490;1288.431;795.773;269.765;96.425;32.879;4.2229505530;L_190+%C2%B0C%2C+5000+h_2_3;ImageJ;;;
5000;190;0;190 °C, 5000 h;190+%C2%B0C%2C+5000+h_2;tEMProcess_3310;tEM;STEM_JEOL_JEM_2200_FS;JEOL;0.0225;190+%C2%B0C%2C+5000+h_2_3;precipitateGeometryMeasurementProcess_3310;190+%C2%B0C%2C+5000+h_2_3_18;1777;722.388;822.922;211.22;95.422;23.711;3.5674675926;L_190+%C2%B0C%2C+5000+h_2_3;ImageJ;;;
5000;190;0;190 °C, 5000 h;190+%C2%B0C%2C+5000+h_2;tEMProcess_3311;tEM;STEM_JEOL_JEM_2200_FS;JEOL;0.0225;190+%C2%B0C%2C+5000+h_2_3;precipitateGeometryMeasurementProcess_3311;190+%C2%B0C%2C+5000+h_2_3_19;139;48.773;848.306;44.627;16.865;10.494;0.9977545635;L_190+%C2%B0C%2C+5000+h_2_3;ImageJ;;;
5000;190;0;190 °C, 5000 h;190+%C2%B0C%2C+5000+h_2;tEMProcess_3312;tEM;STEM_JEOL_JEM_2200_FS;JEOL;0.0225;190+%C2%B0C%2C+5000+h_2_3;precipitateGeometryMeasurementProcess_3312;190+%C2%B0C%2C+5000+h_2_3_20;151;1486.599;908.791;47.698;17.407;11.045;1.0399316508;L_190+%C2%B0C%2C+5000+h_2_3;ImageJ;;;
5000;190;0;190 °C, 5000 h;190+%C2%B0C%2C+5000+h_2;tEMProcess_3313;tEM;STEM_JEOL_JEM_2200_FS;JEOL;0.0225;190+%C2%B0C%2C+5000+h_2_3;precipitateGeometryMeasurementProcess_3313;190+%C2%B0C%2C+5000+h_2_3_21;3060;1784.683;946.092;229.966;89.487;43.538;4.6814138531;L_190+%C2%B0C%2C+5000+h_2_3;ImageJ;;;
5000;190;0;190 °C, 5000 h;190+%C2%B0C%2C+5000+h_2;tEMProcess_3314;tEM;STEM_JEOL_JEM_2200_FS;JEOL;0.0225;190+%C2%B0C%2C+5000+h_2_3;precipitateGeometryMeasurementProcess_3314;190+%C2%B0C%2C+5000+h_2_3_22;792;1873.886;989.091;106.811;37.791;26.684;2.3816553428;L_190+%C2%B0C%2C+5000+h_2_3;ImageJ;;;
5000;190;0;190 °C, 5000 h;190+%C2%B0C%2C+5000+h_2;tEMProcess_3315;tEM;STEM_JEOL_JEM_2200_FS;JEOL;0.0225;190+%C2%B0C%2C+5000+h_2_3;precipitateGeometryMeasurementProcess_3315;190+%C2%B0C%2C+5000+h_2_3_23;768;1564.393;1113.217;105.397;39.003;25.071;2.3452920571;L_190+%C2%B0C%2C+5000+h_2_3;ImageJ;;;
5000;190;0;190 °C, 5000 h;190+%C2%B0C%2C+5000+h_2;tEMProcess_3316;tEM;STEM_JEOL_JEM_2200_FS;JEOL;0.0225;190+%C2%B0C%2C+5000+h_2_3;precipitateGeometryMeasurementProcess_3316;190+%C2%B0C%2C+5000+h_2_3_24;937;1250.44;1163.663;150.208;68.978;17.296;2.5905150406;L_190+%C2%B0C%2C+5000+h_2_3;ImageJ;;;
5000;190;0;190 °C, 5000 h;190+%C2%B0C%2C+5000+h_2;tEMProcess_3317;tEM;STEM_JEOL_JEM_2200_FS;JEOL;0.0225;190+%C2%B0C%2C+5000+h_2_3;precipitateGeometryMeasurementProcess_3317;190+%C2%B0C%2C+5000+h_2_3_25;532;1021.897;1239.445;84.912;27.664;24.486;1.9519655063;L_190+%C2%B0C%2C+5000+h_2_3;ImageJ;;;
5000;190;0;190 °C, 5000 h;190+%C2%B0C%2C+5000+h_2;tEMProcess_3318;tEM;STEM_JEOL_JEM_2200_FS;JEOL;0.0225;190+%C2%B0C%2C+5000+h_2_3;precipitateGeometryMeasurementProcess_3318;190+%C2%B0C%2C+5000+h_2_3_26;1237;1169.93;1262.475;134.711;47.342;33.268;2.9764676896;L_190+%C2%B0C%2C+5000+h_2_3;ImageJ;;;
5000;190;0;190 °C, 5000 h;190+%C2%B0C%2C+5000+h_2;tEMProcess_3319;tEM;STEM_JEOL_JEM_2200_FS;JEOL;0.0225;190+%C2%B0C%2C+5000+h_2_3;precipitateGeometryMeasurementProcess_3319;190+%C2%B0C%2C+5000+h_2_3_27;3779;953.362;1457.103;240.208;79.6;60.447;5.2024123104;L_190+%C2%B0C%2C+5000+h_2_3;ImageJ;;;
5000;190;0;190 °C, 5000 h;190+%C2%B0C%2C+5000+h_2;tEMProcess_3320;tEM;STEM_JEOL_JEM_2200_FS;JEOL;0.0225;190+%C2%B0C%2C+5000+h_2_3;precipitateGeometryMeasurementProcess_3320;190+%C2%B0C%2C+5000+h_2_3_28;6514;453.488;1652.475;310.735;110.291;75.2;6.8303066160;L_190+%C2%B0C%2C+5000+h_2_3;ImageJ;;;
5000;190;0;190 °C, 5000 h;190+%C2%B0C%2C+5000+h_2;tEMProcess_3321;tEM;STEM_JEOL_JEM_2200_FS;JEOL;0.0225;190+%C2%B0C%2C+5000+h_2_3;precipitateGeometryMeasurementProcess_3321;190+%C2%B0C%2C+5000+h_2_3_29;2947;1295.058;1698.974;207.48;68.724;54.598;4.5941629029;L_190+%C2%B0C%2C+5000+h_2_3;ImageJ;;;
5000;190;0;190 °C, 5000 h;190+%C2%B0C%2C+5000+h_2;tEMProcess_3322;tEM;STEM_JEOL_JEM_2200_FS;JEOL;0.0225;190+%C2%B0C%2C+5000+h_2_3;precipitateGeometryMeasurementProcess_3322;190+%C2%B0C%2C+5000+h_2_3_30;3424;1269.379;1784.206;554.34;116.95;37.277;4.9520292438;L_190+%C2%B0C%2C+5000+h_2_3;ImageJ;;;
5000;190;0;190 °C, 5000 h;190+%C2%B0C%2C+5000+h_2;tEMProcess_3323;tEM;STEM_JEOL_JEM_2200_FS;JEOL;0.0225;190+%C2%B0C%2C+5000+h_2_3;precipitateGeometryMeasurementProcess_3323;190+%C2%B0C%2C+5000+h_2_3_31;248;1352.23;1778.27;64.083;25.535;12.366;1.3327299670;L_190+%C2%B0C%2C+5000+h_2_3;ImageJ;;;
5000;190;0;190 °C, 5000 h;190+%C2%B0C%2C+5000+h_2;tEMProcess_3324;tEM;STEM_JEOL_JEM_2200_FS;JEOL;0.0225;190+%C2%B0C%2C+5000+h_2_3;precipitateGeometryMeasurementProcess_3324;190+%C2%B0C%2C+5000+h_2_3_32;2072;1866.611;1856.086;172.51;57.914;45.553;3.8522210339;L_190+%C2%B0C%2C+5000+h_2_3;ImageJ;;;
5000;190;0;190 °C, 5000 h;190+%C2%B0C%2C+5000+h_2;tEMProcess_3325;tEM;STEM_JEOL_JEM_2200_FS;JEOL;0.0225;190+%C2%B0C%2C+5000+h_2_3;precipitateGeometryMeasurementProcess_3325;190+%C2%B0C%2C+5000+h_2_3_33;2502;1080.215;1913.361;189.095;60.36;52.777;4.2331141070;L_190+%C2%B0C%2C+5000+h_2_3;ImageJ;;;
5000;190;0;190 °C, 5000 h;190+%C2%B0C%2C+5000+h_2;tEMProcess_3326;tEM;STEM_JEOL_JEM_2200_FS;JEOL;0.0225;190+%C2%B0C%2C+5000+h_2_3;precipitateGeometryMeasurementProcess_3326;190+%C2%B0C%2C+5000+h_2_3_34;1011;1687.002;1919.513;120.811;41.617;30.93;2.6908649420;L_190+%C2%B0C%2C+5000+h_2_3;ImageJ;;;
5000;190;0;190 °C, 5000 h;190+%C2%B0C%2C+5000+h_2;tEMProcess_3327;tEM;STEM_JEOL_JEM_2200_FS;JEOL;0.0225;190+%C2%B0C%2C+5000+h_2_5;precipitateGeometryMeasurementProcess_3327;190+%C2%B0C%2C+5000+h_2_5_1;1321;1221.914;210.593;142.125;48.114;34.957;3.0758682664;L_190+%C2%B0C%2C+5000+h_2_5;ImageJ;;;
5000;190;0;190 °C, 5000 h;190+%C2%B0C%2C+5000+h_2;tEMProcess_3328;tEM;STEM_JEOL_JEM_2200_FS;JEOL;0.0225;190+%C2%B0C%2C+5000+h_2_5;precipitateGeometryMeasurementProcess_3328;190+%C2%B0C%2C+5000+h_2_5_2;2283;489.22;303.385;224.894;79.999;36.336;4.0436101541;L_190+%C2%B0C%2C+5000+h_2_5;ImageJ;;;
5000;190;0;190 °C, 5000 h;190+%C2%B0C%2C+5000+h_2;tEMProcess_3329;tEM;STEM_JEOL_JEM_2200_FS;JEOL;0.0225;190+%C2%B0C%2C+5000+h_2_5;precipitateGeometryMeasurementProcess_3329;190+%C2%B0C%2C+5000+h_2_5_3;418;801.115;479.366;78.426;25.176;21.139;1.7302324929;L_190+%C2%B0C%2C+5000+h_2_5;ImageJ;;;
5000;190;0;190 °C, 5000 h;190+%C2%B0C%2C+5000+h_2;tEMProcess_3330;tEM;STEM_JEOL_JEM_2200_FS;JEOL;0.0225;190+%C2%B0C%2C+5000+h_2_5;precipitateGeometryMeasurementProcess_3330;190+%C2%B0C%2C+5000+h_2_5_4;266;1221.94;717.425;60.77;21.199;15.977;1.3802480461;L_190+%C2%B0C%2C+5000+h_2_5;ImageJ;;;
5000;190;0;190 °C, 5000 h;190+%C2%B0C%2C+5000+h_2;tEMProcess_3331;tEM;STEM_JEOL_JEM_2200_FS;JEOL;0.0225;190+%C2%B0C%2C+5000+h_2_5;precipitateGeometryMeasurementProcess_3331;190+%C2%B0C%2C+5000+h_2_5_5;2369;1571.887;895.411;193.338;61.66;48.918;4.1190669706;L_190+%C2%B0C%2C+5000+h_2_5;ImageJ;;;
5000;190;0;190 °C, 5000 h;190+%C2%B0C%2C+5000+h_2;tEMProcess_3332;tEM;STEM_JEOL_JEM_2200_FS;JEOL;0.0225;190+%C2%B0C%2C+5000+h_2_5;precipitateGeometryMeasurementProcess_3332;190+%C2%B0C%2C+5000+h_2_5_6;1178;759.598;957.812;149.439;54.64;27.45;2.9046176226;L_190+%C2%B0C%2C+5000+h_2_5;ImageJ;;;
5000;190;0;190 °C, 5000 h;190+%C2%B0C%2C+5000+h_2;tEMProcess_3333;tEM;STEM_JEOL_JEM_2200_FS;JEOL;0.0225;190+%C2%B0C%2C+5000+h_2_5;precipitateGeometryMeasurementProcess_3333;190+%C2%B0C%2C+5000+h_2_5_7;5664;1044.677;1043.135;289.522;90.061;80.075;6.3690982011;L_190+%C2%B0C%2C+5000+h_2_5;ImageJ;;;
5000;190;0;190 °C, 5000 h;190+%C2%B0C%2C+5000+h_2;tEMProcess_3334;tEM;STEM_JEOL_JEM_2200_FS;JEOL;0.0225;190+%C2%B0C%2C+5000+h_2_5;precipitateGeometryMeasurementProcess_3334;190+%C2%B0C%2C+5000+h_2_5_8;262;1250.607;1133.824;72.326;30.48;10.945;1.3698309308;L_190+%C2%B0C%2C+5000+h_2_5;ImageJ;;;
5000;190;0;190 °C, 5000 h;190+%C2%B0C%2C+5000+h_2;tEMProcess_3335;tEM;STEM_JEOL_JEM_2200_FS;JEOL;0.0225;190+%C2%B0C%2C+5000+h_2_5;precipitateGeometryMeasurementProcess_3335;190+%C2%B0C%2C+5000+h_2_5_9;655;1210.48;1159.305;119.782;29.659;28.118;2.1658928754;L_190+%C2%B0C%2C+5000+h_2_5;ImageJ;;;
5000;190;0;190 °C, 5000 h;190+%C2%B0C%2C+5000+h_2;tEMProcess_3336;tEM;STEM_JEOL_JEM_2200_FS;JEOL;0.0225;190+%C2%B0C%2C+5000+h_2_5;precipitateGeometryMeasurementProcess_3336;190+%C2%B0C%2C+5000+h_2_5_10;1244;584.923;1196.695;141.539;45.868;34.532;2.9848775041;L_190+%C2%B0C%2C+5000+h_2_5;ImageJ;;;
5000;190;0;190 °C, 5000 h;190+%C2%B0C%2C+5000+h_2;tEMProcess_3337;tEM;STEM_JEOL_JEM_2200_FS;JEOL;0.0225;190+%C2%B0C%2C+5000+h_2_5;precipitateGeometryMeasurementProcess_3337;190+%C2%B0C%2C+5000+h_2_5_11;2978;164.777;1298.243;206.995;67.005;56.589;4.6182630852;L_190+%C2%B0C%2C+5000+h_2_5;ImageJ;;;
5000;190;0;190 °C, 5000 h;190+%C2%B0C%2C+5000+h_2;tEMProcess_3338;tEM;STEM_JEOL_JEM_2200_FS;JEOL;0.0225;190+%C2%B0C%2C+5000+h_2_5;precipitateGeometryMeasurementProcess_3338;190+%C2%B0C%2C+5000+h_2_5_12;776;358.915;1428.742;104.225;34.368;28.749;2.3574754745;L_190+%C2%B0C%2C+5000+h_2_5;ImageJ;;;
5000;190;0;190 °C, 5000 h;190+%C2%B0C%2C+5000+h_2;tEMProcess_3339;tEM;STEM_JEOL_JEM_2200_FS;JEOL;0.0225;190+%C2%B0C%2C+5000+h_2_5;precipitateGeometryMeasurementProcess_3339;190+%C2%B0C%2C+5000+h_2_5_13;2126;880.593;1690.676;184.853;64.555;41.932;3.9020960272;L_190+%C2%B0C%2C+5000+h_2_5;ImageJ;;;
5000;190;0;190 °C, 5000 h;190+%C2%B0C%2C+5000+h_2;tEMProcess_3340;tEM;STEM_JEOL_JEM_2200_FS;JEOL;0.0225;190+%C2%B0C%2C+5000+h_2_5;precipitateGeometryMeasurementProcess_3340;190+%C2%B0C%2C+5000+h_2_5_14;2534;359.554;1709.669;192.167;58.799;54.872;4.2600983745;L_190+%C2%B0C%2C+5000+h_2_5;ImageJ;;;
5000;190;0;190 °C, 5000 h;190+%C2%B0C%2C+5000+h_2;tEMProcess_3341;tEM;STEM_JEOL_JEM_2200_FS;JEOL;0.0225;190+%C2%B0C%2C+5000+h_2_5;precipitateGeometryMeasurementProcess_3341;190+%C2%B0C%2C+5000+h_2_5_15;2689;1889.798;1845.477;193.782;59.871;57.185;4.3884557522;L_190+%C2%B0C%2C+5000+h_2_5;ImageJ;;;
5000;190;0;190 °C, 5000 h;190+%C2%B0C%2C+5000+h_2;tEMProcess_3342;tEM;STEM_JEOL_JEM_2200_FS;JEOL;0.0225;190+%C2%B0C%2C+5000+h_2_6;precipitateGeometryMeasurementProcess_3342;190+%C2%B0C%2C+5000+h_2_6_1;9955;1534.989;222.635;637.009;150.794;84.056;8.4437808849;L_190+%C2%B0C%2C+5000+h_2_6;ImageJ;;;
5000;190;0;190 °C, 5000 h;190+%C2%B0C%2C+5000+h_2;tEMProcess_3343;tEM;STEM_JEOL_JEM_2200_FS;JEOL;0.0225;190+%C2%B0C%2C+5000+h_2_6;precipitateGeometryMeasurementProcess_3343;190+%C2%B0C%2C+5000+h_2_6_2;501;1613.871;210.833;113.296;48.278;13.213;1.8942407957;L_190+%C2%B0C%2C+5000+h_2_6;ImageJ;;;
5000;190;0;190 °C, 5000 h;190+%C2%B0C%2C+5000+h_2;tEMProcess_3344;tEM;STEM_JEOL_JEM_2200_FS;JEOL;0.0225;190+%C2%B0C%2C+5000+h_2_6;precipitateGeometryMeasurementProcess_3344;190+%C2%B0C%2C+5000+h_2_6_3;1186;457.765;256.114;199.723;45.576;33.133;2.9144638122;L_190+%C2%B0C%2C+5000+h_2_6;ImageJ;;;
5000;190;0;190 °C, 5000 h;190+%C2%B0C%2C+5000+h_2;tEMProcess_3345;tEM;STEM_JEOL_JEM_2200_FS;JEOL;0.0225;190+%C2%B0C%2C+5000+h_2_6;precipitateGeometryMeasurementProcess_3345;190+%C2%B0C%2C+5000+h_2_6_4;341;964.265;248.957;68.184;21.379;20.309;1.5627644102;L_190+%C2%B0C%2C+5000+h_2_6;ImageJ;;;
5000;190;0;190 °C, 5000 h;190+%C2%B0C%2C+5000+h_2;tEMProcess_3346;tEM;STEM_JEOL_JEM_2200_FS;JEOL;0.0225;190+%C2%B0C%2C+5000+h_2_6;precipitateGeometryMeasurementProcess_3346;190+%C2%B0C%2C+5000+h_2_6_5;220;1560.05;305.7;55.698;19.317;14.501;1.2552425808;L_190+%C2%B0C%2C+5000+h_2_6;ImageJ;;;
5000;190;0;190 °C, 5000 h;190+%C2%B0C%2C+5000+h_2;tEMProcess_3347;tEM;STEM_JEOL_JEM_2200_FS;JEOL;0.0225;190+%C2%B0C%2C+5000+h_2_6;precipitateGeometryMeasurementProcess_3347;190+%C2%B0C%2C+5000+h_2_6_6;2056;1991.609;403.058;170.61;53.075;49.323;3.8373187690;L_190+%C2%B0C%2C+5000+h_2_6;ImageJ;;;
5000;190;0;190 °C, 5000 h;190+%C2%B0C%2C+5000+h_2;tEMProcess_3348;tEM;STEM_JEOL_JEM_2200_FS;JEOL;0.0225;190+%C2%B0C%2C+5000+h_2_6;precipitateGeometryMeasurementProcess_3348;190+%C2%B0C%2C+5000+h_2_6_7;8880;1635.474;657.59;387.161;133.198;84.884;7.9748551874;L_190+%C2%B0C%2C+5000+h_2_6;ImageJ;;;
5000;190;0;190 °C, 5000 h;190+%C2%B0C%2C+5000+h_2;tEMProcess_3349;tEM;STEM_JEOL_JEM_2200_FS;JEOL;0.0225;190+%C2%B0C%2C+5000+h_2_6;precipitateGeometryMeasurementProcess_3349;190+%C2%B0C%2C+5000+h_2_6_8;210;1724.181;646.162;55.012;19.825;13.487;1.2263825717;L_190+%C2%B0C%2C+5000+h_2_6;ImageJ;;;
5000;190;0;190 °C, 5000 h;190+%C2%B0C%2C+5000+h_2;tEMProcess_3350;tEM;STEM_JEOL_JEM_2200_FS;JEOL;0.0225;190+%C2%B0C%2C+5000+h_2_6;precipitateGeometryMeasurementProcess_3350;190+%C2%B0C%2C+5000+h_2_6_9;196;724.837;720.556;57.355;21.62;11.543;1.1847981255;L_190+%C2%B0C%2C+5000+h_2_6;ImageJ;;;
5000;190;0;190 °C, 5000 h;190+%C2%B0C%2C+5000+h_2;tEMProcess_3351;tEM;STEM_JEOL_JEM_2200_FS;JEOL;0.0225;190+%C2%B0C%2C+5000+h_2_6;precipitateGeometryMeasurementProcess_3351;190+%C2%B0C%2C+5000+h_2_6_10;1737;633.319;762.071;157.681;52.702;41.964;3.5270874850;L_190+%C2%B0C%2C+5000+h_2_6;ImageJ;;;
5000;190;0;190 °C, 5000 h;190+%C2%B0C%2C+5000+h_2;tEMProcess_3352;tEM;STEM_JEOL_JEM_2200_FS;JEOL;0.0225;190+%C2%B0C%2C+5000+h_2_6;precipitateGeometryMeasurementProcess_3352;190+%C2%B0C%2C+5000+h_2_6_11;291;809.545;778.486;66.184;19.817;18.697;1.4436529984;L_190+%C2%B0C%2C+5000+h_2_6;ImageJ;;;
5000;190;0;190 °C, 5000 h;190+%C2%B0C%2C+5000+h_2;tEMProcess_3353;tEM;STEM_JEOL_JEM_2200_FS;JEOL;0.0225;190+%C2%B0C%2C+5000+h_2_6;precipitateGeometryMeasurementProcess_3353;190+%C2%B0C%2C+5000+h_2_6_12;85;857.818;782.065;42.527;10.7;10.114;0.7802356422;L_190+%C2%B0C%2C+5000+h_2_6;ImageJ;;;
5000;190;0;190 °C, 5000 h;190+%C2%B0C%2C+5000+h_2;tEMProcess_3354;tEM;STEM_JEOL_JEM_2200_FS;JEOL;0.0225;190+%C2%B0C%2C+5000+h_2_6;precipitateGeometryMeasurementProcess_3354;190+%C2%B0C%2C+5000+h_2_6_13;1737;581.536;858.339;160.953;48.71;45.404;3.5270874850;L_190+%C2%B0C%2C+5000+h_2_6;ImageJ;;;
5000;190;0;190 °C, 5000 h;190+%C2%B0C%2C+5000+h_2;tEMProcess_3355;tEM;STEM_JEOL_JEM_2200_FS;JEOL;0.0225;190+%C2%B0C%2C+5000+h_2_6;precipitateGeometryMeasurementProcess_3355;190+%C2%B0C%2C+5000+h_2_6_14;257;890.632;1046.119;68.527;28.413;11.517;1.3566970616;L_190+%C2%B0C%2C+5000+h_2_6;ImageJ;;;
5000;190;0;190 °C, 5000 h;190+%C2%B0C%2C+5000+h_2;tEMProcess_3356;tEM;STEM_JEOL_JEM_2200_FS;JEOL;0.0225;190+%C2%B0C%2C+5000+h_2_6;precipitateGeometryMeasurementProcess_3356;190+%C2%B0C%2C+5000+h_2_6_15;213;1135.81;1102.552;56.527;21.068;12.872;1.2351113835;L_190+%C2%B0C%2C+5000+h_2_6;ImageJ;;;
5000;190;0;190 °C, 5000 h;190+%C2%B0C%2C+5000+h_2;tEMProcess_3357;tEM;STEM_JEOL_JEM_2200_FS;JEOL;0.0225;190+%C2%B0C%2C+5000+h_2_6;precipitateGeometryMeasurementProcess_3357;190+%C2%B0C%2C+5000+h_2_6_16;53;1709.028;1243.16;27.556;10.996;6.137;0.6161043250;L_190+%C2%B0C%2C+5000+h_2_6;ImageJ;;;
5000;190;0;190 °C, 5000 h;190+%C2%B0C%2C+5000+h_2;tEMProcess_3358;tEM;STEM_JEOL_JEM_2200_FS;JEOL;0.0225;190+%C2%B0C%2C+5000+h_2_6;precipitateGeometryMeasurementProcess_3358;190+%C2%B0C%2C+5000+h_2_6_17;2530;72.5;1360.457;211.823;84.75;38.01;4.2567346959;L_190+%C2%B0C%2C+5000+h_2_6;ImageJ;;;
5000;190;0;190 °C, 5000 h;190+%C2%B0C%2C+5000+h_2;tEMProcess_3359;tEM;STEM_JEOL_JEM_2200_FS;JEOL;0.0225;190+%C2%B0C%2C+5000+h_2_6;precipitateGeometryMeasurementProcess_3359;190+%C2%B0C%2C+5000+h_2_6_18;830;1454.077;1436.748;140.51;45.892;23.028;2.4381216386;L_190+%C2%B0C%2C+5000+h_2_6;ImageJ;;;
5000;190;0;190 °C, 5000 h;190+%C2%B0C%2C+5000+h_2;tEMProcess_3360;tEM;STEM_JEOL_JEM_2200_FS;JEOL;0.0225;190+%C2%B0C%2C+5000+h_2_6;precipitateGeometryMeasurementProcess_3360;190+%C2%B0C%2C+5000+h_2_6_19;1233;1476.271;1486.541;166.51;57.265;27.415;2.9716513957;L_190+%C2%B0C%2C+5000+h_2_6;ImageJ;;;
5000;190;0;190 °C, 5000 h;190+%C2%B0C%2C+5000+h_2;tEMProcess_3361;tEM;STEM_JEOL_JEM_2200_FS;JEOL;0.0225;190+%C2%B0C%2C+5000+h_2_6;precipitateGeometryMeasurementProcess_3361;190+%C2%B0C%2C+5000+h_2_6_20;663;920.011;1502.063;97.983;35.042;24.09;2.1790795596;L_190+%C2%B0C%2C+5000+h_2_6;ImageJ;;;
5000;190;0;190 °C, 5000 h;190+%C2%B0C%2C+5000+h_2;tEMProcess_3362;tEM;STEM_JEOL_JEM_2200_FS;JEOL;0.0225;190+%C2%B0C%2C+5000+h_2_6;precipitateGeometryMeasurementProcess_3362;190+%C2%B0C%2C+5000+h_2_6_21;254;1960.016;1586.878;57.941;19.943;16.216;1.3487553520;L_190+%C2%B0C%2C+5000+h_2_6;ImageJ;;;
5000;190;0;190 °C, 5000 h;190+%C2%B0C%2C+5000+h_2;tEMProcess_3363;tEM;STEM_JEOL_JEM_2200_FS;JEOL;0.0225;190+%C2%B0C%2C+5000+h_2_6;precipitateGeometryMeasurementProcess_3363;190+%C2%B0C%2C+5000+h_2_6_22;3068;1140.609;1664.362;321.546;137.052;28.502;4.6875293539;L_190+%C2%B0C%2C+5000+h_2_6;ImageJ;;;
5000;190;0;190 °C, 5000 h;190+%C2%B0C%2C+5000+h_2;tEMProcess_3364;tEM;STEM_JEOL_JEM_2200_FS;JEOL;0.0225;190+%C2%B0C%2C+5000+h_2_6;precipitateGeometryMeasurementProcess_3364;190+%C2%B0C%2C+5000+h_2_6_23;2079;1345.59;1801.235;171.196;54.335;48.717;3.8587226774;L_190+%C2%B0C%2C+5000+h_2_6;ImageJ;;;
5000;190;0;190 °C, 5000 h;190+%C2%B0C%2C+5000+h_2;tEMProcess_3365;tEM;STEM_JEOL_JEM_2200_FS;JEOL;0.0225;190+%C2%B0C%2C+5000+h_2_6;precipitateGeometryMeasurementProcess_3365;190+%C2%B0C%2C+5000+h_2_6_24;50;603.06;2009.88;24.971;9.339;6.817;0.5984134206;L_190+%C2%B0C%2C+5000+h_2_6;ImageJ;;;
5000;190;0;190 °C, 5000 h;190+%C2%B0C%2C+5000+h_2;tEMProcess_3366;tEM;STEM_JEOL_JEM_2200_FS;JEOL;0.0225;190+%C2%B0C%2C+5000+h_2_7;precipitateGeometryMeasurementProcess_3366;190+%C2%B0C%2C+5000+h_2_7_1;1226;1293.212;380.27;159.48;66.179;23.587;2.9632040447;L_190+%C2%B0C%2C+5000+h_2_7;ImageJ;;;
5000;190;0;190 °C, 5000 h;190+%C2%B0C%2C+5000+h_2;tEMProcess_3367;tEM;STEM_JEOL_JEM_2200_FS;JEOL;0.0225;190+%C2%B0C%2C+5000+h_2_7;precipitateGeometryMeasurementProcess_3367;190+%C2%B0C%2C+5000+h_2_7_2;4286;95.2;784.819;247.723;77.642;70.285;5.5404163990;L_190+%C2%B0C%2C+5000+h_2_7;ImageJ;;;
5000;190;0;190 °C, 5000 h;190+%C2%B0C%2C+5000+h_2;tEMProcess_3368;tEM;STEM_JEOL_JEM_2200_FS;JEOL;0.0225;190+%C2%B0C%2C+5000+h_2_7;precipitateGeometryMeasurementProcess_3368;190+%C2%B0C%2C+5000+h_2_7_3;2465;1372.617;821.323;185.581;57.444;54.636;4.2016975215;L_190+%C2%B0C%2C+5000+h_2_7;ImageJ;;;
5000;190;0;190 °C, 5000 h;190+%C2%B0C%2C+5000+h_2;tEMProcess_3369;tEM;STEM_JEOL_JEM_2200_FS;JEOL;0.0225;190+%C2%B0C%2C+5000+h_2_7;precipitateGeometryMeasurementProcess_3369;190+%C2%B0C%2C+5000+h_2_7_4;2119;1222.929;1144.01;175.238;60.226;44.798;3.8956667720;L_190+%C2%B0C%2C+5000+h_2_7;ImageJ;;;
5000;190;0;190 °C, 5000 h;190+%C2%B0C%2C+5000+h_2;tEMProcess_3370;tEM;STEM_JEOL_JEM_2200_FS;JEOL;0.0225;190+%C2%B0C%2C+5000+h_2_7;precipitateGeometryMeasurementProcess_3370;190+%C2%B0C%2C+5000+h_2_7_5;3534;1812.208;1168.852;231.238;77.423;58.117;5.0309452988;L_190+%C2%B0C%2C+5000+h_2_7;ImageJ;;;
5000;190;0;190 °C, 5000 h;190+%C2%B0C%2C+5000+h_2;tEMProcess_3371;tEM;STEM_JEOL_JEM_2200_FS;JEOL;0.0225;190+%C2%B0C%2C+5000+h_2_7;precipitateGeometryMeasurementProcess_3371;190+%C2%B0C%2C+5000+h_2_7_6;3501;1698.112;1520.89;228.208;73.479;60.665;5.0074010734;L_190+%C2%B0C%2C+5000+h_2_7;ImageJ;;;
5000;190;0;190 °C, 5000 h;190+%C2%B0C%2C+5000+h_2;tEMProcess_3372;tEM;STEM_JEOL_JEM_2200_FS;JEOL;0.0225;190+%C2%B0C%2C+5000+h_2_7;precipitateGeometryMeasurementProcess_3372;190+%C2%B0C%2C+5000+h_2_7_7;854;1327.465;2005.43;117.539;43.656;24.907;2.4731203899;L_190+%C2%B0C%2C+5000+h_2_7;ImageJ;;;
5000;190;0;190 °C, 5000 h;190+%C2%B0C%2C+5000+h_2;tEMProcess_3373;tEM;STEM_JEOL_JEM_2200_FS;JEOL;0.0225;190+%C2%B0C%2C+5000+h_2_8;precipitateGeometryMeasurementProcess_3373;190+%C2%B0C%2C+5000+h_2_8_1;1337;1803.116;147.089;141.196;47.125;36.123;3.0944397152;L_190+%C2%B0C%2C+5000+h_2_8;ImageJ;;;
