Repository: materialdigital/demo-orowan

# demo-orowan

This repository hosts a Jupyter notebook demonstrator that is based on an ontological framework. This framework is structured around the Platform MaterialDigital Core Ontology (PMDco), Tensile Test Ontology (TTO), and Precipitate Geometry Ontology (PGO). This approach allows for a nuanced exploration and demonstration of the Orowan correlation in materials science. This example is provided by the PMD core team.

For more information on these ontologies and the underlying framework, please visit:
- PMDco: [Platform MaterialDigital Core Ontology](https://github.com/materialdigital/core-ontology).

File: data/TEM_data.csv (part 22 of 41)
specimenAgingtime;specimenAgingT;specimenCreepStress;specimenMaterialStateName;specimen_ID;tEMProcess;transmissionElectronMicroscope;manufacturerSeries;tEMManufacturer;calibrationFactor;dFImage_ID;precipitateGeometryMeasurement;particleNumber;particleArea;weightedXPositionCentralPoint;weightedYPositionCentralPoint;perimeter;elipseFitMajorAxis;elipseFitMinorAxis;particleRadius_nm;labDFImage_ID;softwareAgent;;;
5000;190;0;190 °C, 5000 h;190+%C2%B0C%2C+5000+h_2;tEMProcess_3374;tEM;STEM_JEOL_JEM_2200_FS;JEOL;0.0225;190+%C2%B0C%2C+5000+h_2_8;precipitateGeometryMeasurementProcess_3374;190+%C2%B0C%2C+5000+h_2_8_2;1733;315.791;437.707;164.794;62.604;35.246;3.5230240188;L_190+%C2%B0C%2C+5000+h_2_8;ImageJ;;;
5000;190;0;190 °C, 5000 h;190+%C2%B0C%2C+5000+h_2;tEMProcess_3375;tEM;STEM_JEOL_JEM_2200_FS;JEOL;0.0225;190+%C2%B0C%2C+5000+h_2_8;precipitateGeometryMeasurementProcess_3375;190+%C2%B0C%2C+5000+h_2_8_3;3267;876.741;730.616;223.966;80.49;51.679;4.8371648678;L_190+%C2%B0C%2C+5000+h_2_8;ImageJ;;;
5000;190;0;190 °C, 5000 h;190+%C2%B0C%2C+5000+h_2;tEMProcess_3376;tEM;STEM_JEOL_JEM_2200_FS;JEOL;0.0225;190+%C2%B0C%2C+5000+h_2_8;precipitateGeometryMeasurementProcess_3376;190+%C2%B0C%2C+5000+h_2_8_4;790;563.513;821.337;113.296;43.056;23.362;2.3786463013;L_190+%C2%B0C%2C+5000+h_2_8;ImageJ;;;
5000;190;0;190 °C, 5000 h;190+%C2%B0C%2C+5000+h_2;tEMProcess_3377;tEM;STEM_JEOL_JEM_2200_FS;JEOL;0.0225;190+%C2%B0C%2C+5000+h_2_8;precipitateGeometryMeasurementProcess_3377;190+%C2%B0C%2C+5000+h_2_8_5;636;1130.753;1049.135;122.953;49.009;16.523;2.1342479873;L_190+%C2%B0C%2C+5000+h_2_8;ImageJ;;;
5000;190;0;190 °C, 5000 h;190+%C2%B0C%2C+5000+h_2;tEMProcess_3378;tEM;STEM_JEOL_JEM_2200_FS;JEOL;0.0225;190+%C2%B0C%2C+5000+h_2_8;precipitateGeometryMeasurementProcess_3378;190+%C2%B0C%2C+5000+h_2_8_6;2046;1654.292;1210.742;191.037;78.464;33.201;3.8279753931;L_190+%C2%B0C%2C+5000+h_2_8;ImageJ;;;
5000;190;0;190 °C, 5000 h;190+%C2%B0C%2C+5000+h_2;tEMProcess_3379;tEM;STEM_JEOL_JEM_2200_FS;JEOL;0.0225;190+%C2%B0C%2C+5000+h_2_8;precipitateGeometryMeasurementProcess_3379;190+%C2%B0C%2C+5000+h_2_8_7;3289;1730.404;1649.786;215.238;65.052;64.375;4.8534242914;L_190+%C2%B0C%2C+5000+h_2_8;ImageJ;;;
5000;190;0;190 °C, 5000 h;190+%C2%B0C%2C+5000+h_2;tEMProcess_3380;tEM;STEM_JEOL_JEM_2200_FS;JEOL;0.0225;190+%C2%B0C%2C+5000+h_2_8;precipitateGeometryMeasurementProcess_3380;190+%C2%B0C%2C+5000+h_2_8_8;958;583.318;1639.814;121.539;44.544;27.383;2.6193834383;L_190+%C2%B0C%2C+5000+h_2_8;ImageJ;;;
5000;190;0;190 °C, 5000 h;190+%C2%B0C%2C+5000+h_2;tEMProcess_3381;tEM;STEM_JEOL_JEM_2200_FS;JEOL;0.0225;190+%C2%B0C%2C+5000+h_2_8;precipitateGeometryMeasurementProcess_3381;190+%C2%B0C%2C+5000+h_2_8_9;2883;1581.608;1977.262;203.38;65.551;55.998;4.5440033607;L_190+%C2%B0C%2C+5000+h_2_8;ImageJ;;;
5000;190;0;190 °C, 5000 h;190+%C2%B0C%2C+5000+h_2;tEMProcess_3382;tEM;STEM_JEOL_JEM_2200_FS;JEOL;0.0225;190+%C2%B0C%2C+5000+h_2_8;precipitateGeometryMeasurementProcess_3382;190+%C2%B0C%2C+5000+h_2_8_10;1080;802.581;1989.369;125.983;40.734;33.758;2.7811742546;L_190+%C2%B0C%2C+5000+h_2_8;ImageJ;;;
5000;190;0;190 °C, 5000 h;190+%C2%B0C%2C+5000+h_2;tEMProcess_3383;tEM;STEM_JEOL_JEM_2200_FS;JEOL;0.0225;190+%C2%B0C%2C+5000+h_2_9;precipitateGeometryMeasurementProcess_3383;190+%C2%B0C%2C+5000+h_2_9_1;4877;149.265;174.654;281.019;94.561;65.667;5.9100710305;L_190+%C2%B0C%2C+5000+h_2_9;ImageJ;;;
5000;190;0;190 °C, 5000 h;190+%C2%B0C%2C+5000+h_2;tEMProcess_3384;tEM;STEM_JEOL_JEM_2200_FS;JEOL;0.0225;190+%C2%B0C%2C+5000+h_2_9;precipitateGeometryMeasurementProcess_3384;190+%C2%B0C%2C+5000+h_2_9_2;3478;1863.963;397.909;279.019;87.29;50.731;4.9909257802;L_190+%C2%B0C%2C+5000+h_2_9;ImageJ;;;
5000;190;0;190 °C, 5000 h;190+%C2%B0C%2C+5000+h_2;tEMProcess_3385;tEM;STEM_JEOL_JEM_2200_FS;JEOL;0.0225;190+%C2%B0C%2C+5000+h_2_9;precipitateGeometryMeasurementProcess_3385;190+%C2%B0C%2C+5000+h_2_9_3;1582;1595.049;441.771;150.995;52.508;38.361;3.3660422455;L_190+%C2%B0C%2C+5000+h_2_9;ImageJ;;;
5000;190;0;190 °C, 5000 h;190+%C2%B0C%2C+5000+h_2;tEMProcess_3386;tEM;STEM_JEOL_JEM_2200_FS;JEOL;0.0225;190+%C2%B0C%2C+5000+h_2_9;precipitateGeometryMeasurementProcess_3386;190+%C2%B0C%2C+5000+h_2_9_4;1417;1587.981;629.662;139.782;44.312;40.715;3.1856733898;L_190+%C2%B0C%2C+5000+h_2_9;ImageJ;;;
5000;190;0;190 °C, 5000 h;190+%C2%B0C%2C+5000+h_2;tEMProcess_3387;tEM;STEM_JEOL_JEM_2200_FS;JEOL;0.0225;190+%C2%B0C%2C+5000+h_2_9;precipitateGeometryMeasurementProcess_3387;190+%C2%B0C%2C+5000+h_2_9_5;2447;492.309;862.892;188.409;65.399;47.64;4.1863285297;L_190+%C2%B0C%2C+5000+h_2_9;ImageJ;;;
5000;190;0;190 °C, 5000 h;190+%C2%B0C%2C+5000+h_2;tEMProcess_3388;tEM;STEM_JEOL_JEM_2200_FS;JEOL;0.0225;190+%C2%B0C%2C+5000+h_2_9;precipitateGeometryMeasurementProcess_3388;190+%C2%B0C%2C+5000+h_2_9_6;5869;159.044;939.788;364.274;124.473;60.034;6.4833337293;L_190+%C2%B0C%2C+5000+h_2_9;ImageJ;;;
5000;190;0;190 °C, 5000 h;190+%C2%B0C%2C+5000+h_2;tEMProcess_3389;tEM;STEM_JEOL_JEM_2200_FS;JEOL;0.0225;190+%C2%B0C%2C+5000+h_2_9;precipitateGeometryMeasurementProcess_3389;190+%C2%B0C%2C+5000+h_2_9_7;3525;1140.563;1622.348;227.137;78.677;57.045;5.0245350877;L_190+%C2%B0C%2C+5000+h_2_9;ImageJ;;;
5000;190;0;190 °C, 5000 h;190+%C2%B0C%2C+5000+h_2;tEMProcess_3390;tEM;STEM_JEOL_JEM_2200_FS;JEOL;0.0225;190+%C2%B0C%2C+5000+h_2_9;precipitateGeometryMeasurementProcess_3390;190+%C2%B0C%2C+5000+h_2_9_8;1493;398.777;1709.193;145.782;49.613;38.315;3.2699885094;L_190+%C2%B0C%2C+5000+h_2_9;ImageJ;;;
5000;190;0;190 °C, 5000 h;190+%C2%B0C%2C+5000+h_2;tEMProcess_3391;tEM;STEM_JEOL_JEM_2200_FS;JEOL;0.0225;190+%C2%B0C%2C+5000+h_2_9;precipitateGeometryMeasurementProcess_3391;190+%C2%B0C%2C+5000+h_2_9_9;1033;710.519;1852.682;123.154;44.257;29.718;2.7199848400;L_190+%C2%B0C%2C+5000+h_2_9;ImageJ;;;
5000;190;0;190 °C, 5000 h;190+%C2%B0C%2C+5000+h_2;tEMProcess_3392;tEM;STEM_JEOL_JEM_2200_FS;JEOL;0.0225;190+%C2%B0C%2C+5000+h_2_10;precipitateGeometryMeasurementProcess_3392;190+%C2%B0C%2C+5000+h_2_10_1;552;98.509;178.511;104.711;41.708;16.851;1.9883180798;L_190+%C2%B0C%2C+5000+h_2_10;ImageJ;;;
5000;190;0;190 °C, 5000 h;190+%C2%B0C%2C+5000+h_2;tEMProcess_3393;tEM;STEM_JEOL_JEM_2200_FS;JEOL;0.0225;190+%C2%B0C%2C+5000+h_2_10;precipitateGeometryMeasurementProcess_3393;190+%C2%B0C%2C+5000+h_2_10_2;2124;1504.273;210.591;214.108;67.197;40.245;3.9002601786;L_190+%C2%B0C%2C+5000+h_2_10;ImageJ;;;
5000;190;0;190 °C, 5000 h;190+%C2%B0C%2C+5000+h_2;tEMProcess_3394;tEM;STEM_JEOL_JEM_2200_FS;JEOL;0.0225;190+%C2%B0C%2C+5000+h_2_10;precipitateGeometryMeasurementProcess_3394;190+%C2%B0C%2C+5000+h_2_10_3;913;833.809;202.731;118.61;45.334;25.642;2.5571235475;L_190+%C2%B0C%2C+5000+h_2_10;ImageJ;;;
5000;190;0;190 °C, 5000 h;190+%C2%B0C%2C+5000+h_2;tEMProcess_3395;tEM;STEM_JEOL_JEM_2200_FS;JEOL;0.0225;190+%C2%B0C%2C+5000+h_2_10;precipitateGeometryMeasurementProcess_3395;190+%C2%B0C%2C+5000+h_2_10_4;483;1294.881;439.299;89.497;32.449;18.952;1.8599012576;L_190+%C2%B0C%2C+5000+h_2_10;ImageJ;;;
5000;190;0;190 °C, 5000 h;190+%C2%B0C%2C+5000+h_2;tEMProcess_3396;tEM;STEM_JEOL_JEM_2200_FS;JEOL;0.0225;190+%C2%B0C%2C+5000+h_2_10;precipitateGeometryMeasurementProcess_3396;190+%C2%B0C%2C+5000+h_2_10_5;755;1461.703;474.328;107.882;39.776;24.167;2.3253578631;L_190+%C2%B0C%2C+5000+h_2_10;ImageJ;;;
5000;190;0;190 °C, 5000 h;190+%C2%B0C%2C+5000+h_2;tEMProcess_3397;tEM;STEM_JEOL_JEM_2200_FS;JEOL;0.0225;190+%C2%B0C%2C+5000+h_2_10;precipitateGeometryMeasurementProcess_3397;190+%C2%B0C%2C+5000+h_2_10_6;3502;1841.229;530.913;224.995;72.654;61.371;5.0081161610;L_190+%C2%B0C%2C+5000+h_2_10;ImageJ;;;
5000;190;0;190 °C, 5000 h;190+%C2%B0C%2C+5000+h_2;tEMProcess_3398;tEM;STEM_JEOL_JEM_2200_FS;JEOL;0.0225;190+%C2%B0C%2C+5000+h_2_10;precipitateGeometryMeasurementProcess_3398;190+%C2%B0C%2C+5000+h_2_10_7;472;1597.375;529.835;81.841;25.684;23.398;1.8386002805;L_190+%C2%B0C%2C+5000+h_2_10;ImageJ;;;
5000;190;0;190 °C, 5000 h;190+%C2%B0C%2C+5000+h_2;tEMProcess_3399;tEM;STEM_JEOL_JEM_2200_FS;JEOL;0.0225;190+%C2%B0C%2C+5000+h_2_10;precipitateGeometryMeasurementProcess_3399;190+%C2%B0C%2C+5000+h_2_10_8;2019;943.937;648.818;205.966;69.635;36.916;3.8026336077;L_190+%C2%B0C%2C+5000+h_2_10;ImageJ;;;
5000;190;0;190 °C, 5000 h;190+%C2%B0C%2C+5000+h_2;tEMProcess_3400;tEM;STEM_JEOL_JEM_2200_FS;JEOL;0.0225;190+%C2%B0C%2C+5000+h_2_10;precipitateGeometryMeasurementProcess_3400;190+%C2%B0C%2C+5000+h_2_10_9;818;296.265;823.082;106.225;34.951;29.799;2.4204324934;L_190+%C2%B0C%2C+5000+h_2_10;ImageJ;;;
5000;190;0;190 °C, 5000 h;190+%C2%B0C%2C+5000+h_2;tEMProcess_3401;tEM;STEM_JEOL_JEM_2200_FS;JEOL;0.0225;190+%C2%B0C%2C+5000+h_2_10;precipitateGeometryMeasurementProcess_3401;190+%C2%B0C%2C+5000+h_2_10_10;5083;589.699;915.399;281.522;98.779;65.519;6.0335980897;L_190+%C2%B0C%2C+5000+h_2_10;ImageJ;;;
5000;190;0;190 °C, 5000 h;190+%C2%B0C%2C+5000+h_2;tEMProcess_3402;tEM;STEM_JEOL_JEM_2200_FS;JEOL;0.0225;190+%C2%B0C%2C+5000+h_2_10;precipitateGeometryMeasurementProcess_3402;190+%C2%B0C%2C+5000+h_2_10_11;2555;1940.226;1024.639;221.078;84.486;38.505;4.2777142941;L_190+%C2%B0C%2C+5000+h_2_10;ImageJ;;;
5000;190;0;190 °C, 5000 h;190+%C2%B0C%2C+5000+h_2;tEMProcess_3403;tEM;STEM_JEOL_JEM_2200_FS;JEOL;0.0225;190+%C2%B0C%2C+5000+h_2_10;precipitateGeometryMeasurementProcess_3403;190+%C2%B0C%2C+5000+h_2_10_12;860;1430.266;1044.605;108.468;36.461;30.031;2.4817929603;L_190+%C2%B0C%2C+5000+h_2_10;ImageJ;;;
5000;190;0;190 °C, 5000 h;190+%C2%B0C%2C+5000+h_2;tEMProcess_3404;tEM;STEM_JEOL_JEM_2200_FS;JEOL;0.0225;190+%C2%B0C%2C+5000+h_2_10;precipitateGeometryMeasurementProcess_3404;190+%C2%B0C%2C+5000+h_2_10_13;823;259.364;1168.677;108.811;36.757;28.508;2.4278186335;L_190+%C2%B0C%2C+5000+h_2_10;ImageJ;;;
5000;190;0;190 °C, 5000 h;190+%C2%B0C%2C+5000+h_2;tEMProcess_3405;tEM;STEM_JEOL_JEM_2200_FS;JEOL;0.0225;190+%C2%B0C%2C+5000+h_2_10;precipitateGeometryMeasurementProcess_3405;190+%C2%B0C%2C+5000+h_2_10_14;4673;382.842;1263.005;262.35;84.537;70.382;5.7851445278;L_190+%C2%B0C%2C+5000+h_2_10;ImageJ;;;
5000;190;0;190 °C, 5000 h;190+%C2%B0C%2C+5000+h_2;tEMProcess_3406;tEM;STEM_JEOL_JEM_2200_FS;JEOL;0.0225;190+%C2%B0C%2C+5000+h_2_10;precipitateGeometryMeasurementProcess_3406;190+%C2%B0C%2C+5000+h_2_10_15;986;158.884;1260.578;122.125;41.704;30.103;2.6573868414;L_190+%C2%B0C%2C+5000+h_2_10;ImageJ;;;
5000;190;0;190 °C, 5000 h;190+%C2%B0C%2C+5000+h_2;tEMProcess_3407;tEM;STEM_JEOL_JEM_2200_FS;JEOL;0.0225;190+%C2%B0C%2C+5000+h_2_10;precipitateGeometryMeasurementProcess_3407;190+%C2%B0C%2C+5000+h_2_10_16;2377;1696.838;1380.919;198.836;78.811;38.402;4.1260160552;L_190+%C2%B0C%2C+5000+h_2_10;ImageJ;;;
5000;190;0;190 °C, 5000 h;190+%C2%B0C%2C+5000+h_2;tEMProcess_3408;tEM;STEM_JEOL_JEM_2200_FS;JEOL;0.0225;190+%C2%B0C%2C+5000+h_2_10;precipitateGeometryMeasurementProcess_3408;190+%C2%B0C%2C+5000+h_2_10_17;3628;1850.674;1434.676;284.534;79.173;58.345;5.0974146397;L_190+%C2%B0C%2C+5000+h_2_10;ImageJ;;;
5000;190;0;190 °C, 5000 h;190+%C2%B0C%2C+5000+h_2;tEMProcess_3409;tEM;STEM_JEOL_JEM_2200_FS;JEOL;0.0225;190+%C2%B0C%2C+5000+h_2_10;precipitateGeometryMeasurementProcess_3409;190+%C2%B0C%2C+5000+h_2_10_18;2305;638.227;1724.597;181.581;63.158;46.468;4.0630464521;L_190+%C2%B0C%2C+5000+h_2_10;ImageJ;;;
5000;190;0;190 °C, 5000 h;190+%C2%B0C%2C+5000+h_2;tEMProcess_3410;tEM;STEM_JEOL_JEM_2200_FS;JEOL;0.0225;190+%C2%B0C%2C+5000+h_2_10;precipitateGeometryMeasurementProcess_3410;190+%C2%B0C%2C+5000+h_2_10_19;1648;1525.45;1789.928;186.35;79.126;26.518;3.4355393433;L_190+%C2%B0C%2C+5000+h_2_10;ImageJ;;;
5000;190;0;190 °C, 5000 h;190+%C2%B0C%2C+5000+h_2;tEMProcess_3411;tEM;STEM_JEOL_JEM_2200_FS;JEOL;0.0225;190+%C2%B0C%2C+5000+h_2_10;precipitateGeometryMeasurementProcess_3411;190+%C2%B0C%2C+5000+h_2_10_20;975;1448.235;1836.705;140.61;38.385;32.341;2.6425221150;L_190+%C2%B0C%2C+5000+h_2_10;ImageJ;;;
5000;190;0;190 °C, 5000 h;190+%C2%B0C%2C+5000+h_2;tEMProcess_3412;tEM;STEM_JEOL_JEM_2200_FS;JEOL;0.0225;190+%C2%B0C%2C+5000+h_2_10;precipitateGeometryMeasurementProcess_3412;190+%C2%B0C%2C+5000+h_2_10_21;3497;1410.277;1879.049;266.392;76.218;58.418;5.0045397011;L_190+%C2%B0C%2C+5000+h_2_10;ImageJ;;;
5000;190;0;190 °C, 5000 h;190+%C2%B0C%2C+5000+h_2;tEMProcess_3413;tEM;STEM_JEOL_JEM_2200_FS;JEOL;0.0225;190+%C2%B0C%2C+5000+h_2_10;precipitateGeometryMeasurementProcess_3413;190+%C2%B0C%2C+5000+h_2_10_22;3143;232.821;1915.692;220.936;74.638;53.616;4.7444788308;L_190+%C2%B0C%2C+5000+h_2_10;ImageJ;;;
5000;190;0;190 °C, 5000 h;190+%C2%B0C%2C+5000+h_2;tEMProcess_3414;tEM;STEM_JEOL_JEM_2200_FS;JEOL;0.0225;190+%C2%B0C%2C+5000+h_2_10;precipitateGeometryMeasurementProcess_3414;190+%C2%B0C%2C+5000+h_2_10_23;632;1114.449;1917.834;99.054;37.52;21.447;2.1275259297;L_190+%C2%B0C%2C+5000+h_2_10;ImageJ;;;
5000;190;0;190 °C, 5000 h;190+%C2%B0C%2C+5000+h_2;tEMProcess_3415;tEM;STEM_JEOL_JEM_2200_FS;JEOL;0.0225;190+%C2%B0C%2C+5000+h_2_10;precipitateGeometryMeasurementProcess_3415;190+%C2%B0C%2C+5000+h_2_10_24;4423;907.972;1995.186;250.936;81.625;68.993;5.6282683037;L_190+%C2%B0C%2C+5000+h_2_10;ImageJ;;;
5000;190;0;190 °C, 5000 h;190+%C2%B0C%2C+5000+h_2;tEMProcess_3416;tEM;STEM_JEOL_JEM_2200_FS;JEOL;0.0225;190+%C2%B0C%2C+5000+h_2_11;precipitateGeometryMeasurementProcess_3416;190+%C2%B0C%2C+5000+h_2_11_1;900;790.362;266.546;114.368;41.057;27.91;2.5388531260;L_190+%C2%B0C%2C+5000+h_2_11;ImageJ;;;
5000;190;0;190 °C, 5000 h;190+%C2%B0C%2C+5000+h_2;tEMProcess_3417;tEM;STEM_JEOL_JEM_2200_FS;JEOL;0.0225;190+%C2%B0C%2C+5000+h_2_11;precipitateGeometryMeasurementProcess_3417;190+%C2%B0C%2C+5000+h_2_11_2;2275;909.397;551.602;182.409;64.178;45.134;4.0365192058;L_190+%C2%B0C%2C+5000+h_2_11;ImageJ;;;
5000;190;0;190 °C, 5000 h;190+%C2%B0C%2C+5000+h_2;tEMProcess_3418;tEM;STEM_JEOL_JEM_2200_FS;JEOL;0.0225;190+%C2%B0C%2C+5000+h_2_11;precipitateGeometryMeasurementProcess_3418;190+%C2%B0C%2C+5000+h_2_11_3;647;719.973;614.492;95.983;32.905;25.035;2.1526254129;L_190+%C2%B0C%2C+5000+h_2_11;ImageJ;;;
5000;190;0;190 °C, 5000 h;190+%C2%B0C%2C+5000+h_2;tEMProcess_3419;tEM;STEM_JEOL_JEM_2200_FS;JEOL;0.0225;190+%C2%B0C%2C+5000+h_2_11;precipitateGeometryMeasurementProcess_3419;190+%C2%B0C%2C+5000+h_2_11_4;3500;298.669;746.389;234.066;81.128;54.93;5.0066858836;L_190+%C2%B0C%2C+5000+h_2_11;ImageJ;;;
5000;190;0;190 °C, 5000 h;190+%C2%B0C%2C+5000+h_2;tEMProcess_3420;tEM;STEM_JEOL_JEM_2200_FS;JEOL;0.0225;190+%C2%B0C%2C+5000+h_2_11;precipitateGeometryMeasurementProcess_3420;190+%C2%B0C%2C+5000+h_2_11_5;1966;1721.796;752.048;168.368;58.231;42.988;3.7523909465;L_190+%C2%B0C%2C+5000+h_2_11;ImageJ;;;
5000;190;0;190 °C, 5000 h;190+%C2%B0C%2C+5000+h_2;tEMProcess_3421;tEM;STEM_JEOL_JEM_2200_FS;JEOL;0.0225;190+%C2%B0C%2C+5000+h_2_11;precipitateGeometryMeasurementProcess_3421;190+%C2%B0C%2C+5000+h_2_11_6;3669;106.58;778.146;230.066;75.455;61.911;5.1261366427;L_190+%C2%B0C%2C+5000+h_2_11;ImageJ;;;
5000;190;0;190 °C, 5000 h;190+%C2%B0C%2C+5000+h_2;tEMProcess_3422;tEM;STEM_JEOL_JEM_2200_FS;JEOL;0.0225;190+%C2%B0C%2C+5000+h_2_11;precipitateGeometryMeasurementProcess_3422;190+%C2%B0C%2C+5000+h_2_11_7;727;34.709;839.069;106.125;41.575;22.264;2.2818312741;L_190+%C2%B0C%2C+5000+h_2_11;ImageJ;;;
5000;190;0;190 °C, 5000 h;190+%C2%B0C%2C+5000+h_2;tEMProcess_3423;tEM;STEM_JEOL_JEM_2200_FS;JEOL;0.0225;190+%C2%B0C%2C+5000+h_2_11;precipitateGeometryMeasurementProcess_3423;190+%C2%B0C%2C+5000+h_2_11_8;986;1446.66;875.32;117.397;38.838;32.324;2.6573868414;L_190+%C2%B0C%2C+5000+h_2_11;ImageJ;;;
5000;190;0;190 °C, 5000 h;190+%C2%B0C%2C+5000+h_2;tEMProcess_3424;tEM;STEM_JEOL_JEM_2200_FS;JEOL;0.0225;190+%C2%B0C%2C+5000+h_2_11;precipitateGeometryMeasurementProcess_3424;190+%C2%B0C%2C+5000+h_2_11_9;849;784.321;939.671;112.225;41.072;26.319;2.4658699481;L_190+%C2%B0C%2C+5000+h_2_11;ImageJ;;;
5000;190;0;190 °C, 5000 h;190+%C2%B0C%2C+5000+h_2;tEMProcess_3425;tEM;STEM_JEOL_JEM_2200_FS;JEOL;0.0225;190+%C2%B0C%2C+5000+h_2_11;precipitateGeometryMeasurementProcess_3425;190+%C2%B0C%2C+5000+h_2_11_10;1445;448.447;1258.458;145.439;46.641;39.446;3.2169939656;L_190+%C2%B0C%2C+5000+h_2_11;ImageJ;;;
5000;190;0;190 °C, 5000 h;190+%C2%B0C%2C+5000+h_2;tEMProcess_3426;tEM;STEM_JEOL_JEM_2200_FS;JEOL;0.0225;190+%C2%B0C%2C+5000+h_2_11;precipitateGeometryMeasurementProcess_3426;190+%C2%B0C%2C+5000+h_2_11_11;439;384.186;1402.126;76.426;25.166;22.211;1.7731626831;L_190+%C2%B0C%2C+5000+h_2_11;ImageJ;;;
5000;190;0;190 °C, 5000 h;190+%C2%B0C%2C+5000+h_2;tEMProcess_3427;tEM;STEM_JEOL_JEM_2200_FS;JEOL;0.0225;190+%C2%B0C%2C+5000+h_2_11;precipitateGeometryMeasurementProcess_3427;190+%C2%B0C%2C+5000+h_2_11_12;1670;1457.786;1559.141;152.711;52.397;40.581;3.4583947105;L_190+%C2%B0C%2C+5000+h_2_11;ImageJ;;;
5000;190;0;190 °C, 5000 h;190+%C2%B0C%2C+5000+h_2;tEMProcess_3428;tEM;STEM_JEOL_JEM_2200_FS;JEOL;0.0225;190+%C2%B0C%2C+5000+h_2_11;precipitateGeometryMeasurementProcess_3428;190+%C2%B0C%2C+5000+h_2_11_13;2528;1974.314;1580.329;187.238;59.296;54.283;4.2550518594;L_190+%C2%B0C%2C+5000+h_2_11;ImageJ;;;
5000;190;0;190 °C, 5000 h;190+%C2%B0C%2C+5000+h_2;tEMProcess_3429;tEM;STEM_JEOL_JEM_2200_FS;JEOL;0.0225;190+%C2%B0C%2C+5000+h_2_11;precipitateGeometryMeasurementProcess_3429;190+%C2%B0C%2C+5000+h_2_11_14;1939;1685.938;1613.034;165.924;52.87;46.696;3.7265351950;L_190+%C2%B0C%2C+5000+h_2_11;ImageJ;;;
5000;190;0;190 °C, 5000 h;190+%C2%B0C%2C+5000+h_2;tEMProcess_3430;tEM;STEM_JEOL_JEM_2200_FS;JEOL;0.0225;190+%C2%B0C%2C+5000+h_2_11;precipitateGeometryMeasurementProcess_3430;190+%C2%B0C%2C+5000+h_2_11_15;263;2008.546;1656.34;60.77;22.277;15.031;1.3724426223;L_190+%C2%B0C%2C+5000+h_2_11;ImageJ;;;
5000;190;0;190 °C, 5000 h;190+%C2%B0C%2C+5000+h_2;tEMProcess_3431;tEM;STEM_JEOL_JEM_2200_FS;JEOL;0.0225;190+%C2%B0C%2C+5000+h_2_11;precipitateGeometryMeasurementProcess_3431;190+%C2%B0C%2C+5000+h_2_11_16;2159;1683.933;1716.797;174.995;57.784;47.572;3.9322637877;L_190+%C2%B0C%2C+5000+h_2_11;ImageJ;;;
5000;190;0;190 °C, 5000 h;190+%C2%B0C%2C+5000+h_2;tEMProcess_3432;tEM;STEM_JEOL_JEM_2200_FS;JEOL;0.0225;190+%C2%B0C%2C+5000+h_2_11;precipitateGeometryMeasurementProcess_3432;190+%C2%B0C%2C+5000+h_2_11_17;3988;302.274;1808.48;264.149;81.657;62.183;5.3443377595;L_190+%C2%B0C%2C+5000+h_2_11;ImageJ;;;
5000;190;0;190 °C, 5000 h;190+%C2%B0C%2C+5000+h_2;tEMProcess_3433;tEM;STEM_JEOL_JEM_2200_FS;JEOL;0.0225;190+%C2%B0C%2C+5000+h_2_11;precipitateGeometryMeasurementProcess_3433;190+%C2%B0C%2C+5000+h_2_11_18;459;1155.868;1854.877;90.811;34.439;16.97;1.8131037890;L_190+%C2%B0C%2C+5000+h_2_11;ImageJ;;;
5000;190;0;190 °C, 5000 h;190+%C2%B0C%2C+5000+h_2;tEMProcess_3434;tEM;STEM_JEOL_JEM_2200_FS;JEOL;0.0225;190+%C2%B0C%2C+5000+h_2_12;precipitateGeometryMeasurementProcess_3434;190+%C2%B0C%2C+5000+h_2_12_1;3772;573.211;500.515;233.723;76.182;63.042;5.1975917539;L_190+%C2%B0C%2C+5000+h_2_12;ImageJ;;;
5000;190;0;190 °C, 5000 h;190+%C2%B0C%2C+5000+h_2;tEMProcess_3435;tEM;STEM_JEOL_JEM_2200_FS;JEOL;0.0225;190+%C2%B0C%2C+5000+h_2_12;precipitateGeometryMeasurementProcess_3435;190+%C2%B0C%2C+5000+h_2_12_2;2260;1604.877;559.914;181.48;58.748;48.981;4.0231899921;L_190+%C2%B0C%2C+5000+h_2_12;ImageJ;;;
5000;190;0;190 °C, 5000 h;190+%C2%B0C%2C+5000+h_2;tEMProcess_3436;tEM;STEM_JEOL_JEM_2200_FS;JEOL;0.0225;190+%C2%B0C%2C+5000+h_2_12;precipitateGeometryMeasurementProcess_3436;190+%C2%B0C%2C+5000+h_2_12_3;3538;1113.966;1482.994;228.894;79.129;56.929;5.0337916613;L_190+%C2%B0C%2C+5000+h_2_12;ImageJ;;;
5000;190;0;190 °C, 5000 h;190+%C2%B0C%2C+5000+h_2;tEMProcess_3437;tEM;STEM_JEOL_JEM_2200_FS;JEOL;0.0225;190+%C2%B0C%2C+5000+h_2_12;precipitateGeometryMeasurementProcess_3437;190+%C2%B0C%2C+5000+h_2_12_4;921;1893.643;1465.473;129.439;49.68;23.604;2.5683022829;L_190+%C2%B0C%2C+5000+h_2_12;ImageJ;;;
5000;190;0;190 °C, 5000 h;190+%C2%B0C%2C+5000+h_2;tEMProcess_3438;tEM;STEM_JEOL_JEM_2200_FS;JEOL;0.0225;190+%C2%B0C%2C+5000+h_2_12;precipitateGeometryMeasurementProcess_3438;190+%C2%B0C%2C+5000+h_2_12_5;4354;926.192;1788.257;259.279;89.54;61.913;5.5841944809;L_190+%C2%B0C%2C+5000+h_2_12;ImageJ;;;
8760;190;0;190 °C, 8760 h;190+%C2%B0C%2C+8760+h_1;tEMProcess_3439;tEM;STEM_JEOL_JEM_2200_FS;JEOL;0.0225;190+%C2%B0C%2C+8760+h_1_1;precipitateGeometryMeasurementProcess_3439;190+%C2%B0C%2C+8760+h_1_1_1;2667;1940.302;232.712;202.61;76.426;44.432;4.3704668509;L_190+%C2%B0C%2C+8760+h_1_1;ImageJ;;;
8760;190;0;190 °C, 8760 h;190+%C2%B0C%2C+8760+h_1;tEMProcess_3440;tEM;STEM_JEOL_JEM_2200_FS;JEOL;0.0225;190+%C2%B0C%2C+8760+h_1_1;precipitateGeometryMeasurementProcess_3440;190+%C2%B0C%2C+8760+h_1_1_2;3388;1154.573;365.352;232.936;75.077;57.457;4.9259275902;L_190+%C2%B0C%2C+8760+h_1_1;ImageJ;;;
8760;190;0;190 °C, 8760 h;190+%C2%B0C%2C+8760+h_1;tEMProcess_3441;tEM;STEM_JEOL_JEM_2200_FS;JEOL;0.0225;190+%C2%B0C%2C+8760+h_1_1;precipitateGeometryMeasurementProcess_3441;190+%C2%B0C%2C+8760+h_1_1_3;1934;786.554;365.181;166.995;53.703;45.853;3.7217273808;L_190+%C2%B0C%2C+8760+h_1_1;ImageJ;;;
8760;190;0;190 °C, 8760 h;190+%C2%B0C%2C+8760+h_1;tEMProcess_3442;tEM;STEM_JEOL_JEM_2200_FS;JEOL;0.0225;190+%C2%B0C%2C+8760+h_1_1;precipitateGeometryMeasurementProcess_3442;190+%C2%B0C%2C+8760+h_1_1_4;1119;1311.179;684.219;126.811;45.413;31.374;2.8309445702;L_190+%C2%B0C%2C+8760+h_1_1;ImageJ;;;
8760;190;0;190 °C, 8760 h;190+%C2%B0C%2C+8760+h_1;tEMProcess_3443;tEM;STEM_JEOL_JEM_2200_FS;JEOL;0.0225;190+%C2%B0C%2C+8760+h_1_1;precipitateGeometryMeasurementProcess_3443;190+%C2%B0C%2C+8760+h_1_1_5;1718;762.874;737.907;166.167;63.75;34.313;3.5077440971;L_190+%C2%B0C%2C+8760+h_1_1;ImageJ;;;
8760;190;0;190 °C, 8760 h;190+%C2%B0C%2C+8760+h_1;tEMProcess_3444;tEM;STEM_JEOL_JEM_2200_FS;JEOL;0.0225;190+%C2%B0C%2C+8760+h_1_1;precipitateGeometryMeasurementProcess_3444;190+%C2%B0C%2C+8760+h_1_1_6;6895;1088.242;837.042;331.563;119.095;73.714;7.0272185086;L_190+%C2%B0C%2C+8760+h_1_1;ImageJ;;;
8760;190;0;190 °C, 8760 h;190+%C2%B0C%2C+8760+h_1;tEMProcess_3445;tEM;STEM_JEOL_JEM_2200_FS;JEOL;0.0225;190+%C2%B0C%2C+8760+h_1_1;precipitateGeometryMeasurementProcess_3445;190+%C2%B0C%2C+8760+h_1_1_7;1694;893.066;816.328;159.095;56.884;37.917;3.4831568027;L_190+%C2%B0C%2C+8760+h_1_1;ImageJ;;;
8760;190;0;190 °C, 8760 h;190+%C2%B0C%2C+8760+h_1;tEMProcess_3446;tEM;STEM_JEOL_JEM_2200_FS;JEOL;0.0225;190+%C2%B0C%2C+8760+h_1_1;precipitateGeometryMeasurementProcess_3446;190+%C2%B0C%2C+8760+h_1_1_8;4306;1588.814;976.466;257.765;91.532;59.898;5.5533281303;L_190+%C2%B0C%2C+8760+h_1_1;ImageJ;;;
8760;190;0;190 °C, 8760 h;190+%C2%B0C%2C+8760+h_1;tEMProcess_3447;tEM;STEM_JEOL_JEM_2200_FS;JEOL;0.0225;190+%C2%B0C%2C+8760+h_1_1;precipitateGeometryMeasurementProcess_3447;190+%C2%B0C%2C+8760+h_1_1_9;3597;1881.207;1094.311;233.664;81.946;55.889;5.0755901000;L_190+%C2%B0C%2C+8760+h_1_1;ImageJ;;;
8760;190;0;190 °C, 8760 h;190+%C2%B0C%2C+8760+h_1;tEMProcess_3448;tEM;STEM_JEOL_JEM_2200_FS;JEOL;0.0225;190+%C2%B0C%2C+8760+h_1_1;precipitateGeometryMeasurementProcess_3448;190+%C2%B0C%2C+8760+h_1_1_10;3521;798.151;1251.075;229.522;78.903;56.817;5.0216834785;L_190+%C2%B0C%2C+8760+h_1_1;ImageJ;;;
8760;190;0;190 °C, 8760 h;190+%C2%B0C%2C+8760+h_1;tEMProcess_3449;tEM;STEM_JEOL_JEM_2200_FS;JEOL;0.0225;190+%C2%B0C%2C+8760+h_1_1;precipitateGeometryMeasurementProcess_3449;190+%C2%B0C%2C+8760+h_1_1_11;1043;950.75;1284.666;147.497;64.855;20.476;2.7331185949;L_190+%C2%B0C%2C+8760+h_1_1;ImageJ;;;
8760;190;0;190 °C, 8760 h;190+%C2%B0C%2C+8760+h_1;tEMProcess_3450;tEM;STEM_JEOL_JEM_2200_FS;JEOL;0.0225;190+%C2%B0C%2C+8760+h_1_1;precipitateGeometryMeasurementProcess_3450;190+%C2%B0C%2C+8760+h_1_1_12;2863;1117.702;1648.254;214.836;83.001;43.919;4.5282145591;L_190+%C2%B0C%2C+8760+h_1_1;ImageJ;;;
8760;190;0;190 °C, 8760 h;190+%C2%B0C%2C+8760+h_1;tEMProcess_3451;tEM;STEM_JEOL_JEM_2200_FS;JEOL;0.0225;190+%C2%B0C%2C+8760+h_1_1;precipitateGeometryMeasurementProcess_3451;190+%C2%B0C%2C+8760+h_1_1_13;1146;1348.493;1739.159;137.154;55.641;26.224;2.8648944859;L_190+%C2%B0C%2C+8760+h_1_1;ImageJ;;;
8760;190;0;190 °C, 8760 h;190+%C2%B0C%2C+8760+h_1;tEMProcess_3452;tEM;STEM_JEOL_JEM_2200_FS;JEOL;0.0225;190+%C2%B0C%2C+8760+h_1_1;precipitateGeometryMeasurementProcess_3452;190+%C2%B0C%2C+8760+h_1_1_14;6365;286.12;1840.933;313.605;107.719;75.234;6.7517371524;L_190+%C2%B0C%2C+8760+h_1_1;ImageJ;;;
8760;190;0;190 °C, 8760 h;190+%C2%B0C%2C+8760+h_1;tEMProcess_3453;tEM;STEM_JEOL_JEM_2200_FS;JEOL;0.0225;190+%C2%B0C%2C+8760+h_1_2;precipitateGeometryMeasurementProcess_3453;190+%C2%B0C%2C+8760+h_1_2_1;3585;417.148;160.078;238.894;85.695;53.265;5.0671166549;L_190+%C2%B0C%2C+8760+h_1_2;ImageJ;;;
8760;190;0;190 °C, 8760 h;190+%C2%B0C%2C+8760+h_1;tEMProcess_3454;tEM;STEM_JEOL_JEM_2200_FS;JEOL;0.0225;190+%C2%B0C%2C+8760+h_1_2;precipitateGeometryMeasurementProcess_3454;190+%C2%B0C%2C+8760+h_1_2_2;8284;1603.06;225.027;387.463;148.853;70.859;7.7025826634;L_190+%C2%B0C%2C+8760+h_1_2;ImageJ;;;
8760;190;0;190 °C, 8760 h;190+%C2%B0C%2C+8760+h_1;tEMProcess_3455;tEM;STEM_JEOL_JEM_2200_FS;JEOL;0.0225;190+%C2%B0C%2C+8760+h_1_2;precipitateGeometryMeasurementProcess_3455;190+%C2%B0C%2C+8760+h_1_2_3;6859;1100.88;417.118;357.789;115.244;75.779;7.0088493321;L_190+%C2%B0C%2C+8760+h_1_2;ImageJ;;;
8760;190;0;190 °C, 8760 h;190+%C2%B0C%2C+8760+h_1;tEMProcess_3456;tEM;STEM_JEOL_JEM_2200_FS;JEOL;0.0225;190+%C2%B0C%2C+8760+h_1_2;precipitateGeometryMeasurementProcess_3456;190+%C2%B0C%2C+8760+h_1_2_4;4389;1978.662;423.117;253.622;84.638;66.025;5.6065940673;L_190+%C2%B0C%2C+8760+h_1_2;ImageJ;;;
8760;190;0;190 °C, 8760 h;190+%C2%B0C%2C+8760+h_1;tEMProcess_3457;tEM;STEM_JEOL_JEM_2200_FS;JEOL;0.0225;190+%C2%B0C%2C+8760+h_1_2;precipitateGeometryMeasurementProcess_3457;190+%C2%B0C%2C+8760+h_1_2_5;963;651.418;514.743;154.669;71.245;17.21;2.6262100942;L_190+%C2%B0C%2C+8760+h_1_2;ImageJ;;;
8760;190;0;190 °C, 8760 h;190+%C2%B0C%2C+8760+h_1;tEMProcess_3458;tEM;STEM_JEOL_JEM_2200_FS;JEOL;0.0225;190+%C2%B0C%2C+8760+h_1_2;precipitateGeometryMeasurementProcess_3458;190+%C2%B0C%2C+8760+h_1_2_6;1209;1086.933;737.871;136.953;52.066;29.565;2.9425880920;L_190+%C2%B0C%2C+8760+h_1_2;ImageJ;;;
8760;190;0;190 °C, 8760 h;190+%C2%B0C%2C+8760+h_1;tEMProcess_3459;tEM;STEM_JEOL_JEM_2200_FS;JEOL;0.0225;190+%C2%B0C%2C+8760+h_1_2;precipitateGeometryMeasurementProcess_3459;190+%C2%B0C%2C+8760+h_1_2_7;4085;827.7;875.992;257.563;97.037;53.6;5.4089423563;L_190+%C2%B0C%2C+8760+h_1_2;ImageJ;;;
8760;190;0;190 °C, 8760 h;190+%C2%B0C%2C+8760+h_1;tEMProcess_3460;tEM;STEM_JEOL_JEM_2200_FS;JEOL;0.0225;190+%C2%B0C%2C+8760+h_1_2;precipitateGeometryMeasurementProcess_3460;190+%C2%B0C%2C+8760+h_1_2_8;747;1080.839;905.969;104.426;39.183;24.274;2.3130052771;L_190+%C2%B0C%2C+8760+h_1_2;ImageJ;;;
8760;190;0;190 °C, 8760 h;190+%C2%B0C%2C+8760+h_1;tEMProcess_3461;tEM;STEM_JEOL_JEM_2200_FS;JEOL;0.0225;190+%C2%B0C%2C+8760+h_1_2;precipitateGeometryMeasurementProcess_3461;190+%C2%B0C%2C+8760+h_1_2_9;2542;1376.643;935.679;190.794;57.73;56.064;4.2668177768;L_190+%C2%B0C%2C+8760+h_1_2;ImageJ;;;
8760;190;0;190 °C, 8760 h;190+%C2%B0C%2C+8760+h_1;tEMProcess_3462;tEM;STEM_JEOL_JEM_2200_FS;JEOL;0.0225;190+%C2%B0C%2C+8760+h_1_2;precipitateGeometryMeasurementProcess_3462;190+%C2%B0C%2C+8760+h_1_2_10;3247;1797.272;1031.684;229.765;88.807;46.553;4.8223360013;L_190+%C2%B0C%2C+8760+h_1_2;ImageJ;;;
8760;190;0;190 °C, 8760 h;190+%C2%B0C%2C+8760+h_1;tEMProcess_3463;tEM;STEM_JEOL_JEM_2200_FS;JEOL;0.0225;190+%C2%B0C%2C+8760+h_1_2;precipitateGeometryMeasurementProcess_3463;190+%C2%B0C%2C+8760+h_1_2_11;5881;356.857;1118.832;306.919;110.708;67.637;6.4899583908;L_190+%C2%B0C%2C+8760+h_1_2;ImageJ;;;
8760;190;0;190 °C, 8760 h;190+%C2%B0C%2C+8760+h_1;tEMProcess_3464;tEM;STEM_JEOL_JEM_2200_FS;JEOL;0.0225;190+%C2%B0C%2C+8760+h_1_2;precipitateGeometryMeasurementProcess_3464;190+%C2%B0C%2C+8760+h_1_2_12;3566;1445.68;1159.314;230.451;78.935;57.52;5.0536713108;L_190+%C2%B0C%2C+8760+h_1_2;ImageJ;;;
8760;190;0;190 °C, 8760 h;190+%C2%B0C%2C+8760+h_1;tEMProcess_3465;tEM;STEM_JEOL_JEM_2200_FS;JEOL;0.0225;190+%C2%B0C%2C+8760+h_1_2;precipitateGeometryMeasurementProcess_3465;190+%C2%B0C%2C+8760+h_1_2_13;5215;1042.159;1200.735;282.735;102.093;65.038;6.1114389689;L_190+%C2%B0C%2C+8760+h_1_2;ImageJ;;;
8760;190;0;190 °C, 8760 h;190+%C2%B0C%2C+8760+h_1;tEMProcess_3466;tEM;STEM_JEOL_JEM_2200_FS;JEOL;0.0225;190+%C2%B0C%2C+8760+h_1_2;precipitateGeometryMeasurementProcess_3466;190+%C2%B0C%2C+8760+h_1_2_14;2519;1225.531;1224.941;198.995;62.454;51.354;4.2474708444;L_190+%C2%B0C%2C+8760+h_1_2;ImageJ;;;
8760;190;0;190 °C, 8760 h;190+%C2%B0C%2C+8760+h_1;tEMProcess_3467;tEM;STEM_JEOL_JEM_2200_FS;JEOL;0.0225;190+%C2%B0C%2C+8760+h_1_2;precipitateGeometryMeasurementProcess_3467;190+%C2%B0C%2C+8760+h_1_2_15;872;203.386;1250.851;110.569;38.449;28.876;2.4990478121;L_190+%C2%B0C%2C+8760+h_1_2;ImageJ;;;
8760;190;0;190 °C, 8760 h;190+%C2%B0C%2C+8760+h_1;tEMProcess_3468;tEM;STEM_JEOL_JEM_2200_FS;JEOL;0.0225;190+%C2%B0C%2C+8760+h_1_2;precipitateGeometryMeasurementProcess_3468;190+%C2%B0C%2C+8760+h_1_2_16;11914;648.495;1412.862;490.659;193.922;78.224;9.2373015345;L_190+%C2%B0C%2C+8760+h_1_2;ImageJ;;;
8760;190;0;190 °C, 8760 h;190+%C2%B0C%2C+8760+h_1;tEMProcess_3469;tEM;STEM_JEOL_JEM_2200_FS;JEOL;0.0225;190+%C2%B0C%2C+8760+h_1_2;precipitateGeometryMeasurementProcess_3469;190+%C2%B0C%2C+8760+h_1_2_17;7509;1277.719;1446.955;374.191;147.915;64.637;7.3334337827;L_190+%C2%B0C%2C+8760+h_1_2;ImageJ;;;
8760;190;0;190 °C, 8760 h;190+%C2%B0C%2C+8760+h_1;tEMProcess_3470;tEM;STEM_JEOL_JEM_2200_FS;JEOL;0.0225;190+%C2%B0C%2C+8760+h_1_2;precipitateGeometryMeasurementProcess_3470;190+%C2%B0C%2C+8760+h_1_2_18;6150;942.318;1716.561;305.321;108.165;72.393;6.6367258871;L_190+%C2%B0C%2C+8760+h_1_2;ImageJ;;;
8760;190;0;190 °C, 8760 h;190+%C2%B0C%2C+8760+h_1;tEMProcess_3471;tEM;STEM_JEOL_JEM_2200_FS;JEOL;0.0225;190+%C2%B0C%2C+8760+h_1_2;precipitateGeometryMeasurementProcess_3471;190+%C2%B0C%2C+8760+h_1_2_19;1314;1834.344;1870.513;138.468;50.287;33.27;3.0677079041;L_190+%C2%B0C%2C+8760+h_1_2;ImageJ;;;
8760;190;0;190 °C, 8760 h;190+%C2%B0C%2C+8760+h_1;tEMProcess_3472;tEM;STEM_JEOL_JEM_2200_FS;JEOL;0.0225;190+%C2%B0C%2C+8760+h_1_3;precipitateGeometryMeasurementProcess_3472;190+%C2%B0C%2C+8760+h_1_3_1;20795;712.447;219.12;562.299;181.24;146.088;12.2038197656;L_190+%C2%B0C%2C+8760+h_1_3;ImageJ;;;
8760;190;0;190 °C, 8760 h;190+%C2%B0C%2C+8760+h_1;tEMProcess_3473;tEM;STEM_JEOL_JEM_2200_FS;JEOL;0.0225;190+%C2%B0C%2C+8760+h_1_3;precipitateGeometryMeasurementProcess_3473;190+%C2%B0C%2C+8760+h_1_3_2;4082;1740.574;442.239;264.309;95.386;54.488;5.4069558438;L_190+%C2%B0C%2C+8760+h_1_3;ImageJ;;;
8760;190;0;190 °C, 8760 h;190+%C2%B0C%2C+8760+h_1;tEMProcess_3474;tEM;STEM_JEOL_JEM_2200_FS;JEOL;0.0225;190+%C2%B0C%2C+8760+h_1_3;precipitateGeometryMeasurementProcess_3474;190+%C2%B0C%2C+8760+h_1_3_3;2864;599.619;503.969;211.681;79.874;45.654;4.5290053064;L_190+%C2%B0C%2C+8760+h_1_3;ImageJ;;;
8760;190;0;190 °C, 8760 h;190+%C2%B0C%2C+8760+h_1;tEMProcess_3475;tEM;STEM_JEOL_JEM_2200_FS;JEOL;0.0225;190+%C2%B0C%2C+8760+h_1_3;precipitateGeometryMeasurementProcess_3475;190+%C2%B0C%2C+8760+h_1_3_4;5949;786.301;645.252;298.777;103.891;72.908;6.5273711431;L_190+%C2%B0C%2C+8760+h_1_3;ImageJ;;;
8760;190;0;190 °C, 8760 h;190+%C2%B0C%2C+8760+h_1;tEMProcess_3476;tEM;STEM_JEOL_JEM_2200_FS;JEOL;0.0225;190+%C2%B0C%2C+8760+h_1_3;precipitateGeometryMeasurementProcess_3476;190+%C2%B0C%2C+8760+h_1_3_5;14179;1566.297;926.226;532.884;191.396;94.324;10.0771825038;L_190+%C2%B0C%2C+8760+h_1_3;ImageJ;;;
8760;190;0;190 °C, 8760 h;190+%C2%B0C%2C+8760+h_1;tEMProcess_3477;tEM;STEM_JEOL_JEM_2200_FS;JEOL;0.0225;190+%C2%B0C%2C+8760+h_1_3;precipitateGeometryMeasurementProcess_3477;190+%C2%B0C%2C+8760+h_1_3_6;9566;694.54;900.489;374.759;124.033;98.198;8.2771630619;L_190+%C2%B0C%2C+8760+h_1_3;ImageJ;;;
8760;190;0;190 °C, 8760 h;190+%C2%B0C%2C+8760+h_1;tEMProcess_3478;tEM;STEM_JEOL_JEM_2200_FS;JEOL;0.0225;190+%C2%B0C%2C+8760+h_1_3;precipitateGeometryMeasurementProcess_3478;190+%C2%B0C%2C+8760+h_1_3_7;1670;1776.147;930.475;154.167;51.057;41.646;3.4583947105;L_190+%C2%B0C%2C+8760+h_1_3;ImageJ;;;
8760;190;0;190 °C, 8760 h;190+%C2%B0C%2C+8760+h_1;tEMProcess_3479;tEM;STEM_JEOL_JEM_2200_FS;JEOL;0.0225;190+%C2%B0C%2C+8760+h_1_3;precipitateGeometryMeasurementProcess_3479;190+%C2%B0C%2C+8760+h_1_3_8;5878;1315.497;1157.459;314.35;119.792;62.476;6.4883028595;L_190+%C2%B0C%2C+8760+h_1_3;ImageJ;;;
8760;190;0;190 °C, 8760 h;190+%C2%B0C%2C+8760+h_1;tEMProcess_3480;tEM;STEM_JEOL_JEM_2200_FS;JEOL;0.0225;190+%C2%B0C%2C+8760+h_1_3;precipitateGeometryMeasurementProcess_3480;190+%C2%B0C%2C+8760+h_1_3_9;10622;1654.435;1212.202;485.345;191.442;70.645;8.7220680603;L_190+%C2%B0C%2C+8760+h_1_3;ImageJ;;;
8760;190;0;190 °C, 8760 h;190+%C2%B0C%2C+8760+h_1;tEMProcess_3481;tEM;STEM_JEOL_JEM_2200_FS;JEOL;0.0225;190+%C2%B0C%2C+8760+h_1_3;precipitateGeometryMeasurementProcess_3481;190+%C2%B0C%2C+8760+h_1_3_10;4944;252.705;1250.915;279.179;99.693;63.143;5.9505286941;L_190+%C2%B0C%2C+8760+h_1_3;ImageJ;;;
8760;190;0;190 °C, 8760 h;190+%C2%B0C%2C+8760+h_1;tEMProcess_3482;tEM;STEM_JEOL_JEM_2200_FS;JEOL;0.0225;190+%C2%B0C%2C+8760+h_1_3;precipitateGeometryMeasurementProcess_3482;190+%C2%B0C%2C+8760+h_1_3_11;4239;545.793;1368.395;253.22;88.035;61.308;5.5099547339;L_190+%C2%B0C%2C+8760+h_1_3;ImageJ;;;
8760;190;0;190 °C, 8760 h;190+%C2%B0C%2C+8760+h_1;tEMProcess_3483;tEM;STEM_JEOL_JEM_2200_FS;JEOL;0.0225;190+%C2%B0C%2C+8760+h_1_3;precipitateGeometryMeasurementProcess_3483;190+%C2%B0C%2C+8760+h_1_3_12;4811;1102.176;1428.161;335.848;146.51;41.81;5.8699445828;L_190+%C2%B0C%2C+8760+h_1_3;ImageJ;;;
8760;190;0;190 °C, 8760 h;190+%C2%B0C%2C+8760+h_1;tEMProcess_3484;tEM;STEM_JEOL_JEM_2200_FS;JEOL;0.0225;190+%C2%B0C%2C+8760+h_1_3;precipitateGeometryMeasurementProcess_3484;190+%C2%B0C%2C+8760+h_1_3_13;1087;1219.678;1478.302;123.296;41.628;33.248;2.7901727619;L_190+%C2%B0C%2C+8760+h_1_3;ImageJ;;;
8760;190;0;190 °C, 8760 h;190+%C2%B0C%2C+8760+h_1;tEMProcess_3485;tEM;STEM_JEOL_JEM_2200_FS;JEOL;0.0225;190+%C2%B0C%2C+8760+h_1_3;precipitateGeometryMeasurementProcess_3485;190+%C2%B0C%2C+8760+h_1_3_14;7339;1787.854;1684.411;357.889;127.714;73.166;7.2499459123;L_190+%C2%B0C%2C+8760+h_1_3;ImageJ;;;
8760;190;0;190 °C, 8760 h;190+%C2%B0C%2C+8760+h_1;tEMProcess_3486;tEM;STEM_JEOL_JEM_2200_FS;JEOL;0.0225;190+%C2%B0C%2C+8760+h_1_3;precipitateGeometryMeasurementProcess_3486;190+%C2%B0C%2C+8760+h_1_3_15;918;1289.918;1664.498;112.811;36.695;31.853;2.5641159683;L_190+%C2%B0C%2C+8760+h_1_3;ImageJ;;;
8760;190;0;190 °C, 8760 h;190+%C2%B0C%2C+8760+h_1;tEMProcess_3487;tEM;STEM_JEOL_JEM_2200_FS;JEOL;0.0225;190+%C2%B0C%2C+8760+h_1_3;precipitateGeometryMeasurementProcess_3487;190+%C2%B0C%2C+8760+h_1_3_16;3609;1828.457;1808.828;229.421;72.89;63.042;5.0840494227;L_190+%C2%B0C%2C+8760+h_1_3;ImageJ;;;
8760;190;0;190 °C, 8760 h;190+%C2%B0C%2C+8760+h_1;tEMProcess_3488;tEM;STEM_JEOL_JEM_2200_FS;JEOL;0.0225;190+%C2%B0C%2C+8760+h_1_3;precipitateGeometryMeasurementProcess_3488;190+%C2%B0C%2C+8760+h_1_3_17;3092;1109.038;1985.182;211.38;68.464;57.503;4.7058281717;L_190+%C2%B0C%2C+8760+h_1_3;ImageJ;;;
8760;190;0;190 °C, 8760 h;190+%C2%B0C%2C+8760+h_1;tEMProcess_3489;tEM;STEM_JEOL_JEM_2200_FS;JEOL;0.0225;190+%C2%B0C%2C+8760+h_1_3;precipitateGeometryMeasurementProcess_3489;190+%C2%B0C%2C+8760+h_1_3_18;978;888.641;2001.402;116.225;38.185;32.611;2.6465844112;L_190+%C2%B0C%2C+8760+h_1_3;ImageJ;;;
8760;190;0;190 °C, 8760 h;190+%C2%B0C%2C+8760+h_1;tEMProcess_3490;tEM;STEM_JEOL_JEM_2200_FS;JEOL;0.0225;190+%C2%B0C%2C+8760+h_1_4;precipitateGeometryMeasurementProcess_3490;190+%C2%B0C%2C+8760+h_1_4_1;6358;1112.889;103.003;307.404;96.929;83.517;6.7480234712;L_190+%C2%B0C%2C+8760+h_1_4;ImageJ;;;
8760;190;0;190 °C, 8760 h;190+%C2%B0C%2C+8760+h_1;tEMProcess_3491;tEM;STEM_JEOL_JEM_2200_FS;JEOL;0.0225;190+%C2%B0C%2C+8760+h_1_4;precipitateGeometryMeasurementProcess_3491;190+%C2%B0C%2C+8760+h_1_4_2;4990;1327.985;271.9;299.078;102.661;61.888;5.9781470768;L_190+%C2%B0C%2C+8760+h_1_4;ImageJ;;;
8760;190;0;190 °C, 8760 h;190+%C2%B0C%2C+8760+h_1;tEMProcess_3492;tEM;STEM_JEOL_JEM_2200_FS;JEOL;0.0225;190+%C2%B0C%2C+8760+h_1_4;precipitateGeometryMeasurementProcess_3492;190+%C2%B0C%2C+8760+h_1_4_3;6178;1669.014;337.964;303.907;103.991;75.642;6.6518167239;L_190+%C2%B0C%2C+8760+h_1_4;ImageJ;;;
8760;190;0;190 °C, 8760 h;190+%C2%B0C%2C+8760+h_1;tEMProcess_3493;tEM;STEM_JEOL_JEM_2200_FS;JEOL;0.0225;190+%C2%B0C%2C+8760+h_1_4;precipitateGeometryMeasurementProcess_3493;190+%C2%B0C%2C+8760+h_1_4_4;1450;1037.302;491.732;144.51;52.229;35.348;3.2225548927;L_190+%C2%B0C%2C+8760+h_1_4;ImageJ;;;
8760;190;0;190 °C, 8760 h;190+%C2%B0C%2C+8760+h_1;tEMProcess_3494;tEM;STEM_JEOL_JEM_2200_FS;JEOL;0.0225;190+%C2%B0C%2C+8760+h_1_4;precipitateGeometryMeasurementProcess_3494;190+%C2%B0C%2C+8760+h_1_4_5;13815;1658.099;677.483;477.262;178.619;98.477;9.9469919698;L_190+%C2%B0C%2C+8760+h_1_4;ImageJ;;;
8760;190;0;190 °C, 8760 h;190+%C2%B0C%2C+8760+h_1;tEMProcess_3495;tEM;STEM_JEOL_JEM_2200_FS;JEOL;0.0225;190+%C2%B0C%2C+8760+h_1_4;precipitateGeometryMeasurementProcess_3495;190+%C2%B0C%2C+8760+h_1_4_6;2597;958.537;668.35;196.108;66.528;49.702;4.3127302749;L_190+%C2%B0C%2C+8760+h_1_4;ImageJ;;;
8760;190;0;190 °C, 8760 h;190+%C2%B0C%2C+8760+h_1;tEMProcess_3496;tEM;STEM_JEOL_JEM_2200_FS;JEOL;0.0225;190+%C2%B0C%2C+8760+h_1_4;precipitateGeometryMeasurementProcess_3496;190+%C2%B0C%2C+8760+h_1_4_7;1909;515.864;707.167;164.752;56.686;42.879;3.6975945406;L_190+%C2%B0C%2C+8760+h_1_4;ImageJ;;;
8760;190;0;190 °C, 8760 h;190+%C2%B0C%2C+8760+h_1;tEMProcess_3497;tEM;STEM_JEOL_JEM_2200_FS;JEOL;0.0225;190+%C2%B0C%2C+8760+h_1_4;precipitateGeometryMeasurementProcess_3497;190+%C2%B0C%2C+8760+h_1_4_8;4275;715.408;1316.346;251.321;80.141;67.919;5.5333021043;L_190+%C2%B0C%2C+8760+h_1_4;ImageJ;;;
8760;190;0;190 °C, 8760 h;190+%C2%B0C%2C+8760+h_1;tEMProcess_3498;tEM;STEM_JEOL_JEM_2200_FS;JEOL;0.0225;190+%C2%B0C%2C+8760+h_1_4;precipitateGeometryMeasurementProcess_3498;190+%C2%B0C%2C+8760+h_1_4_9;8432;1536.784;1503.141;378.375;139.243;77.102;7.7710843263;L_190+%C2%B0C%2C+8760+h_1_4;ImageJ;;;
8760;190;0;190 °C, 8760 h;190+%C2%B0C%2C+8760+h_1;tEMProcess_3499;tEM;STEM_JEOL_JEM_2200_FS;JEOL;0.0225;190+%C2%B0C%2C+8760+h_1_4;precipitateGeometryMeasurementProcess_3499;190+%C2%B0C%2C+8760+h_1_4_10;3058;762.064;1675.835;217.421;80.827;48.172;4.6798837292;L_190+%C2%B0C%2C+8760+h_1_4;ImageJ;;;
8760;190;0;190 °C, 8760 h;190+%C2%B0C%2C+8760+h_1;tEMProcess_3500;tEM;STEM_JEOL_JEM_2200_FS;JEOL;0.0225;190+%C2%B0C%2C+8760+h_1_4;precipitateGeometryMeasurementProcess_3500;190+%C2%B0C%2C+8760+h_1_4_11;889;35.822;1699.069;111.74;39.713;28.503;2.5232902129;L_190+%C2%B0C%2C+8760+h_1_4;ImageJ;;;
8760;190;0;190 °C, 8760 h;190+%C2%B0C%2C+8760+h_1;tEMProcess_3501;tEM;STEM_JEOL_JEM_2200_FS;JEOL;0.0225;190+%C2%B0C%2C+8760+h_1_4;precipitateGeometryMeasurementProcess_3501;190+%C2%B0C%2C+8760+h_1_4_12;1322;1537.142;1749.327;138.953;46.214;36.422;3.0770322658;L_190+%C2%B0C%2C+8760+h_1_4;ImageJ;;;
8760;190;0;190 °C, 8760 h;190+%C2%B0C%2C+8760+h_1;tEMProcess_3502;tEM;STEM_JEOL_JEM_2200_FS;JEOL;0.0225;190+%C2%B0C%2C+8760+h_1_4;precipitateGeometryMeasurementProcess_3502;190+%C2%B0C%2C+8760+h_1_4_13;759;594.534;1772.113;105.497;39.509;24.46;2.3315096142;L_190+%C2%B0C%2C+8760+h_1_4;ImageJ;;;
8760;190;0;190 °C, 8760 h;190+%C2%B0C%2C+8760+h_1;tEMProcess_3503;tEM;STEM_JEOL_JEM_2200_FS;JEOL;0.0225;190+%C2%B0C%2C+8760+h_1_4;precipitateGeometryMeasurementProcess_3503;190+%C2%B0C%2C+8760+h_1_4_14;2707;144.334;1850.06;201.924;66.475;51.849;4.4031192799;L_190+%C2%B0C%2C+8760+h_1_4;ImageJ;;;
8760;190;0;190 °C, 8760 h;190+%C2%B0C%2C+8760+h_1;tEMProcess_3504;tEM;STEM_JEOL_JEM_2200_FS;JEOL;0.0225;190+%C2%B0C%2C+8760+h_1_5;precipitateGeometryMeasurementProcess_3504;190+%C2%B0C%2C+8760+h_1_5_1;10120;592.849;335.526;408.517;149.744;86.048;8.5134693917;L_190+%C2%B0C%2C+8760+h_1_5;ImageJ;;;
8760;190;0;190 °C, 8760 h;190+%C2%B0C%2C+8760+h_1;tEMProcess_3505;tEM;STEM_JEOL_JEM_2200_FS;JEOL;0.0225;190+%C2%B0C%2C+8760+h_1_5;precipitateGeometryMeasurementProcess_3505;190+%C2%B0C%2C+8760+h_1_5_2;1945;1328.865;347.607;167.581;59.206;41.828;3.7322963969;L_190+%C2%B0C%2C+8760+h_1_5;ImageJ;;;
8760;190;0;190 °C, 8760 h;190+%C2%B0C%2C+8760+h_1;tEMProcess_3506;tEM;STEM_JEOL_JEM_2200_FS;JEOL;0.0225;190+%C2%B0C%2C+8760+h_1_5;precipitateGeometryMeasurementProcess_3506;190+%C2%B0C%2C+8760+h_1_5_3;14582;1172.692;615.118;502.375;194.962;95.231;10.2193875603;L_190+%C2%B0C%2C+8760+h_1_5;ImageJ;;;
8760;190;0;190 °C, 8760 h;190+%C2%B0C%2C+8760+h_1;tEMProcess_3507;tEM;STEM_JEOL_JEM_2200_FS;JEOL;0.0225;190+%C2%B0C%2C+8760+h_1_5;precipitateGeometryMeasurementProcess_3507;190+%C2%B0C%2C+8760+h_1_5_4;2431;593.579;579.452;186.066;61.094;50.664;4.1726196807;L_190+%C2%B0C%2C+8760+h_1_5;ImageJ;;;
