Repository: materialdigital/demo-orowan

# demo-orowan

This repository hosts a Jupyter notebook demonstrator that is based on an ontological framework. This framework is structured around the Platform MaterialDigital Core Ontology (PMDco), Tensile Test Ontology (TTO), and Precipitate Geometry Ontology (PGO). This approach allows for a nuanced exploration and demonstration of the Orowan correlation in materials science. This example is provided by the PMD core team.

For more information on these ontologies and the underlying framework, please visit:
- PMDco: [Platform MaterialDigital Core Ontology](https://github.com/materialdigital/core-ontology).

File: data/TEM_data.csv (part 23 of 41)
specimenAgingtime;specimenAgingT;specimenCreepStress;specimenMaterialStateName;specimen_ID;tEMProcess;transmissionElectronMicroscope;manufacturerSeries;tEMManufacturer;calibrationFactor;dFImage_ID;precipitateGeometryMeasurement;particleNumber;particleArea;weightedXPositionCentralPoint;weightedYPositionCentralPoint;perimeter;elipseFitMajorAxis;elipseFitMinorAxis;particleRadius_nm;labDFImage_ID;softwareAgent;;;
8760;190;0;190 °C, 8760 h;190+%C2%B0C%2C+8760+h_1;tEMProcess_3508;tEM;STEM_JEOL_JEM_2200_FS;JEOL;0.0225;190+%C2%B0C%2C+8760+h_1_5;precipitateGeometryMeasurementProcess_3508;190+%C2%B0C%2C+8760+h_1_5_5;2565;1805.994;717.159;195.723;63.679;51.286;4.2860773799;L_190+%C2%B0C%2C+8760+h_1_5;ImageJ;;;
8760;190;0;190 °C, 8760 h;190+%C2%B0C%2C+8760+h_1;tEMProcess_3509;tEM;STEM_JEOL_JEM_2200_FS;JEOL;0.0225;190+%C2%B0C%2C+8760+h_1_5;precipitateGeometryMeasurementProcess_3509;190+%C2%B0C%2C+8760+h_1_5_6;11388;156.38;831.375;425.747;146.869;98.725;9.0310875390;L_190+%C2%B0C%2C+8760+h_1_5;ImageJ;;;
8760;190;0;190 °C, 8760 h;190+%C2%B0C%2C+8760+h_1;tEMProcess_3510;tEM;STEM_JEOL_JEM_2200_FS;JEOL;0.0225;190+%C2%B0C%2C+8760+h_1_5;precipitateGeometryMeasurementProcess_3510;190+%C2%B0C%2C+8760+h_1_5_7;8358;283.653;1005.058;351.161;115.825;91.878;7.7369093084;L_190+%C2%B0C%2C+8760+h_1_5;ImageJ;;;
8760;190;0;190 °C, 8760 h;190+%C2%B0C%2C+8760+h_1;tEMProcess_3511;tEM;STEM_JEOL_JEM_2200_FS;JEOL;0.0225;190+%C2%B0C%2C+8760+h_1_5;precipitateGeometryMeasurementProcess_3511;190+%C2%B0C%2C+8760+h_1_5_8;6617;608.424;1078.062;327.362;124.832;67.491;6.8840955564;L_190+%C2%B0C%2C+8760+h_1_5;ImageJ;;;
8760;190;0;190 °C, 8760 h;190+%C2%B0C%2C+8760+h_1;tEMProcess_3512;tEM;STEM_JEOL_JEM_2200_FS;JEOL;0.0225;190+%C2%B0C%2C+8760+h_1_5;precipitateGeometryMeasurementProcess_3512;190+%C2%B0C%2C+8760+h_1_5_9;964;1593.777;1268.605;118.912;45.206;27.151;2.6275732970;L_190+%C2%B0C%2C+8760+h_1_5;ImageJ;;;
8760;190;0;190 °C, 8760 h;190+%C2%B0C%2C+8760+h_1;tEMProcess_3513;tEM;STEM_JEOL_JEM_2200_FS;JEOL;0.0225;190+%C2%B0C%2C+8760+h_1_5;precipitateGeometryMeasurementProcess_3513;190+%C2%B0C%2C+8760+h_1_5_10;2883;309.323;1503.18;202.409;64.04;57.32;4.5440033607;L_190+%C2%B0C%2C+8760+h_1_5;ImageJ;;;
8760;190;0;190 °C, 8760 h;190+%C2%B0C%2C+8760+h_1;tEMProcess_3514;tEM;STEM_JEOL_JEM_2200_FS;JEOL;0.0225;190+%C2%B0C%2C+8760+h_1_5;precipitateGeometryMeasurementProcess_3514;190+%C2%B0C%2C+8760+h_1_5_11;6712;1254.014;1589.143;311.362;102.926;83.03;6.9333367877;L_190+%C2%B0C%2C+8760+h_1_5;ImageJ;;;
8760;190;0;190 °C, 8760 h;190+%C2%B0C%2C+8760+h_1;tEMProcess_3515;tEM;STEM_JEOL_JEM_2200_FS;JEOL;0.0225;190+%C2%B0C%2C+8760+h_1_5;precipitateGeometryMeasurementProcess_3515;190+%C2%B0C%2C+8760+h_1_5_12;8408;1487.495;1685.104;360.191;123.574;86.631;7.7600170276;L_190+%C2%B0C%2C+8760+h_1_5;ImageJ;;;
8760;190;0;190 °C, 8760 h;190+%C2%B0C%2C+8760+h_1;tEMProcess_3516;tEM;STEM_JEOL_JEM_2200_FS;JEOL;0.0225;190+%C2%B0C%2C+8760+h_1_5;precipitateGeometryMeasurementProcess_3516;190+%C2%B0C%2C+8760+h_1_5_13;6693;1097.355;1740.086;325.505;119.076;71.566;6.9235165585;L_190+%C2%B0C%2C+8760+h_1_5;ImageJ;;;
8760;190;0;190 °C, 8760 h;190+%C2%B0C%2C+8760+h_1;tEMProcess_3517;tEM;STEM_JEOL_JEM_2200_FS;JEOL;0.0225;190+%C2%B0C%2C+8760+h_1_5;precipitateGeometryMeasurementProcess_3517;190+%C2%B0C%2C+8760+h_1_5_14;2859;946.025;1765.027;200.995;67.31;54.081;4.5250501880;L_190+%C2%B0C%2C+8760+h_1_5;ImageJ;;;
8760;190;0;190 °C, 8760 h;190+%C2%B0C%2C+8760+h_1;tEMProcess_3518;tEM;STEM_JEOL_JEM_2200_FS;JEOL;0.0225;190+%C2%B0C%2C+8760+h_1_6;precipitateGeometryMeasurementProcess_3518;190+%C2%B0C%2C+8760+h_1_6_1;5654;325.076;73.137;291.12;98.128;73.362;6.3634732789;L_190+%C2%B0C%2C+8760+h_1_6;ImageJ;;;
8760;190;0;190 °C, 8760 h;190+%C2%B0C%2C+8760+h_1;tEMProcess_3519;tEM;STEM_JEOL_JEM_2200_FS;JEOL;0.0225;190+%C2%B0C%2C+8760+h_1_6;precipitateGeometryMeasurementProcess_3519;190+%C2%B0C%2C+8760+h_1_6_2;7193;561.584;172.195;335.563;116.85;78.378;7.1774694534;L_190+%C2%B0C%2C+8760+h_1_6;ImageJ;;;
8760;190;0;190 °C, 8760 h;190+%C2%B0C%2C+8760+h_1;tEMProcess_3520;tEM;STEM_JEOL_JEM_2200_FS;JEOL;0.0225;190+%C2%B0C%2C+8760+h_1_6;precipitateGeometryMeasurementProcess_3520;190+%C2%B0C%2C+8760+h_1_6_3;5839;168.806;220.642;307.019;114.055;65.183;6.4667423849;L_190+%C2%B0C%2C+8760+h_1_6;ImageJ;;;
8760;190;0;190 °C, 8760 h;190+%C2%B0C%2C+8760+h_1;tEMProcess_3521;tEM;STEM_JEOL_JEM_2200_FS;JEOL;0.0225;190+%C2%B0C%2C+8760+h_1_6;precipitateGeometryMeasurementProcess_3521;190+%C2%B0C%2C+8760+h_1_6_4;4582;1095.114;469.034;281.664;109.446;53.305;5.7285388814;L_190+%C2%B0C%2C+8760+h_1_6;ImageJ;;;
8760;190;0;190 °C, 8760 h;190+%C2%B0C%2C+8760+h_1;tEMProcess_3522;tEM;STEM_JEOL_JEM_2200_FS;JEOL;0.0225;190+%C2%B0C%2C+8760+h_1_6;precipitateGeometryMeasurementProcess_3522;190+%C2%B0C%2C+8760+h_1_6_5;764;236.649;543.702;122.326;50.755;19.166;2.3391765524;L_190+%C2%B0C%2C+8760+h_1_6;ImageJ;;;
8760;190;0;190 °C, 8760 h;190+%C2%B0C%2C+8760+h_1;tEMProcess_3523;tEM;STEM_JEOL_JEM_2200_FS;JEOL;0.0225;190+%C2%B0C%2C+8760+h_1_6;precipitateGeometryMeasurementProcess_3523;190+%C2%B0C%2C+8760+h_1_6_6;3805;446.439;689.524;264.007;89.013;54.426;5.2202782618;L_190+%C2%B0C%2C+8760+h_1_6;ImageJ;;;
8760;190;0;190 °C, 8760 h;190+%C2%B0C%2C+8760+h_1;tEMProcess_3524;tEM;STEM_JEOL_JEM_2200_FS;JEOL;0.0225;190+%C2%B0C%2C+8760+h_1_6;precipitateGeometryMeasurementProcess_3524;190+%C2%B0C%2C+8760+h_1_6_7;1839;1331.039;717.455;162.024;53.256;43.967;3.6291689566;L_190+%C2%B0C%2C+8760+h_1_6;ImageJ;;;
8760;190;0;190 °C, 8760 h;190+%C2%B0C%2C+8760+h_1;tEMProcess_3525;tEM;STEM_JEOL_JEM_2200_FS;JEOL;0.0225;190+%C2%B0C%2C+8760+h_1_6;precipitateGeometryMeasurementProcess_3525;190+%C2%B0C%2C+8760+h_1_6_8;6675;1335.512;1081.509;332.576;109.672;77.494;6.9142003176;L_190+%C2%B0C%2C+8760+h_1_6;ImageJ;;;
8760;190;0;190 °C, 8760 h;190+%C2%B0C%2C+8760+h_1;tEMProcess_3526;tEM;STEM_JEOL_JEM_2200_FS;JEOL;0.0225;190+%C2%B0C%2C+8760+h_1_6;precipitateGeometryMeasurementProcess_3526;190+%C2%B0C%2C+8760+h_1_6_9;1138;1147.219;1134.119;156.326;69.091;20.972;2.8548773416;L_190+%C2%B0C%2C+8760+h_1_6;ImageJ;;;
8760;190;0;190 °C, 8760 h;190+%C2%B0C%2C+8760+h_1;tEMProcess_3527;tEM;STEM_JEOL_JEM_2200_FS;JEOL;0.0225;190+%C2%B0C%2C+8760+h_1_6;precipitateGeometryMeasurementProcess_3527;190+%C2%B0C%2C+8760+h_1_6_10;3121;1650.398;1153.773;224.794;84.879;46.817;4.7278447503;L_190+%C2%B0C%2C+8760+h_1_6;ImageJ;;;
8760;190;0;190 °C, 8760 h;190+%C2%B0C%2C+8760+h_1;tEMProcess_3528;tEM;STEM_JEOL_JEM_2200_FS;JEOL;0.0225;190+%C2%B0C%2C+8760+h_1_6;precipitateGeometryMeasurementProcess_3528;190+%C2%B0C%2C+8760+h_1_6_11;3432;626.741;1237.631;234.208;82.156;53.189;4.9578109495;L_190+%C2%B0C%2C+8760+h_1_6;ImageJ;;;
8760;190;0;190 °C, 8760 h;190+%C2%B0C%2C+8760+h_1;tEMProcess_3529;tEM;STEM_JEOL_JEM_2200_FS;JEOL;0.0225;190+%C2%B0C%2C+8760+h_1_6;precipitateGeometryMeasurementProcess_3529;190+%C2%B0C%2C+8760+h_1_6_12;1886;1763.706;1246.047;163.823;52.259;45.95;3.6752523750;L_190+%C2%B0C%2C+8760+h_1_6;ImageJ;;;
8760;190;0;190 °C, 8760 h;190+%C2%B0C%2C+8760+h_1;tEMProcess_3530;tEM;STEM_JEOL_JEM_2200_FS;JEOL;0.0225;190+%C2%B0C%2C+8760+h_1_6;precipitateGeometryMeasurementProcess_3530;190+%C2%B0C%2C+8760+h_1_6_13;2911;1534.603;1458.283;210.652;71.751;51.656;4.5660159626;L_190+%C2%B0C%2C+8760+h_1_6;ImageJ;;;
8760;190;0;190 °C, 8760 h;190+%C2%B0C%2C+8760+h_1;tEMProcess_3531;tEM;STEM_JEOL_JEM_2200_FS;JEOL;0.0225;190+%C2%B0C%2C+8760+h_1_6;precipitateGeometryMeasurementProcess_3531;190+%C2%B0C%2C+8760+h_1_6_14;3699;105.571;1567.847;288.853;130.153;36.186;5.1470511997;L_190+%C2%B0C%2C+8760+h_1_6;ImageJ;;;
8760;190;0;190 °C, 8760 h;190+%C2%B0C%2C+8760+h_1;tEMProcess_3532;tEM;STEM_JEOL_JEM_2200_FS;JEOL;0.0225;190+%C2%B0C%2C+8760+h_1_6;precipitateGeometryMeasurementProcess_3532;190+%C2%B0C%2C+8760+h_1_6_15;5633;1100.175;1699.973;310.936;120.324;59.607;6.3516447279;L_190+%C2%B0C%2C+8760+h_1_6;ImageJ;;;
8760;190;0;190 °C, 8760 h;190+%C2%B0C%2C+8760+h_1;tEMProcess_3533;tEM;STEM_JEOL_JEM_2200_FS;JEOL;0.0225;190+%C2%B0C%2C+8760+h_1_6;precipitateGeometryMeasurementProcess_3533;190+%C2%B0C%2C+8760+h_1_6_16;4302;759.165;1768.973;248.735;76.882;71.246;5.5507481868;L_190+%C2%B0C%2C+8760+h_1_6;ImageJ;;;
8760;190;0;190 °C, 8760 h;190+%C2%B0C%2C+8760+h_1;tEMProcess_3534;tEM;STEM_JEOL_JEM_2200_FS;JEOL;0.0225;190+%C2%B0C%2C+8760+h_1_6;precipitateGeometryMeasurementProcess_3534;190+%C2%B0C%2C+8760+h_1_6_17;7999;515.236;1867.393;345.161;113.312;89.881;7.5689244639;L_190+%C2%B0C%2C+8760+h_1_6;ImageJ;;;
8760;190;0;190 °C, 8760 h;190+%C2%B0C%2C+8760+h_1;tEMProcess_3535;tEM;STEM_JEOL_JEM_2200_FS;JEOL;0.0225;190+%C2%B0C%2C+8760+h_1_6;precipitateGeometryMeasurementProcess_3535;190+%C2%B0C%2C+8760+h_1_6_18;554;805.791;1864.363;106.284;47.035;14.997;1.9919168485;L_190+%C2%B0C%2C+8760+h_1_6;ImageJ;;;
8760;190;0;190 °C, 8760 h;190+%C2%B0C%2C+8760+h_1;tEMProcess_3536;tEM;STEM_JEOL_JEM_2200_FS;JEOL;0.0225;190+%C2%B0C%2C+8760+h_1_7;precipitateGeometryMeasurementProcess_3536;190+%C2%B0C%2C+8760+h_1_7_1;2564;1210.214;229.236;189.723;58.798;55.522;4.2852418058;L_190+%C2%B0C%2C+8760+h_1_7;ImageJ;;;
8760;190;0;190 °C, 8760 h;190+%C2%B0C%2C+8760+h_1;tEMProcess_3537;tEM;STEM_JEOL_JEM_2200_FS;JEOL;0.0225;190+%C2%B0C%2C+8760+h_1_7;precipitateGeometryMeasurementProcess_3537;190+%C2%B0C%2C+8760+h_1_7_2;226;1793.102;253.628;56.77;20.166;14.269;1.2722443835;L_190+%C2%B0C%2C+8760+h_1_7;ImageJ;;;
8760;190;0;190 °C, 8760 h;190+%C2%B0C%2C+8760+h_1;tEMProcess_3538;tEM;STEM_JEOL_JEM_2200_FS;JEOL;0.0225;190+%C2%B0C%2C+8760+h_1_7;precipitateGeometryMeasurementProcess_3538;190+%C2%B0C%2C+8760+h_1_7_3;2725;485.195;557.586;199.037;67.051;51.746;4.4177341360;L_190+%C2%B0C%2C+8760+h_1_7;ImageJ;;;
8760;190;0;190 °C, 8760 h;190+%C2%B0C%2C+8760+h_1;tEMProcess_3539;tEM;STEM_JEOL_JEM_2200_FS;JEOL;0.0225;190+%C2%B0C%2C+8760+h_1_7;precipitateGeometryMeasurementProcess_3539;190+%C2%B0C%2C+8760+h_1_7_4;7056;778.313;585.632;324.676;110.944;80.977;7.1087887527;L_190+%C2%B0C%2C+8760+h_1_7;ImageJ;;;
8760;190;0;190 °C, 8760 h;190+%C2%B0C%2C+8760+h_1;tEMProcess_3540;tEM;STEM_JEOL_JEM_2200_FS;JEOL;0.0225;190+%C2%B0C%2C+8760+h_1_7;precipitateGeometryMeasurementProcess_3540;190+%C2%B0C%2C+8760+h_1_7_5;3124;433.031;759.174;238.108;84.782;46.916;4.7301164785;L_190+%C2%B0C%2C+8760+h_1_7;ImageJ;;;
8760;190;0;190 °C, 8760 h;190+%C2%B0C%2C+8760+h_1;tEMProcess_3541;tEM;STEM_JEOL_JEM_2200_FS;JEOL;0.0225;190+%C2%B0C%2C+8760+h_1_7;precipitateGeometryMeasurementProcess_3541;190+%C2%B0C%2C+8760+h_1_7_6;522;1997.397;775.464;84.669;28.967;22.944;1.9335329356;L_190+%C2%B0C%2C+8760+h_1_7;ImageJ;;;
8760;190;0;190 °C, 8760 h;190+%C2%B0C%2C+8760+h_1;tEMProcess_3542;tEM;STEM_JEOL_JEM_2200_FS;JEOL;0.0225;190+%C2%B0C%2C+8760+h_1_7;precipitateGeometryMeasurementProcess_3542;190+%C2%B0C%2C+8760+h_1_7_7;2404;1776.609;1099.043;185.48;59.82;51.168;4.1493832968;L_190+%C2%B0C%2C+8760+h_1_7;ImageJ;;;
8760;190;0;190 °C, 8760 h;190+%C2%B0C%2C+8760+h_1;tEMProcess_3543;tEM;STEM_JEOL_JEM_2200_FS;JEOL;0.0225;190+%C2%B0C%2C+8760+h_1_7;precipitateGeometryMeasurementProcess_3543;190+%C2%B0C%2C+8760+h_1_7_8;4723;501.897;1113.719;268.291;89.483;67.203;5.8160120211;L_190+%C2%B0C%2C+8760+h_1_7;ImageJ;;;
8760;190;0;190 °C, 8760 h;190+%C2%B0C%2C+8760+h_1;tEMProcess_3544;tEM;STEM_JEOL_JEM_2200_FS;JEOL;0.0225;190+%C2%B0C%2C+8760+h_1_7;precipitateGeometryMeasurementProcess_3544;190+%C2%B0C%2C+8760+h_1_7_9;3169;1725.776;1389.893;219.279;74.556;54.119;4.7640624114;L_190+%C2%B0C%2C+8760+h_1_7;ImageJ;;;
8760;190;0;190 °C, 8760 h;190+%C2%B0C%2C+8760+h_1;tEMProcess_3545;tEM;STEM_JEOL_JEM_2200_FS;JEOL;0.0225;190+%C2%B0C%2C+8760+h_1_7;precipitateGeometryMeasurementProcess_3545;190+%C2%B0C%2C+8760+h_1_7_10;5465;195.145;1422.42;325.061;132.828;52.385;6.2562112640;L_190+%C2%B0C%2C+8760+h_1_7;ImageJ;;;
8760;190;0;190 °C, 8760 h;190+%C2%B0C%2C+8760+h_1;tEMProcess_3546;tEM;STEM_JEOL_JEM_2200_FS;JEOL;0.0225;190+%C2%B0C%2C+8760+h_1_7;precipitateGeometryMeasurementProcess_3546;190+%C2%B0C%2C+8760+h_1_7_11;7230;1741.972;1586.187;329.463;109.597;83.994;7.1959058314;L_190+%C2%B0C%2C+8760+h_1_7;ImageJ;;;
8760;190;0;190 °C, 8760 h;190+%C2%B0C%2C+8760+h_1;tEMProcess_3547;tEM;STEM_JEOL_JEM_2200_FS;JEOL;0.0225;190+%C2%B0C%2C+8760+h_1_7;precipitateGeometryMeasurementProcess_3547;190+%C2%B0C%2C+8760+h_1_7_12;8869;262.038;1991.961;386.274;147.446;76.586;7.9699142757;L_190+%C2%B0C%2C+8760+h_1_7;ImageJ;;;
8760;190;0;190 °C, 8760 h;190+%C2%B0C%2C+8760+h_1;tEMProcess_3548;tEM;STEM_JEOL_JEM_2200_FS;JEOL;0.0225;190+%C2%B0C%2C+8760+h_1_8;precipitateGeometryMeasurementProcess_3548;190+%C2%B0C%2C+8760+h_1_8_1;9100;1408.334;94.977;371.99;128.074;90.467;8.0730384117;L_190+%C2%B0C%2C+8760+h_1_8;ImageJ;;;
8760;190;0;190 °C, 8760 h;190+%C2%B0C%2C+8760+h_1;tEMProcess_3549;tEM;STEM_JEOL_JEM_2200_FS;JEOL;0.0225;190+%C2%B0C%2C+8760+h_1_8;precipitateGeometryMeasurementProcess_3549;190+%C2%B0C%2C+8760+h_1_8_2;3196;157.061;162.386;217.037;74.973;54.277;4.7843143621;L_190+%C2%B0C%2C+8760+h_1_8;ImageJ;;;
8760;190;0;190 °C, 8760 h;190+%C2%B0C%2C+8760+h_1;tEMProcess_3550;tEM;STEM_JEOL_JEM_2200_FS;JEOL;0.0225;190+%C2%B0C%2C+8760+h_1_8;precipitateGeometryMeasurementProcess_3550;190+%C2%B0C%2C+8760+h_1_8_3;7258;173.261;360.033;333.463;114.027;81.044;7.2098263476;L_190+%C2%B0C%2C+8760+h_1_8;ImageJ;;;
8760;190;0;190 °C, 8760 h;190+%C2%B0C%2C+8760+h_1;tEMProcess_3551;tEM;STEM_JEOL_JEM_2200_FS;JEOL;0.0225;190+%C2%B0C%2C+8760+h_1_8;precipitateGeometryMeasurementProcess_3551;190+%C2%B0C%2C+8760+h_1_8_4;1268;620.431;355.891;133.296;43.488;37.125;3.0135329852;L_190+%C2%B0C%2C+8760+h_1_8;ImageJ;;;
8760;190;0;190 °C, 8760 h;190+%C2%B0C%2C+8760+h_1;tEMProcess_3552;tEM;STEM_JEOL_JEM_2200_FS;JEOL;0.0225;190+%C2%B0C%2C+8760+h_1_8;precipitateGeometryMeasurementProcess_3552;190+%C2%B0C%2C+8760+h_1_8_5;2702;1159.436;419.94;203.581;67.459;50.999;4.3990509807;L_190+%C2%B0C%2C+8760+h_1_8;ImageJ;;;
8760;190;0;190 °C, 8760 h;190+%C2%B0C%2C+8760+h_1;tEMProcess_3553;tEM;STEM_JEOL_JEM_2200_FS;JEOL;0.0225;190+%C2%B0C%2C+8760+h_1_8;precipitateGeometryMeasurementProcess_3553;190+%C2%B0C%2C+8760+h_1_8_6;4534;1063.688;510.68;266.392;95.407;60.508;5.6984544430;L_190+%C2%B0C%2C+8760+h_1_8;ImageJ;;;
8760;190;0;190 °C, 8760 h;190+%C2%B0C%2C+8760+h_1;tEMProcess_3554;tEM;STEM_JEOL_JEM_2200_FS;JEOL;0.0225;190+%C2%B0C%2C+8760+h_1_8;precipitateGeometryMeasurementProcess_3554;190+%C2%B0C%2C+8760+h_1_8_7;9659;1995.717;581.822;389.404;138.19;88.995;8.3173007514;L_190+%C2%B0C%2C+8760+h_1_8;ImageJ;;;
8760;190;0;190 °C, 8760 h;190+%C2%B0C%2C+8760+h_1;tEMProcess_3555;tEM;STEM_JEOL_JEM_2200_FS;JEOL;0.0225;190+%C2%B0C%2C+8760+h_1_8;precipitateGeometryMeasurementProcess_3555;190+%C2%B0C%2C+8760+h_1_8_8;2731;80.762;794.073;196.35;61.718;56.34;4.4225950223;L_190+%C2%B0C%2C+8760+h_1_8;ImageJ;;;
8760;190;0;190 °C, 8760 h;190+%C2%B0C%2C+8760+h_1;tEMProcess_3556;tEM;STEM_JEOL_JEM_2200_FS;JEOL;0.0225;190+%C2%B0C%2C+8760+h_1_8;precipitateGeometryMeasurementProcess_3556;190+%C2%B0C%2C+8760+h_1_8_9;9157;264.175;820.076;383.304;134.649;86.589;8.0982826343;L_190+%C2%B0C%2C+8760+h_1_8;ImageJ;;;
8760;190;0;190 °C, 8760 h;190+%C2%B0C%2C+8760+h_1;tEMProcess_3557;tEM;STEM_JEOL_JEM_2200_FS;JEOL;0.0225;190+%C2%B0C%2C+8760+h_1_8;precipitateGeometryMeasurementProcess_3557;190+%C2%B0C%2C+8760+h_1_8_10;2207;1313.979;792.895;201.539;84.059;33.429;3.9757355512;L_190+%C2%B0C%2C+8760+h_1_8;ImageJ;;;
8760;190;0;190 °C, 8760 h;190+%C2%B0C%2C+8760+h_1;tEMProcess_3558;tEM;STEM_JEOL_JEM_2200_FS;JEOL;0.0225;190+%C2%B0C%2C+8760+h_1_8;precipitateGeometryMeasurementProcess_3558;190+%C2%B0C%2C+8760+h_1_8_11;52;769.981;797.788;25.556;8.67;7.636;0.6102643418;L_190+%C2%B0C%2C+8760+h_1_8;ImageJ;;;
8760;190;0;190 °C, 8760 h;190+%C2%B0C%2C+8760+h_1;tEMProcess_3559;tEM;STEM_JEOL_JEM_2200_FS;JEOL;0.0225;190+%C2%B0C%2C+8760+h_1_8;precipitateGeometryMeasurementProcess_3559;190+%C2%B0C%2C+8760+h_1_8_12;4517;1203.937;1102.12;269.806;96.899;59.353;5.6877613793;L_190+%C2%B0C%2C+8760+h_1_8;ImageJ;;;
8760;190;0;190 °C, 8760 h;190+%C2%B0C%2C+8760+h_1;tEMProcess_3560;tEM;STEM_JEOL_JEM_2200_FS;JEOL;0.0225;190+%C2%B0C%2C+8760+h_1_8;precipitateGeometryMeasurementProcess_3560;190+%C2%B0C%2C+8760+h_1_8_13;4717;1261.967;1220.494;271.522;89.42;67.165;5.8123165774;L_190+%C2%B0C%2C+8760+h_1_8;ImageJ;;;
8760;190;0;190 °C, 8760 h;190+%C2%B0C%2C+8760+h_1;tEMProcess_3561;tEM;STEM_JEOL_JEM_2200_FS;JEOL;0.0225;190+%C2%B0C%2C+8760+h_1_8;precipitateGeometryMeasurementProcess_3561;190+%C2%B0C%2C+8760+h_1_8_14;875;1117.138;1279.02;109.74;36.21;30.767;2.5033429418;L_190+%C2%B0C%2C+8760+h_1_8;ImageJ;;;
8760;190;0;190 °C, 8760 h;190+%C2%B0C%2C+8760+h_1;tEMProcess_3562;tEM;STEM_JEOL_JEM_2200_FS;JEOL;0.0225;190+%C2%B0C%2C+8760+h_1_8;precipitateGeometryMeasurementProcess_3562;190+%C2%B0C%2C+8760+h_1_8_15;10897;211.081;1421.342;477.546;164.582;84.301;8.8342522983;L_190+%C2%B0C%2C+8760+h_1_8;ImageJ;;;
8760;190;0;190 °C, 8760 h;190+%C2%B0C%2C+8760+h_1;tEMProcess_3563;tEM;STEM_JEOL_JEM_2200_FS;JEOL;0.0225;190+%C2%B0C%2C+8760+h_1_8;precipitateGeometryMeasurementProcess_3563;190+%C2%B0C%2C+8760+h_1_8_16;4299;48.427;1399.222;254.836;92.355;59.267;5.5488124419;L_190+%C2%B0C%2C+8760+h_1_8;ImageJ;;;
8760;190;0;190 °C, 8760 h;190+%C2%B0C%2C+8760+h_1;tEMProcess_3564;tEM;STEM_JEOL_JEM_2200_FS;JEOL;0.0225;190+%C2%B0C%2C+8760+h_1_8;precipitateGeometryMeasurementProcess_3564;190+%C2%B0C%2C+8760+h_1_8_17;52;241.442;1374.519;26.142;9.795;6.76;0.6102643418;L_190+%C2%B0C%2C+8760+h_1_8;ImageJ;;;
8760;190;0;190 °C, 8760 h;190+%C2%B0C%2C+8760+h_1;tEMProcess_3565;tEM;STEM_JEOL_JEM_2200_FS;JEOL;0.0225;190+%C2%B0C%2C+8760+h_1_8;precipitateGeometryMeasurementProcess_3565;190+%C2%B0C%2C+8760+h_1_8_18;2763;214.119;1573.094;196.208;61.181;57.501;4.4484300432;L_190+%C2%B0C%2C+8760+h_1_8;ImageJ;;;
8760;190;0;190 °C, 8760 h;190+%C2%B0C%2C+8760+h_1;tEMProcess_3566;tEM;STEM_JEOL_JEM_2200_FS;JEOL;0.0225;190+%C2%B0C%2C+8760+h_1_9;precipitateGeometryMeasurementProcess_3566;190+%C2%B0C%2C+8760+h_1_9_1;8865;900.444;442.384;447.588;150.969;74.766;7.9681168210;L_190+%C2%B0C%2C+8760+h_1_9;ImageJ;;;
8760;190;0;190 °C, 8760 h;190+%C2%B0C%2C+8760+h_1;tEMProcess_3567;tEM;STEM_JEOL_JEM_2200_FS;JEOL;0.0225;190+%C2%B0C%2C+8760+h_1_9;precipitateGeometryMeasurementProcess_3567;190+%C2%B0C%2C+8760+h_1_9_2;3201;1737.969;695.768;218.693;73.709;55.294;4.7880553232;L_190+%C2%B0C%2C+8760+h_1_9;ImageJ;;;
8760;190;0;190 °C, 8760 h;190+%C2%B0C%2C+8760+h_1;tEMProcess_3568;tEM;STEM_JEOL_JEM_2200_FS;JEOL;0.0225;190+%C2%B0C%2C+8760+h_1_9;precipitateGeometryMeasurementProcess_3568;190+%C2%B0C%2C+8760+h_1_9_3;2684;377.676;840.865;212.267;78.884;43.322;4.3843738466;L_190+%C2%B0C%2C+8760+h_1_9;ImageJ;;;
8760;190;0;190 °C, 8760 h;190+%C2%B0C%2C+8760+h_1;tEMProcess_3569;tEM;STEM_JEOL_JEM_2200_FS;JEOL;0.0225;190+%C2%B0C%2C+8760+h_1_9;precipitateGeometryMeasurementProcess_3569;190+%C2%B0C%2C+8760+h_1_9_4;5236;769.126;945.374;284.877;98.168;67.911;6.1237315169;L_190+%C2%B0C%2C+8760+h_1_9;ImageJ;;;
8760;190;0;190 °C, 8760 h;190+%C2%B0C%2C+8760+h_1;tEMProcess_3570;tEM;STEM_JEOL_JEM_2200_FS;JEOL;0.0225;190+%C2%B0C%2C+8760+h_1_9;precipitateGeometryMeasurementProcess_3570;190+%C2%B0C%2C+8760+h_1_9_5;4908;863.159;934.378;281.362;102.53;60.948;5.9288245657;L_190+%C2%B0C%2C+8760+h_1_9;ImageJ;;;
8760;190;0;190 °C, 8760 h;190+%C2%B0C%2C+8760+h_1;tEMProcess_3571;tEM;STEM_JEOL_JEM_2200_FS;JEOL;0.0225;190+%C2%B0C%2C+8760+h_1_9;precipitateGeometryMeasurementProcess_3571;190+%C2%B0C%2C+8760+h_1_9_6;3203;1642.863;953.154;221.037;69.392;58.77;4.7895508894;L_190+%C2%B0C%2C+8760+h_1_9;ImageJ;;;
8760;190;0;190 °C, 8760 h;190+%C2%B0C%2C+8760+h_1;tEMProcess_3572;tEM;STEM_JEOL_JEM_2200_FS;JEOL;0.0225;190+%C2%B0C%2C+8760+h_1_9;precipitateGeometryMeasurementProcess_3572;190+%C2%B0C%2C+8760+h_1_9_7;3966;1162.667;1049.436;253.137;94.17;53.623;5.3295762208;L_190+%C2%B0C%2C+8760+h_1_9;ImageJ;;;
8760;190;0;190 °C, 8760 h;190+%C2%B0C%2C+8760+h_1;tEMProcess_3573;tEM;STEM_JEOL_JEM_2200_FS;JEOL;0.0225;190+%C2%B0C%2C+8760+h_1_9;precipitateGeometryMeasurementProcess_3573;190+%C2%B0C%2C+8760+h_1_9_8;4283;1109.162;1163.872;255.664;77.187;70.65;5.5384770431;L_190+%C2%B0C%2C+8760+h_1_9;ImageJ;;;
8760;190;0;190 °C, 8760 h;190+%C2%B0C%2C+8760+h_1;tEMProcess_3574;tEM;STEM_JEOL_JEM_2200_FS;JEOL;0.0225;190+%C2%B0C%2C+8760+h_1_9;precipitateGeometryMeasurementProcess_3574;190+%C2%B0C%2C+8760+h_1_9_9;3938;670.744;1561.284;254.35;92.192;54.387;5.3107294664;L_190+%C2%B0C%2C+8760+h_1_9;ImageJ;;;
8760;190;0;190 °C, 8760 h;190+%C2%B0C%2C+8760+h_1;tEMProcess_3575;tEM;STEM_JEOL_JEM_2200_FS;JEOL;0.0225;190+%C2%B0C%2C+8760+h_1_9;precipitateGeometryMeasurementProcess_3575;190+%C2%B0C%2C+8760+h_1_9_10;5134;354.777;1854.595;279.463;94.88;68.895;6.0637914297;L_190+%C2%B0C%2C+8760+h_1_9;ImageJ;;;
8760;190;0;190 °C, 8760 h;190+%C2%B0C%2C+8760+h_1;tEMProcess_3576;tEM;STEM_JEOL_JEM_2200_FS;JEOL;0.0225;190+%C2%B0C%2C+8760+h_1_9;precipitateGeometryMeasurementProcess_3576;190+%C2%B0C%2C+8760+h_1_9_11;9203;1167.836;1882.482;368.09;109.225;107.279;8.1185979305;L_190+%C2%B0C%2C+8760+h_1_9;ImageJ;;;
8760;190;0;190 °C, 8760 h;190+%C2%B0C%2C+8760+h_1;tEMProcess_3577;tEM;STEM_JEOL_JEM_2200_FS;JEOL;0.0225;190+%C2%B0C%2C+8760+h_1_10;precipitateGeometryMeasurementProcess_3577;190+%C2%B0C%2C+8760+h_1_10_1;2707;796.454;267.801;198.208;65.689;52.47;4.4031192799;L_190+%C2%B0C%2C+8760+h_1_10;ImageJ;;;
8760;190;0;190 °C, 8760 h;190+%C2%B0C%2C+8760+h_1;tEMProcess_3578;tEM;STEM_JEOL_JEM_2200_FS;JEOL;0.0225;190+%C2%B0C%2C+8760+h_1_10;precipitateGeometryMeasurementProcess_3578;190+%C2%B0C%2C+8760+h_1_10_2;2910;354.478;445.542;204.108;66.053;56.093;4.5652316259;L_190+%C2%B0C%2C+8760+h_1_10;ImageJ;;;
8760;190;0;190 °C, 8760 h;190+%C2%B0C%2C+8760+h_1;tEMProcess_3579;tEM;STEM_JEOL_JEM_2200_FS;JEOL;0.0225;190+%C2%B0C%2C+8760+h_1_10;precipitateGeometryMeasurementProcess_3579;190+%C2%B0C%2C+8760+h_1_10_3;2139;1308.883;469.084;175.196;59.895;45.471;3.9140080541;L_190+%C2%B0C%2C+8760+h_1_10;ImageJ;;;
8760;190;0;190 °C, 8760 h;190+%C2%B0C%2C+8760+h_1;tEMProcess_3580;tEM;STEM_JEOL_JEM_2200_FS;JEOL;0.0225;190+%C2%B0C%2C+8760+h_1_10;precipitateGeometryMeasurementProcess_3580;190+%C2%B0C%2C+8760+h_1_10_4;6702;1121.251;524.325;360.617;133.597;63.873;6.9281699811;L_190+%C2%B0C%2C+8760+h_1_10;ImageJ;;;
8760;190;0;190 °C, 8760 h;190+%C2%B0C%2C+8760+h_1;tEMProcess_3581;tEM;STEM_JEOL_JEM_2200_FS;JEOL;0.0225;190+%C2%B0C%2C+8760+h_1_10;precipitateGeometryMeasurementProcess_3581;190+%C2%B0C%2C+8760+h_1_10_5;6124;1434.212;596.866;307.948;107.928;72.245;6.6226821770;L_190+%C2%B0C%2C+8760+h_1_10;ImageJ;;;
8760;190;0;190 °C, 8760 h;190+%C2%B0C%2C+8760+h_1;tEMProcess_3582;tEM;STEM_JEOL_JEM_2200_FS;JEOL;0.0225;190+%C2%B0C%2C+8760+h_1_10;precipitateGeometryMeasurementProcess_3582;190+%C2%B0C%2C+8760+h_1_10_6;4669;1036.995;636.558;274.149;98.157;60.564;5.7826680104;L_190+%C2%B0C%2C+8760+h_1_10;ImageJ;;;
8760;190;0;190 °C, 8760 h;190+%C2%B0C%2C+8760+h_1;tEMProcess_3583;tEM;STEM_JEOL_JEM_2200_FS;JEOL;0.0225;190+%C2%B0C%2C+8760+h_1_10;precipitateGeometryMeasurementProcess_3583;190+%C2%B0C%2C+8760+h_1_10_7;7676;463.545;775.722;342.475;116.895;83.608;7.4145330563;L_190+%C2%B0C%2C+8760+h_1_10;ImageJ;;;
8760;190;0;190 °C, 8760 h;190+%C2%B0C%2C+8760+h_1;tEMProcess_3584;tEM;STEM_JEOL_JEM_2200_FS;JEOL;0.0225;190+%C2%B0C%2C+8760+h_1_10;precipitateGeometryMeasurementProcess_3584;190+%C2%B0C%2C+8760+h_1_10_8;4622;781.216;833.689;288.777;113.883;51.675;5.7534890817;L_190+%C2%B0C%2C+8760+h_1_10;ImageJ;;;
8760;190;0;190 °C, 8760 h;190+%C2%B0C%2C+8760+h_1;tEMProcess_3585;tEM;STEM_JEOL_JEM_2200_FS;JEOL;0.0225;190+%C2%B0C%2C+8760+h_1_10;precipitateGeometryMeasurementProcess_3585;190+%C2%B0C%2C+8760+h_1_10_9;8006;781.903;1034.628;345.404;115.987;87.885;7.5722355581;L_190+%C2%B0C%2C+8760+h_1_10;ImageJ;;;
8760;190;0;190 °C, 8760 h;190+%C2%B0C%2C+8760+h_1;tEMProcess_3586;tEM;STEM_JEOL_JEM_2200_FS;JEOL;0.0225;190+%C2%B0C%2C+8760+h_1_10;precipitateGeometryMeasurementProcess_3586;190+%C2%B0C%2C+8760+h_1_10_10;792;596.323;1001.378;107.497;39.255;25.688;2.3816553428;L_190+%C2%B0C%2C+8760+h_1_10;ImageJ;;;
8760;190;0;190 °C, 8760 h;190+%C2%B0C%2C+8760+h_1;tEMProcess_3587;tEM;STEM_JEOL_JEM_2200_FS;JEOL;0.0225;190+%C2%B0C%2C+8760+h_1_10;precipitateGeometryMeasurementProcess_3587;190+%C2%B0C%2C+8760+h_1_10_11;3852;1393.699;1239.605;237.907;72.543;67.609;5.2524201884;L_190+%C2%B0C%2C+8760+h_1_10;ImageJ;;;
8760;190;0;190 °C, 8760 h;190+%C2%B0C%2C+8760+h_1;tEMProcess_3588;tEM;STEM_JEOL_JEM_2200_FS;JEOL;0.0225;190+%C2%B0C%2C+8760+h_1_10;precipitateGeometryMeasurementProcess_3588;190+%C2%B0C%2C+8760+h_1_10_12;2837;1075.411;1279.453;207.865;70.861;50.976;4.5076064391;L_190+%C2%B0C%2C+8760+h_1_10;ImageJ;;;
8760;190;0;190 °C, 8760 h;190+%C2%B0C%2C+8760+h_1;tEMProcess_3589;tEM;STEM_JEOL_JEM_2200_FS;JEOL;0.0225;190+%C2%B0C%2C+8760+h_1_10;precipitateGeometryMeasurementProcess_3589;190+%C2%B0C%2C+8760+h_1_10_13;2042;1226.341;1464.533;176.468;66.055;39.36;3.8242316510;L_190+%C2%B0C%2C+8760+h_1_10;ImageJ;;;
8760;190;0;190 °C, 8760 h;190+%C2%B0C%2C+8760+h_1;tEMProcess_3590;tEM;STEM_JEOL_JEM_2200_FS;JEOL;0.0225;190+%C2%B0C%2C+8760+h_1_10;precipitateGeometryMeasurementProcess_3590;190+%C2%B0C%2C+8760+h_1_10_14;2524;1313.063;1706.82;195.581;66.091;48.625;4.2516841882;L_190+%C2%B0C%2C+8760+h_1_10;ImageJ;;;
8760;190;0;190 °C, 8760 h;190+%C2%B0C%2C+8760+h_1;tEMProcess_3591;tEM;STEM_JEOL_JEM_2200_FS;JEOL;0.0225;190+%C2%B0C%2C+8760+h_1_10;precipitateGeometryMeasurementProcess_3591;190+%C2%B0C%2C+8760+h_1_10_15;3914;1889.672;1835.227;238.652;76.478;65.162;5.2945217090;L_190+%C2%B0C%2C+8760+h_1_10;ImageJ;;;
8760;190;0;190 °C, 8760 h;190+%C2%B0C%2C+8760+h_1;tEMProcess_3592;tEM;STEM_JEOL_JEM_2200_FS;JEOL;0.0225;190+%C2%B0C%2C+8760+h_1_10;precipitateGeometryMeasurementProcess_3592;190+%C2%B0C%2C+8760+h_1_10_16;1676;824.224;1904.41;164.811;64.517;33.076;3.4646018253;L_190+%C2%B0C%2C+8760+h_1_10;ImageJ;;;
8760;190;0;190 °C, 8760 h;190+%C2%B0C%2C+8760+h_1;tEMProcess_3593;tEM;STEM_JEOL_JEM_2200_FS;JEOL;0.0225;190+%C2%B0C%2C+8760+h_1_11;precipitateGeometryMeasurementProcess_3593;190+%C2%B0C%2C+8760+h_1_11_1;4775;994.12;76.856;266.936;93.229;65.213;5.8479413811;L_190+%C2%B0C%2C+8760+h_1_11;ImageJ;;;
8760;190;0;190 °C, 8760 h;190+%C2%B0C%2C+8760+h_1;tEMProcess_3594;tEM;STEM_JEOL_JEM_2200_FS;JEOL;0.0225;190+%C2%B0C%2C+8760+h_1_11;precipitateGeometryMeasurementProcess_3594;190+%C2%B0C%2C+8760+h_1_11_2;2986;1160.494;347.387;206.752;62.84;60.501;4.6244620988;L_190+%C2%B0C%2C+8760+h_1_11;ImageJ;;;
8760;190;0;190 °C, 8760 h;190+%C2%B0C%2C+8760+h_1;tEMProcess_3595;tEM;STEM_JEOL_JEM_2200_FS;JEOL;0.0225;190+%C2%B0C%2C+8760+h_1_11;precipitateGeometryMeasurementProcess_3595;190+%C2%B0C%2C+8760+h_1_11_3;6672;779.001;702.795;319.605;112.377;75.595;6.9126463901;L_190+%C2%B0C%2C+8760+h_1_11;ImageJ;;;
8760;190;0;190 °C, 8760 h;190+%C2%B0C%2C+8760+h_1;tEMProcess_3596;tEM;STEM_JEOL_JEM_2200_FS;JEOL;0.0225;190+%C2%B0C%2C+8760+h_1_11;precipitateGeometryMeasurementProcess_3596;190+%C2%B0C%2C+8760+h_1_11_4;6198;1914.883;788.475;303.019;100.376;78.62;6.6625749660;L_190+%C2%B0C%2C+8760+h_1_11;ImageJ;;;
8760;190;0;190 °C, 8760 h;190+%C2%B0C%2C+8760+h_1;tEMProcess_3597;tEM;STEM_JEOL_JEM_2200_FS;JEOL;0.0225;190+%C2%B0C%2C+8760+h_1_11;precipitateGeometryMeasurementProcess_3597;190+%C2%B0C%2C+8760+h_1_11_5;5390;1247.871;841.628;283.421;91.979;74.613;6.2131337863;L_190+%C2%B0C%2C+8760+h_1_11;ImageJ;;;
8760;190;0;190 °C, 8760 h;190+%C2%B0C%2C+8760+h_1;tEMProcess_3598;tEM;STEM_JEOL_JEM_2200_FS;JEOL;0.0225;190+%C2%B0C%2C+8760+h_1_11;precipitateGeometryMeasurementProcess_3598;190+%C2%B0C%2C+8760+h_1_11_6;2351;1434.495;971.648;184.309;58.936;50.79;4.1033885027;L_190+%C2%B0C%2C+8760+h_1_11;ImageJ;;;
8760;190;0;190 °C, 8760 h;190+%C2%B0C%2C+8760+h_1;tEMProcess_3599;tEM;STEM_JEOL_JEM_2200_FS;JEOL;0.0225;190+%C2%B0C%2C+8760+h_1_11;precipitateGeometryMeasurementProcess_3599;190+%C2%B0C%2C+8760+h_1_11_7;12832;478.252;1026.587;472.274;165.912;98.475;9.5865755272;L_190+%C2%B0C%2C+8760+h_1_11;ImageJ;;;
8760;190;0;190 °C, 8760 h;190+%C2%B0C%2C+8760+h_1;tEMProcess_3600;tEM;STEM_JEOL_JEM_2200_FS;JEOL;0.0225;190+%C2%B0C%2C+8760+h_1_11;precipitateGeometryMeasurementProcess_3600;190+%C2%B0C%2C+8760+h_1_11_8;1611;925.591;1007.529;149.882;51.46;39.86;3.3967539798;L_190+%C2%B0C%2C+8760+h_1_11;ImageJ;;;
8760;190;0;190 °C, 8760 h;190+%C2%B0C%2C+8760+h_1;tEMProcess_3601;tEM;STEM_JEOL_JEM_2200_FS;JEOL;0.0225;190+%C2%B0C%2C+8760+h_1_11;precipitateGeometryMeasurementProcess_3601;190+%C2%B0C%2C+8760+h_1_11_9;1888;1873.082;1060.17;168.811;62.939;38.194;3.6772005609;L_190+%C2%B0C%2C+8760+h_1_11;ImageJ;;;
8760;190;0;190 °C, 8760 h;190+%C2%B0C%2C+8760+h_1;tEMProcess_3602;tEM;STEM_JEOL_JEM_2200_FS;JEOL;0.0225;190+%C2%B0C%2C+8760+h_1_11;precipitateGeometryMeasurementProcess_3602;190+%C2%B0C%2C+8760+h_1_11_10;9825;416.177;1292.678;379.889;122.906;101.782;8.3884670360;L_190+%C2%B0C%2C+8760+h_1_11;ImageJ;;;
8760;190;0;190 °C, 8760 h;190+%C2%B0C%2C+8760+h_1;tEMProcess_3603;tEM;STEM_JEOL_JEM_2200_FS;JEOL;0.0225;190+%C2%B0C%2C+8760+h_1_11;precipitateGeometryMeasurementProcess_3603;190+%C2%B0C%2C+8760+h_1_11_11;9097;1828.975;1285.933;428.617;166.981;69.365;8.0717075813;L_190+%C2%B0C%2C+8760+h_1_11;ImageJ;;;
8760;190;0;190 °C, 8760 h;190+%C2%B0C%2C+8760+h_1;tEMProcess_3604;tEM;STEM_JEOL_JEM_2200_FS;JEOL;0.0225;190+%C2%B0C%2C+8760+h_1_11;precipitateGeometryMeasurementProcess_3604;190+%C2%B0C%2C+8760+h_1_11_12;4709;552.03;1308.625;269.078;98.755;60.713;5.8073856610;L_190+%C2%B0C%2C+8760+h_1_11;ImageJ;;;
8760;190;0;190 °C, 8760 h;190+%C2%B0C%2C+8760+h_1;tEMProcess_3605;tEM;STEM_JEOL_JEM_2200_FS;JEOL;0.0225;190+%C2%B0C%2C+8760+h_1_11;precipitateGeometryMeasurementProcess_3605;190+%C2%B0C%2C+8760+h_1_11_13;2600;1288.175;1450.278;194.167;64.263;51.514;4.3152205438;L_190+%C2%B0C%2C+8760+h_1_11;ImageJ;;;
8760;190;0;190 °C, 8760 h;190+%C2%B0C%2C+8760+h_1;tEMProcess_3606;tEM;STEM_JEOL_JEM_2200_FS;JEOL;0.0225;190+%C2%B0C%2C+8760+h_1_11;precipitateGeometryMeasurementProcess_3606;190+%C2%B0C%2C+8760+h_1_11_14;4324;524.44;1523.054;263.421;97.156;56.666;5.5649230747;L_190+%C2%B0C%2C+8760+h_1_11;ImageJ;;;
8760;190;0;190 °C, 8760 h;190+%C2%B0C%2C+8760+h_1;tEMProcess_3607;tEM;STEM_JEOL_JEM_2200_FS;JEOL;0.0225;190+%C2%B0C%2C+8760+h_1_11;precipitateGeometryMeasurementProcess_3607;190+%C2%B0C%2C+8760+h_1_11_15;2302;1017.658;1528.902;184.309;63.89;45.876;4.0604015263;L_190+%C2%B0C%2C+8760+h_1_11;ImageJ;;;
8760;190;0;190 °C, 8760 h;190+%C2%B0C%2C+8760+h_1;tEMProcess_3608;tEM;STEM_JEOL_JEM_2200_FS;JEOL;0.0225;190+%C2%B0C%2C+8760+h_1_11;precipitateGeometryMeasurementProcess_3608;190+%C2%B0C%2C+8760+h_1_11_16;3331;408.387;1599.175;240.853;95.886;44.231;4.8843147109;L_190+%C2%B0C%2C+8760+h_1_11;ImageJ;;;
8760;190;0;190 °C, 8760 h;190+%C2%B0C%2C+8760+h_1;tEMProcess_3609;tEM;STEM_JEOL_JEM_2200_FS;JEOL;0.0225;190+%C2%B0C%2C+8760+h_1_11;precipitateGeometryMeasurementProcess_3609;190+%C2%B0C%2C+8760+h_1_11_17;8952;295.112;1812.873;366.759;127.46;89.425;8.0071204109;L_190+%C2%B0C%2C+8760+h_1_11;ImageJ;;;
8760;190;0;190 °C, 8760 h;190+%C2%B0C%2C+8760+h_1;tEMProcess_3610;tEM;STEM_JEOL_JEM_2200_FS;JEOL;0.0225;190+%C2%B0C%2C+8760+h_1_11;precipitateGeometryMeasurementProcess_3610;190+%C2%B0C%2C+8760+h_1_11_18;7956;1783.413;1828.791;369.061;123.405;82.086;7.5485530220;L_190+%C2%B0C%2C+8760+h_1_11;ImageJ;;;
8760;190;0;190 °C, 8760 h;190+%C2%B0C%2C+8760+h_1;tEMProcess_3611;tEM;STEM_JEOL_JEM_2200_FS;JEOL;0.0225;190+%C2%B0C%2C+8760+h_1_11;precipitateGeometryMeasurementProcess_3611;190+%C2%B0C%2C+8760+h_1_11_19;6533;267.124;1921.135;314.735;108.201;76.876;6.8402606635;L_190+%C2%B0C%2C+8760+h_1_11;ImageJ;;;
8760;190;0;190 °C, 8760 h;190+%C2%B0C%2C+8760+h_2;tEMProcess_3612;tEM;STEM_JEOL_JEM_2200_FS;JEOL;0.0225;190+%C2%B0C%2C+8760+h_2_1;precipitateGeometryMeasurementProcess_3612;190+%C2%B0C%2C+8760+h_2_1_1;6783;694.906;67.319;341.622;128.862;67.02;6.9699109790;L_190+%C2%B0C%2C+8760+h_2_1;ImageJ;;;
8760;190;0;190 °C, 8760 h;190+%C2%B0C%2C+8760+h_2;tEMProcess_3613;tEM;STEM_JEOL_JEM_2200_FS;JEOL;0.0225;190+%C2%B0C%2C+8760+h_2_1;precipitateGeometryMeasurementProcess_3613;190+%C2%B0C%2C+8760+h_2_1_2;8833;1688.424;264.739;367.002;125.981;89.271;7.9537225596;L_190+%C2%B0C%2C+8760+h_2_1;ImageJ;;;
8760;190;0;190 °C, 8760 h;190+%C2%B0C%2C+8760+h_2;tEMProcess_3614;tEM;STEM_JEOL_JEM_2200_FS;JEOL;0.0225;190+%C2%B0C%2C+8760+h_2_1;precipitateGeometryMeasurementProcess_3614;190+%C2%B0C%2C+8760+h_2_1_3;7446;1093.419;456.082;392.416;157.042;60.37;7.3026054790;L_190+%C2%B0C%2C+8760+h_2_1;ImageJ;;;
8760;190;0;190 °C, 8760 h;190+%C2%B0C%2C+8760+h_2;tEMProcess_3615;tEM;STEM_JEOL_JEM_2200_FS;JEOL;0.0225;190+%C2%B0C%2C+8760+h_2_1;precipitateGeometryMeasurementProcess_3615;190+%C2%B0C%2C+8760+h_2_1_4;11257;971.215;580.905;465.47;190.833;75.107;8.9789934707;L_190+%C2%B0C%2C+8760+h_2_1;ImageJ;;;
8760;190;0;190 °C, 8760 h;190+%C2%B0C%2C+8760+h_2;tEMProcess_3616;tEM;STEM_JEOL_JEM_2200_FS;JEOL;0.0225;190+%C2%B0C%2C+8760+h_2_1;precipitateGeometryMeasurementProcess_3616;190+%C2%B0C%2C+8760+h_2_1_5;11105;718.693;608.438;427.22;158.502;89.206;8.9181670727;L_190+%C2%B0C%2C+8760+h_2_1;ImageJ;;;
8760;190;0;190 °C, 8760 h;190+%C2%B0C%2C+8760+h_2;tEMProcess_3617;tEM;STEM_JEOL_JEM_2200_FS;JEOL;0.0225;190+%C2%B0C%2C+8760+h_2_1;precipitateGeometryMeasurementProcess_3617;190+%C2%B0C%2C+8760+h_2_1_6;9859;149.295;725.114;406.357;153.579;81.735;8.4029688966;L_190+%C2%B0C%2C+8760+h_2_1;ImageJ;;;
8760;190;0;190 °C, 8760 h;190+%C2%B0C%2C+8760+h_2;tEMProcess_3618;tEM;STEM_JEOL_JEM_2200_FS;JEOL;0.0225;190+%C2%B0C%2C+8760+h_2_1;precipitateGeometryMeasurementProcess_3618;190+%C2%B0C%2C+8760+h_2_1_7;11723;857.625;1138.611;435.973;136.171;109.613;9.1629581961;L_190+%C2%B0C%2C+8760+h_2_1;ImageJ;;;
8760;190;0;190 °C, 8760 h;190+%C2%B0C%2C+8760+h_2;tEMProcess_3619;tEM;STEM_JEOL_JEM_2200_FS;JEOL;0.0225;190+%C2%B0C%2C+8760+h_2_1;precipitateGeometryMeasurementProcess_3619;190+%C2%B0C%2C+8760+h_2_1_8;19198;436.062;1194.31;652.365;274.028;89.201;11.7258495166;L_190+%C2%B0C%2C+8760+h_2_1;ImageJ;;;
8760;190;0;190 °C, 8760 h;190+%C2%B0C%2C+8760+h_2;tEMProcess_3620;tEM;STEM_JEOL_JEM_2200_FS;JEOL;0.0225;190+%C2%B0C%2C+8760+h_2_1;precipitateGeometryMeasurementProcess_3620;190+%C2%B0C%2C+8760+h_2_1_9;3013;1664.512;1129.624;225.765;82.88;46.287;4.6453226970;L_190+%C2%B0C%2C+8760+h_2_1;ImageJ;;;
8760;190;0;190 °C, 8760 h;190+%C2%B0C%2C+8760+h_2;tEMProcess_3621;tEM;STEM_JEOL_JEM_2200_FS;JEOL;0.0225;190+%C2%B0C%2C+8760+h_2_1;precipitateGeometryMeasurementProcess_3621;190+%C2%B0C%2C+8760+h_2_1_10;6171;209.389;1442.121;304.09;103.621;75.826;6.6480472262;L_190+%C2%B0C%2C+8760+h_2_1;ImageJ;;;
8760;190;0;190 °C, 8760 h;190+%C2%B0C%2C+8760+h_2;tEMProcess_3622;tEM;STEM_JEOL_JEM_2200_FS;JEOL;0.0225;190+%C2%B0C%2C+8760+h_2_1;precipitateGeometryMeasurementProcess_3622;190+%C2%B0C%2C+8760+h_2_1_11;8942;1300.52;1502.711;470.6;194.634;58.496;8.0026469090;L_190+%C2%B0C%2C+8760+h_2_1;ImageJ;;;
8760;190;0;190 °C, 8760 h;190+%C2%B0C%2C+8760+h_2;tEMProcess_3623;tEM;STEM_JEOL_JEM_2200_FS;JEOL;0.0225;190+%C2%B0C%2C+8760+h_2_1;precipitateGeometryMeasurementProcess_3623;190+%C2%B0C%2C+8760+h_2_1_12;3025;970.333;1514.97;211.095;70.491;54.639;4.6545640643;L_190+%C2%B0C%2C+8760+h_2_1;ImageJ;;;
8760;190;0;190 °C, 8760 h;190+%C2%B0C%2C+8760+h_2;tEMProcess_3624;tEM;STEM_JEOL_JEM_2200_FS;JEOL;0.0225;190+%C2%B0C%2C+8760+h_2_1;precipitateGeometryMeasurementProcess_3624;190+%C2%B0C%2C+8760+h_2_1_13;3763;1457.063;1544.63;242.066;89.473;53.549;5.1913873183;L_190+%C2%B0C%2C+8760+h_2_1;ImageJ;;;
8760;190;0;190 °C, 8760 h;190+%C2%B0C%2C+8760+h_2;tEMProcess_3625;tEM;STEM_JEOL_JEM_2200_FS;JEOL;0.0225;190+%C2%B0C%2C+8760+h_2_1;precipitateGeometryMeasurementProcess_3625;190+%C2%B0C%2C+8760+h_2_1_14;9340;1148.615;1835.625;395.973;150.801;78.859;8.1788032487;L_190+%C2%B0C%2C+8760+h_2_1;ImageJ;;;
8760;190;0;190 °C, 8760 h;190+%C2%B0C%2C+8760+h_2;tEMProcess_3626;tEM;STEM_JEOL_JEM_2200_FS;JEOL;0.0225;190+%C2%B0C%2C+8760+h_2_1;precipitateGeometryMeasurementProcess_3626;190+%C2%B0C%2C+8760+h_2_1_15;4324;1008.151;1931.963;252.492;87.46;62.949;5.5649230747;L_190+%C2%B0C%2C+8760+h_2_1;ImageJ;;;
8760;190;0;190 °C, 8760 h;190+%C2%B0C%2C+8760+h_2;tEMProcess_3627;tEM;STEM_JEOL_JEM_2200_FS;JEOL;0.0225;190+%C2%B0C%2C+8760+h_2_2;precipitateGeometryMeasurementProcess_3627;190+%C2%B0C%2C+8760+h_2_2_1;8827;241.147;574.249;375.487;139.946;80.309;7.9510207345;L_190+%C2%B0C%2C+8760+h_2_2;ImageJ;;;
8760;190;0;190 °C, 8760 h;190+%C2%B0C%2C+8760+h_2;tEMProcess_3628;tEM;STEM_JEOL_JEM_2200_FS;JEOL;0.0225;190+%C2%B0C%2C+8760+h_2_2;precipitateGeometryMeasurementProcess_3628;190+%C2%B0C%2C+8760+h_2_2_2;8909;1317.407;669.719;369.019;124.284;91.269;7.9878665775;L_190+%C2%B0C%2C+8760+h_2_2;ImageJ;;;
8760;190;0;190 °C, 8760 h;190+%C2%B0C%2C+8760+h_2;tEMProcess_3629;tEM;STEM_JEOL_JEM_2200_FS;JEOL;0.0225;190+%C2%B0C%2C+8760+h_2_2;precipitateGeometryMeasurementProcess_3629;190+%C2%B0C%2C+8760+h_2_2_3;8332;874.757;819.077;361.037;132.039;80.345;7.7248659770;L_190+%C2%B0C%2C+8760+h_2_2;ImageJ;;;
8760;190;0;190 °C, 8760 h;190+%C2%B0C%2C+8760+h_2;tEMProcess_3630;tEM;STEM_JEOL_JEM_2200_FS;JEOL;0.0225;190+%C2%B0C%2C+8760+h_2_2;precipitateGeometryMeasurementProcess_3630;190+%C2%B0C%2C+8760+h_2_2_4;3250;1918.624;967.196;224.25;83.067;49.815;4.8245632369;L_190+%C2%B0C%2C+8760+h_2_2;ImageJ;;;
8760;190;0;190 °C, 8760 h;190+%C2%B0C%2C+8760+h_2;tEMProcess_3631;tEM;STEM_JEOL_JEM_2200_FS;JEOL;0.0225;190+%C2%B0C%2C+8760+h_2_2;precipitateGeometryMeasurementProcess_3631;190+%C2%B0C%2C+8760+h_2_2_5;3176;1070.137;971.871;215.279;69.723;57.998;4.7693211746;L_190+%C2%B0C%2C+8760+h_2_2;ImageJ;;;
8760;190;0;190 °C, 8760 h;190+%C2%B0C%2C+8760+h_2;tEMProcess_3632;tEM;STEM_JEOL_JEM_2200_FS;JEOL;0.0225;190+%C2%B0C%2C+8760+h_2_2;precipitateGeometryMeasurementProcess_3632;190+%C2%B0C%2C+8760+h_2_2_6;416;1465.351;1127.608;96.711;43.738;12.11;1.7260882175;L_190+%C2%B0C%2C+8760+h_2_2;ImageJ;;;
8760;190;0;190 °C, 8760 h;190+%C2%B0C%2C+8760+h_2;tEMProcess_3633;tEM;STEM_JEOL_JEM_2200_FS;JEOL;0.0225;190+%C2%B0C%2C+8760+h_2_2;precipitateGeometryMeasurementProcess_3633;190+%C2%B0C%2C+8760+h_2_2_7;10542;1205.751;1233.046;418.056;163.609;82.04;8.6891606875;L_190+%C2%B0C%2C+8760+h_2_2;ImageJ;;;
8760;190;0;190 °C, 8760 h;190+%C2%B0C%2C+8760+h_2;tEMProcess_3634;tEM;STEM_JEOL_JEM_2200_FS;JEOL;0.0225;190+%C2%B0C%2C+8760+h_2_2;precipitateGeometryMeasurementProcess_3634;190+%C2%B0C%2C+8760+h_2_2_8;936;1708.259;1280.599;113.154;37.056;32.161;2.5891323263;L_190+%C2%B0C%2C+8760+h_2_2;ImageJ;;;
8760;190;0;190 °C, 8760 h;190+%C2%B0C%2C+8760+h_2;tEMProcess_3635;tEM;STEM_JEOL_JEM_2200_FS;JEOL;0.0225;190+%C2%B0C%2C+8760+h_2_2;precipitateGeometryMeasurementProcess_3635;190+%C2%B0C%2C+8760+h_2_2_9;9156;1432.083;1509.833;406.007;153.34;76.026;8.0978404314;L_190+%C2%B0C%2C+8760+h_2_2;ImageJ;;;
8760;190;0;190 °C, 8760 h;190+%C2%B0C%2C+8760+h_2;tEMProcess_3636;tEM;STEM_JEOL_JEM_2200_FS;JEOL;0.0225;190+%C2%B0C%2C+8760+h_2_2;precipitateGeometryMeasurementProcess_3636;190+%C2%B0C%2C+8760+h_2_2_10;7084;629.369;1626.906;328.392;116.589;77.363;7.1228795272;L_190+%C2%B0C%2C+8760+h_2_2;ImageJ;;;
8760;190;0;190 °C, 8760 h;190+%C2%B0C%2C+8760+h_2;tEMProcess_3637;tEM;STEM_JEOL_JEM_2200_FS;JEOL;0.0225;190+%C2%B0C%2C+8760+h_2_2;precipitateGeometryMeasurementProcess_3637;190+%C2%B0C%2C+8760+h_2_2_11;6351;1418.804;1727.061;344.576;134.075;60.312;6.7443077451;L_190+%C2%B0C%2C+8760+h_2_2;ImageJ;;;
8760;190;0;190 °C, 8760 h;190+%C2%B0C%2C+8760+h_2;tEMProcess_3638;tEM;STEM_JEOL_JEM_2200_FS;JEOL;0.0225;190+%C2%B0C%2C+8760+h_2_2;precipitateGeometryMeasurementProcess_3638;190+%C2%B0C%2C+8760+h_2_2_12;4785;883.063;1762.517;264.049;86.98;70.044;5.8540616773;L_190+%C2%B0C%2C+8760+h_2_2;ImageJ;;;
8760;190;0;190 °C, 8760 h;190+%C2%B0C%2C+8760+h_2;tEMProcess_3639;tEM;STEM_JEOL_JEM_2200_FS;JEOL;0.0225;190+%C2%B0C%2C+8760+h_2_2;precipitateGeometryMeasurementProcess_3639;190+%C2%B0C%2C+8760+h_2_2_13;4823;1811.872;1792.922;271.848;99.892;61.475;5.8772606777;L_190+%C2%B0C%2C+8760+h_2_2;ImageJ;;;
8760;190;0;190 °C, 8760 h;190+%C2%B0C%2C+8760+h_2;tEMProcess_3640;tEM;STEM_JEOL_JEM_2200_FS;JEOL;0.0225;190+%C2%B0C%2C+8760+h_2_2;precipitateGeometryMeasurementProcess_3640;190+%C2%B0C%2C+8760+h_2_2_14;3068;1899.404;1884.584;212.794;74.658;52.322;4.6875293539;L_190+%C2%B0C%2C+8760+h_2_2;ImageJ;;;
8760;190;0;190 °C, 8760 h;190+%C2%B0C%2C+8760+h_2;tEMProcess_3641;tEM;STEM_JEOL_JEM_2200_FS;JEOL;0.0225;190+%C2%B0C%2C+8760+h_2_3;precipitateGeometryMeasurementProcess_3641;190+%C2%B0C%2C+8760+h_2_3_1;5878;723.56;96.652;319.546;127.115;58.877;6.4883028595;L_190+%C2%B0C%2C+8760+h_2_3;ImageJ;;;
