Repository: materialdigital/demo-orowan

# demo-orowan

This repository hosts a Jupyter notebook demonstrator that is based on an ontological framework. This framework is structured around the Platform MaterialDigital Core Ontology (PMDco), Tensile Test Ontology (TTO), and Precipitate Geometry Ontology (PGO). This approach allows for a nuanced exploration and demonstration of the Orowan correlation in materials science. This example is provided by the PMD core team.

For more information on these ontologies and the underlying framework, please visit:
- PMDco: [Platform MaterialDigital Core Ontology](https://github.com/materialdigital/core-ontology).

File: data/TEM_data.csv (part 24 of 41)
specimenAgingtime;specimenAgingT;specimenCreepStress;specimenMaterialStateName;specimen_ID;tEMProcess;transmissionElectronMicroscope;manufacturerSeries;tEMManufacturer;calibrationFactor;dFImage_ID;precipitateGeometryMeasurement;particleNumber;particleArea;weightedXPositionCentralPoint;weightedYPositionCentralPoint;perimeter;elipseFitMajorAxis;elipseFitMinorAxis;particleRadius_nm;labDFImage_ID;softwareAgent;;;
8760;190;0;190 °C, 8760 h;190+%C2%B0C%2C+8760+h_2;tEMProcess_3642;tEM;STEM_JEOL_JEM_2200_FS;JEOL;0.0225;190+%C2%B0C%2C+8760+h_2_3;precipitateGeometryMeasurementProcess_3642;190+%C2%B0C%2C+8760+h_2_3_2;1400;647.644;408.897;140.225;45.54;39.142;3.1665061842;L_190+%C2%B0C%2C+8760+h_2_3;ImageJ;;;
8760;190;0;190 °C, 8760 h;190+%C2%B0C%2C+8760+h_2;tEMProcess_3643;tEM;STEM_JEOL_JEM_2200_FS;JEOL;0.0225;190+%C2%B0C%2C+8760+h_2_3;precipitateGeometryMeasurementProcess_3643;190+%C2%B0C%2C+8760+h_2_3_3;5415;1710.696;435.748;287.924;102.987;66.946;6.2275260544;L_190+%C2%B0C%2C+8760+h_2_3;ImageJ;;;
8760;190;0;190 °C, 8760 h;190+%C2%B0C%2C+8760+h_2;tEMProcess_3644;tEM;STEM_JEOL_JEM_2200_FS;JEOL;0.0225;190+%C2%B0C%2C+8760+h_2_3;precipitateGeometryMeasurementProcess_3644;190+%C2%B0C%2C+8760+h_2_3_4;8609;1076.675;607.352;365.889;130.898;83.74;7.8522239352;L_190+%C2%B0C%2C+8760+h_2_3;ImageJ;;;
8760;190;0;190 °C, 8760 h;190+%C2%B0C%2C+8760+h_2;tEMProcess_3645;tEM;STEM_JEOL_JEM_2200_FS;JEOL;0.0225;190+%C2%B0C%2C+8760+h_2_3;precipitateGeometryMeasurementProcess_3645;190+%C2%B0C%2C+8760+h_2_3_5;18775;1011.851;883.63;615.838;197.423;121.086;11.5959489713;L_190+%C2%B0C%2C+8760+h_2_3;ImageJ;;;
8760;190;0;190 °C, 8760 h;190+%C2%B0C%2C+8760+h_2;tEMProcess_3646;tEM;STEM_JEOL_JEM_2200_FS;JEOL;0.0225;190+%C2%B0C%2C+8760+h_2_3;precipitateGeometryMeasurementProcess_3646;190+%C2%B0C%2C+8760+h_2_3_6;798;657.113;889.184;113.054;44.332;22.919;2.3906597429;L_190+%C2%B0C%2C+8760+h_2_3;ImageJ;;;
8760;190;0;190 °C, 8760 h;190+%C2%B0C%2C+8760+h_2;tEMProcess_3647;tEM;STEM_JEOL_JEM_2200_FS;JEOL;0.0225;190+%C2%B0C%2C+8760+h_2_3;precipitateGeometryMeasurementProcess_3647;190+%C2%B0C%2C+8760+h_2_3_7;3877;659.582;1025.135;234.167;76.811;64.266;5.2694370806;L_190+%C2%B0C%2C+8760+h_2_3;ImageJ;;;
8760;190;0;190 °C, 8760 h;190+%C2%B0C%2C+8760+h_2;tEMProcess_3648;tEM;STEM_JEOL_JEM_2200_FS;JEOL;0.0225;190+%C2%B0C%2C+8760+h_2_3;precipitateGeometryMeasurementProcess_3648;190+%C2%B0C%2C+8760+h_2_3_8;1330;733.838;1078.735;156.995;65.728;25.764;3.0863284569;L_190+%C2%B0C%2C+8760+h_2_3;ImageJ;;;
8760;190;0;190 °C, 8760 h;190+%C2%B0C%2C+8760+h_2;tEMProcess_3649;tEM;STEM_JEOL_JEM_2200_FS;JEOL;0.0225;190+%C2%B0C%2C+8760+h_2_3;precipitateGeometryMeasurementProcess_3649;190+%C2%B0C%2C+8760+h_2_3_9;432;1861.454;1068.681;75.841;25.219;21.811;1.7589690429;L_190+%C2%B0C%2C+8760+h_2_3;ImageJ;;;
8760;190;0;190 °C, 8760 h;190+%C2%B0C%2C+8760+h_2;tEMProcess_3650;tEM;STEM_JEOL_JEM_2200_FS;JEOL;0.0225;190+%C2%B0C%2C+8760+h_2_3;precipitateGeometryMeasurementProcess_3650;190+%C2%B0C%2C+8760+h_2_3_10;4614;1149.427;1226.896;258.978;80.115;73.329;5.7485077050;L_190+%C2%B0C%2C+8760+h_2_3;ImageJ;;;
8760;190;0;190 °C, 8760 h;190+%C2%B0C%2C+8760+h_2;tEMProcess_3651;tEM;STEM_JEOL_JEM_2200_FS;JEOL;0.0225;190+%C2%B0C%2C+8760+h_2_3;precipitateGeometryMeasurementProcess_3651;190+%C2%B0C%2C+8760+h_2_3_11;11667;905.924;1275.2;437.061;129.766;114.474;9.1410465729;L_190+%C2%B0C%2C+8760+h_2_3;ImageJ;;;
8760;190;0;190 °C, 8760 h;190+%C2%B0C%2C+8760+h_2;tEMProcess_3652;tEM;STEM_JEOL_JEM_2200_FS;JEOL;0.0225;190+%C2%B0C%2C+8760+h_2_3;precipitateGeometryMeasurementProcess_3652;190+%C2%B0C%2C+8760+h_2_3_12;2980;669.726;1371.327;207.037;69.855;54.316;4.6198136184;L_190+%C2%B0C%2C+8760+h_2_3;ImageJ;;;
8760;190;0;190 °C, 8760 h;190+%C2%B0C%2C+8760+h_2;tEMProcess_3653;tEM;STEM_JEOL_JEM_2200_FS;JEOL;0.0225;190+%C2%B0C%2C+8760+h_2_3;precipitateGeometryMeasurementProcess_3653;190+%C2%B0C%2C+8760+h_2_3_13;5855;1170.057;1454.373;304.676;107.755;69.183;6.4755963919;L_190+%C2%B0C%2C+8760+h_2_3;ImageJ;;;
8760;190;0;190 °C, 8760 h;190+%C2%B0C%2C+8760+h_2;tEMProcess_3654;tEM;STEM_JEOL_JEM_2200_FS;JEOL;0.0225;190+%C2%B0C%2C+8760+h_2_3;precipitateGeometryMeasurementProcess_3654;190+%C2%B0C%2C+8760+h_2_3_14;10921;558.506;1718.723;427.044;156.555;88.819;8.8439754075;L_190+%C2%B0C%2C+8760+h_2_3;ImageJ;;;
8760;190;0;190 °C, 8760 h;190+%C2%B0C%2C+8760+h_2;tEMProcess_3655;tEM;STEM_JEOL_JEM_2200_FS;JEOL;0.0225;190+%C2%B0C%2C+8760+h_2_4;precipitateGeometryMeasurementProcess_3655;190+%C2%B0C%2C+8760+h_2_4_1;625;1015.601;200.622;96.225;35.62;22.34;2.1157109383;L_190+%C2%B0C%2C+8760+h_2_4;ImageJ;;;
8760;190;0;190 °C, 8760 h;190+%C2%B0C%2C+8760+h_2;tEMProcess_3656;tEM;STEM_JEOL_JEM_2200_FS;JEOL;0.0225;190+%C2%B0C%2C+8760+h_2_4;precipitateGeometryMeasurementProcess_3656;190+%C2%B0C%2C+8760+h_2_4_2;6177;1146.193;334.956;300.191;96.128;81.816;6.6512783551;L_190+%C2%B0C%2C+8760+h_2_4;ImageJ;;;
8760;190;0;190 °C, 8760 h;190+%C2%B0C%2C+8760+h_2;tEMProcess_3657;tEM;STEM_JEOL_JEM_2200_FS;JEOL;0.0225;190+%C2%B0C%2C+8760+h_2_4;precipitateGeometryMeasurementProcess_3657;190+%C2%B0C%2C+8760+h_2_4_3;10605;1348.866;390.802;482.801;195.989;68.895;8.7150856403;L_190+%C2%B0C%2C+8760+h_2_4;ImageJ;;;
8760;190;0;190 °C, 8760 h;190+%C2%B0C%2C+8760+h_2;tEMProcess_3658;tEM;STEM_JEOL_JEM_2200_FS;JEOL;0.0225;190+%C2%B0C%2C+8760+h_2_4;precipitateGeometryMeasurementProcess_3658;190+%C2%B0C%2C+8760+h_2_4_4;5858;1758.184;475.945;311.823;121.852;61.211;6.4772551709;L_190+%C2%B0C%2C+8760+h_2_4;ImageJ;;;
8760;190;0;190 °C, 8760 h;190+%C2%B0C%2C+8760+h_2;tEMProcess_3659;tEM;STEM_JEOL_JEM_2200_FS;JEOL;0.0225;190+%C2%B0C%2C+8760+h_2_4;precipitateGeometryMeasurementProcess_3659;190+%C2%B0C%2C+8760+h_2_4_5;2539;764.646;522.815;188.995;64.579;50.059;4.2642992417;L_190+%C2%B0C%2C+8760+h_2_4;ImageJ;;;
8760;190;0;190 °C, 8760 h;190+%C2%B0C%2C+8760+h_2;tEMProcess_3660;tEM;STEM_JEOL_JEM_2200_FS;JEOL;0.0225;190+%C2%B0C%2C+8760+h_2_4;precipitateGeometryMeasurementProcess_3660;190+%C2%B0C%2C+8760+h_2_4_6;10048;1118.3;584.558;392.191;140.317;91.176;8.4831302636;L_190+%C2%B0C%2C+8760+h_2_4;ImageJ;;;
8760;190;0;190 °C, 8760 h;190+%C2%B0C%2C+8760+h_2;tEMProcess_3661;tEM;STEM_JEOL_JEM_2200_FS;JEOL;0.0225;190+%C2%B0C%2C+8760+h_2_4;precipitateGeometryMeasurementProcess_3661;190+%C2%B0C%2C+8760+h_2_4_7;2860;1477.753;575.587;205.823;75.061;48.513;4.5258414882;L_190+%C2%B0C%2C+8760+h_2_4;ImageJ;;;
8760;190;0;190 °C, 8760 h;190+%C2%B0C%2C+8760+h_2;tEMProcess_3662;tEM;STEM_JEOL_JEM_2200_FS;JEOL;0.0225;190+%C2%B0C%2C+8760+h_2_4;precipitateGeometryMeasurementProcess_3662;190+%C2%B0C%2C+8760+h_2_4_8;3748;602.651;697.572;230.108;72.461;65.857;5.1810300812;L_190+%C2%B0C%2C+8760+h_2_4;ImageJ;;;
8760;190;0;190 °C, 8760 h;190+%C2%B0C%2C+8760+h_2;tEMProcess_3663;tEM;STEM_JEOL_JEM_2200_FS;JEOL;0.0225;190+%C2%B0C%2C+8760+h_2_4;precipitateGeometryMeasurementProcess_3663;190+%C2%B0C%2C+8760+h_2_4_9;5217;270.498;752.208;274.291;87.254;76.128;6.1126107528;L_190+%C2%B0C%2C+8760+h_2_4;ImageJ;;;
8760;190;0;190 °C, 8760 h;190+%C2%B0C%2C+8760+h_2;tEMProcess_3664;tEM;STEM_JEOL_JEM_2200_FS;JEOL;0.0225;190+%C2%B0C%2C+8760+h_2_4;precipitateGeometryMeasurementProcess_3664;190+%C2%B0C%2C+8760+h_2_4_10;9601;1562.136;820.396;423.002;169.544;72.101;8.2922914438;L_190+%C2%B0C%2C+8760+h_2_4;ImageJ;;;
8760;190;0;190 °C, 8760 h;190+%C2%B0C%2C+8760+h_2;tEMProcess_3665;tEM;STEM_JEOL_JEM_2200_FS;JEOL;0.0225;190+%C2%B0C%2C+8760+h_2_4;precipitateGeometryMeasurementProcess_3665;190+%C2%B0C%2C+8760+h_2_4_11;6426;1609.197;1127.265;317.948;107.801;75.898;6.7840131850;L_190+%C2%B0C%2C+8760+h_2_4;ImageJ;;;
8760;190;0;190 °C, 8760 h;190+%C2%B0C%2C+8760+h_2;tEMProcess_3666;tEM;STEM_JEOL_JEM_2200_FS;JEOL;0.0225;190+%C2%B0C%2C+8760+h_2_4;precipitateGeometryMeasurementProcess_3666;190+%C2%B0C%2C+8760+h_2_4_12;1497;1342.103;1218.592;147.681;52.903;36.029;3.2743660060;L_190+%C2%B0C%2C+8760+h_2_4;ImageJ;;;
8760;190;0;190 °C, 8760 h;190+%C2%B0C%2C+8760+h_2;tEMProcess_3667;tEM;STEM_JEOL_JEM_2200_FS;JEOL;0.0225;190+%C2%B0C%2C+8760+h_2_4;precipitateGeometryMeasurementProcess_3667;190+%C2%B0C%2C+8760+h_2_4_13;4513;986.105;1275.689;255.179;83.814;68.558;5.6852424414;L_190+%C2%B0C%2C+8760+h_2_4;ImageJ;;;
8760;190;0;190 °C, 8760 h;190+%C2%B0C%2C+8760+h_2;tEMProcess_3668;tEM;STEM_JEOL_JEM_2200_FS;JEOL;0.0225;190+%C2%B0C%2C+8760+h_2_4;precipitateGeometryMeasurementProcess_3668;190+%C2%B0C%2C+8760+h_2_4_14;3600;1712.8;1346.586;230.25;82.462;55.585;5.0777062519;L_190+%C2%B0C%2C+8760+h_2_4;ImageJ;;;
8760;190;0;190 °C, 8760 h;190+%C2%B0C%2C+8760+h_2;tEMProcess_3669;tEM;STEM_JEOL_JEM_2200_FS;JEOL;0.0225;190+%C2%B0C%2C+8760+h_2_4;precipitateGeometryMeasurementProcess_3669;190+%C2%B0C%2C+8760+h_2_4_15;6789;604.539;1526.403;322.693;116.323;74.311;6.9729929650;L_190+%C2%B0C%2C+8760+h_2_4;ImageJ;;;
8760;190;0;190 °C, 8760 h;190+%C2%B0C%2C+8760+h_2;tEMProcess_3670;tEM;STEM_JEOL_JEM_2200_FS;JEOL;0.0225;190+%C2%B0C%2C+8760+h_2_4;precipitateGeometryMeasurementProcess_3670;190+%C2%B0C%2C+8760+h_2_4_16;4788;569.835;1592.926;276.309;80.276;75.941;5.8558965188;L_190+%C2%B0C%2C+8760+h_2_4;ImageJ;;;
8760;190;0;190 °C, 8760 h;190+%C2%B0C%2C+8760+h_2;tEMProcess_3671;tEM;STEM_JEOL_JEM_2200_FS;JEOL;0.0225;190+%C2%B0C%2C+8760+h_2_4;precipitateGeometryMeasurementProcess_3671;190+%C2%B0C%2C+8760+h_2_4_17;1915;771.491;1604.012;174.652;67.833;35.945;3.7034007643;L_190+%C2%B0C%2C+8760+h_2_4;ImageJ;;;
8760;190;0;190 °C, 8760 h;190+%C2%B0C%2C+8760+h_2;tEMProcess_3672;tEM;STEM_JEOL_JEM_2200_FS;JEOL;0.0225;190+%C2%B0C%2C+8760+h_2_5;precipitateGeometryMeasurementProcess_3672;190+%C2%B0C%2C+8760+h_2_5_1;1859;904.355;81.148;159.196;50.637;46.743;3.6488500605;L_190+%C2%B0C%2C+8760+h_2_5;ImageJ;;;
8760;190;0;190 °C, 8760 h;190+%C2%B0C%2C+8760+h_2;tEMProcess_3673;tEM;STEM_JEOL_JEM_2200_FS;JEOL;0.0225;190+%C2%B0C%2C+8760+h_2_5;precipitateGeometryMeasurementProcess_3673;190+%C2%B0C%2C+8760+h_2_5_2;1520;619.053;136.291;157.48;58.73;32.953;3.2994239054;L_190+%C2%B0C%2C+8760+h_2_5;ImageJ;;;
8760;190;0;190 °C, 8760 h;190+%C2%B0C%2C+8760+h_2;tEMProcess_3674;tEM;STEM_JEOL_JEM_2200_FS;JEOL;0.0225;190+%C2%B0C%2C+8760+h_2_5;precipitateGeometryMeasurementProcess_3674;190+%C2%B0C%2C+8760+h_2_5_3;3822;474.637;150.243;261.823;103.181;47.163;5.2319268594;L_190+%C2%B0C%2C+8760+h_2_5;ImageJ;;;
8760;190;0;190 °C, 8760 h;190+%C2%B0C%2C+8760+h_2;tEMProcess_3675;tEM;STEM_JEOL_JEM_2200_FS;JEOL;0.0225;190+%C2%B0C%2C+8760+h_2_5;precipitateGeometryMeasurementProcess_3675;190+%C2%B0C%2C+8760+h_2_5_4;4968;1315.247;262.017;281.12;101.891;62.081;5.9649542394;L_190+%C2%B0C%2C+8760+h_2_5;ImageJ;;;
8760;190;0;190 °C, 8760 h;190+%C2%B0C%2C+8760+h_2;tEMProcess_3676;tEM;STEM_JEOL_JEM_2200_FS;JEOL;0.0225;190+%C2%B0C%2C+8760+h_2_5;precipitateGeometryMeasurementProcess_3676;190+%C2%B0C%2C+8760+h_2_5_5;7247;732.002;326.779;346.635;123.653;74.621;7.2043607813;L_190+%C2%B0C%2C+8760+h_2_5;ImageJ;;;
8760;190;0;190 °C, 8760 h;190+%C2%B0C%2C+8760+h_2;tEMProcess_3677;tEM;STEM_JEOL_JEM_2200_FS;JEOL;0.0225;190+%C2%B0C%2C+8760+h_2_5;precipitateGeometryMeasurementProcess_3677;190+%C2%B0C%2C+8760+h_2_5_6;1151;569.528;353.004;126.711;43.126;33.982;2.8711374536;L_190+%C2%B0C%2C+8760+h_2_5;ImageJ;;;
8760;190;0;190 °C, 8760 h;190+%C2%B0C%2C+8760+h_2;tEMProcess_3678;tEM;STEM_JEOL_JEM_2200_FS;JEOL;0.0225;190+%C2%B0C%2C+8760+h_2_5;precipitateGeometryMeasurementProcess_3678;190+%C2%B0C%2C+8760+h_2_5_7;1238;988.468;354.334;133.296;43.303;36.401;2.9776705459;L_190+%C2%B0C%2C+8760+h_2_5;ImageJ;;;
8760;190;0;190 °C, 8760 h;190+%C2%B0C%2C+8760+h_2;tEMProcess_3679;tEM;STEM_JEOL_JEM_2200_FS;JEOL;0.0225;190+%C2%B0C%2C+8760+h_2_5;precipitateGeometryMeasurementProcess_3679;190+%C2%B0C%2C+8760+h_2_5_8;5521;821.72;617.445;284.676;88.432;79.491;6.2881833495;L_190+%C2%B0C%2C+8760+h_2_5;ImageJ;;;
8760;190;0;190 °C, 8760 h;190+%C2%B0C%2C+8760+h_2;tEMProcess_3680;tEM;STEM_JEOL_JEM_2200_FS;JEOL;0.0225;190+%C2%B0C%2C+8760+h_2_5;precipitateGeometryMeasurementProcess_3680;190+%C2%B0C%2C+8760+h_2_5_9;931;264.18;677.462;116.953;41.757;28.388;2.5822076487;L_190+%C2%B0C%2C+8760+h_2_5;ImageJ;;;
8760;190;0;190 °C, 8760 h;190+%C2%B0C%2C+8760+h_2;tEMProcess_3681;tEM;STEM_JEOL_JEM_2200_FS;JEOL;0.0225;190+%C2%B0C%2C+8760+h_2_5;precipitateGeometryMeasurementProcess_3681;190+%C2%B0C%2C+8760+h_2_5_10;10855;512.645;753.099;418.836;156.208;88.479;8.8172110572;L_190+%C2%B0C%2C+8760+h_2_5;ImageJ;;;
8760;190;0;190 °C, 8760 h;190+%C2%B0C%2C+8760+h_2;tEMProcess_3682;tEM;STEM_JEOL_JEM_2200_FS;JEOL;0.0225;190+%C2%B0C%2C+8760+h_2_5;precipitateGeometryMeasurementProcess_3682;190+%C2%B0C%2C+8760+h_2_5_11;2584;1186.577;1038;194.208;67.67;48.619;4.3019224520;L_190+%C2%B0C%2C+8760+h_2_5;ImageJ;;;
8760;190;0;190 °C, 8760 h;190+%C2%B0C%2C+8760+h_2;tEMProcess_3683;tEM;STEM_JEOL_JEM_2200_FS;JEOL;0.0225;190+%C2%B0C%2C+8760+h_2_5;precipitateGeometryMeasurementProcess_3683;190+%C2%B0C%2C+8760+h_2_5_12;1013;575.67;1109.913;133.439;54.921;23.485;2.6935252144;L_190+%C2%B0C%2C+8760+h_2_5;ImageJ;;;
8760;190;0;190 °C, 8760 h;190+%C2%B0C%2C+8760+h_2;tEMProcess_3684;tEM;STEM_JEOL_JEM_2200_FS;JEOL;0.0225;190+%C2%B0C%2C+8760+h_2_5;precipitateGeometryMeasurementProcess_3684;190+%C2%B0C%2C+8760+h_2_5_13;10438;1220.132;1246.403;396.316;136.87;97.1;8.6461938632;L_190+%C2%B0C%2C+8760+h_2_5;ImageJ;;;
8760;190;0;190 °C, 8760 h;190+%C2%B0C%2C+8760+h_2;tEMProcess_3685;tEM;STEM_JEOL_JEM_2200_FS;JEOL;0.0225;190+%C2%B0C%2C+8760+h_2_5;precipitateGeometryMeasurementProcess_3685;190+%C2%B0C%2C+8760+h_2_5_14;4377;536.609;1308.501;251.078;85.011;65.556;5.5989243044;L_190+%C2%B0C%2C+8760+h_2_5;ImageJ;;;
8760;190;0;190 °C, 8760 h;190+%C2%B0C%2C+8760+h_2;tEMProcess_3686;tEM;STEM_JEOL_JEM_2200_FS;JEOL;0.0225;190+%C2%B0C%2C+8760+h_2_5;precipitateGeometryMeasurementProcess_3686;190+%C2%B0C%2C+8760+h_2_5_15;5005;561.831;1533.513;272.35;90.185;70.661;5.9871255255;L_190+%C2%B0C%2C+8760+h_2_5;ImageJ;;;
8760;190;0;190 °C, 8760 h;190+%C2%B0C%2C+8760+h_2;tEMProcess_3687;tEM;STEM_JEOL_JEM_2200_FS;JEOL;0.0225;190+%C2%B0C%2C+8760+h_2_5;precipitateGeometryMeasurementProcess_3687;190+%C2%B0C%2C+8760+h_2_5_16;3970;1031.618;1623.843;259.12;90.612;55.785;5.3322631765;L_190+%C2%B0C%2C+8760+h_2_5;ImageJ;;;
8760;190;0;190 °C, 8760 h;190+%C2%B0C%2C+8760+h_2;tEMProcess_3688;tEM;STEM_JEOL_JEM_2200_FS;JEOL;0.0225;190+%C2%B0C%2C+8760+h_2_5;precipitateGeometryMeasurementProcess_3688;190+%C2%B0C%2C+8760+h_2_5_17;1311;427.934;1706.833;152.995;62.552;26.685;3.0642039533;L_190+%C2%B0C%2C+8760+h_2_5;ImageJ;;;
8760;190;0;190 °C, 8760 h;190+%C2%B0C%2C+8760+h_2;tEMProcess_3689;tEM;STEM_JEOL_JEM_2200_FS;JEOL;0.0225;190+%C2%B0C%2C+8760+h_2_5;precipitateGeometryMeasurementProcess_3689;190+%C2%B0C%2C+8760+h_2_5_18;10392;969.306;1907.426;392.635;130.858;101.113;8.6271210486;L_190+%C2%B0C%2C+8760+h_2_5;ImageJ;;;
8760;190;0;190 °C, 8760 h;190+%C2%B0C%2C+8760+h_2;tEMProcess_3690;tEM;STEM_JEOL_JEM_2200_FS;JEOL;0.0225;190+%C2%B0C%2C+8760+h_2_5;precipitateGeometryMeasurementProcess_3690;190+%C2%B0C%2C+8760+h_2_5_19;3788;1882.457;1953.595;248.409;92.197;52.312;5.2086036132;L_190+%C2%B0C%2C+8760+h_2_5;ImageJ;;;
8760;190;0;190 °C, 8760 h;190+%C2%B0C%2C+8760+h_2;tEMProcess_3691;tEM;STEM_JEOL_JEM_2200_FS;JEOL;0.0225;190+%C2%B0C%2C+8760+h_2_6;precipitateGeometryMeasurementProcess_3691;190+%C2%B0C%2C+8760+h_2_6_1;5686;1624.173;156.415;287.581;96.882;74.727;6.3814555776;L_190+%C2%B0C%2C+8760+h_2_6;ImageJ;;;
8760;190;0;190 °C, 8760 h;190+%C2%B0C%2C+8760+h_2;tEMProcess_3692;tEM;STEM_JEOL_JEM_2200_FS;JEOL;0.0225;190+%C2%B0C%2C+8760+h_2_6;precipitateGeometryMeasurementProcess_3692;190+%C2%B0C%2C+8760+h_2_6_2;2882;1482.192;222.913;202.108;67.068;54.713;4.5432152238;L_190+%C2%B0C%2C+8760+h_2_6;ImageJ;;;
8760;190;0;190 °C, 8760 h;190+%C2%B0C%2C+8760+h_2;tEMProcess_3693;tEM;STEM_JEOL_JEM_2200_FS;JEOL;0.0225;190+%C2%B0C%2C+8760+h_2_6;precipitateGeometryMeasurementProcess_3693;190+%C2%B0C%2C+8760+h_2_6_3;4232;377.19;449.091;256.836;93.423;57.677;5.5054034695;L_190+%C2%B0C%2C+8760+h_2_6;ImageJ;;;
8760;190;0;190 °C, 8760 h;190+%C2%B0C%2C+8760+h_2;tEMProcess_3694;tEM;STEM_JEOL_JEM_2200_FS;JEOL;0.0225;190+%C2%B0C%2C+8760+h_2_6;precipitateGeometryMeasurementProcess_3694;190+%C2%B0C%2C+8760+h_2_6_4;6446;1692.113;538.585;323.581;124.908;65.707;6.7945621156;L_190+%C2%B0C%2C+8760+h_2_6;ImageJ;;;
8760;190;0;190 °C, 8760 h;190+%C2%B0C%2C+8760+h_2;tEMProcess_3695;tEM;STEM_JEOL_JEM_2200_FS;JEOL;0.0225;190+%C2%B0C%2C+8760+h_2_6;precipitateGeometryMeasurementProcess_3695;190+%C2%B0C%2C+8760+h_2_6_5;6827;200.183;675.349;330.995;123.908;70.152;6.9924806644;L_190+%C2%B0C%2C+8760+h_2_6;ImageJ;;;
8760;190;0;190 °C, 8760 h;190+%C2%B0C%2C+8760+h_2;tEMProcess_3696;tEM;STEM_JEOL_JEM_2200_FS;JEOL;0.0225;190+%C2%B0C%2C+8760+h_2_6;precipitateGeometryMeasurementProcess_3696;190+%C2%B0C%2C+8760+h_2_6_6;965;1686.385;748.798;114.711;37.271;32.966;2.6289357930;L_190+%C2%B0C%2C+8760+h_2_6;ImageJ;;;
8760;190;0;190 °C, 8760 h;190+%C2%B0C%2C+8760+h_2;tEMProcess_3697;tEM;STEM_JEOL_JEM_2200_FS;JEOL;0.0225;190+%C2%B0C%2C+8760+h_2_6;precipitateGeometryMeasurementProcess_3697;190+%C2%B0C%2C+8760+h_2_6_7;1436;1901.093;810.717;151.681;58.052;31.495;3.2069599970;L_190+%C2%B0C%2C+8760+h_2_6;ImageJ;;;
8760;190;0;190 °C, 8760 h;190+%C2%B0C%2C+8760+h_2;tEMProcess_3698;tEM;STEM_JEOL_JEM_2200_FS;JEOL;0.0225;190+%C2%B0C%2C+8760+h_2_6;precipitateGeometryMeasurementProcess_3698;190+%C2%B0C%2C+8760+h_2_6_8;5686;1262.671;849.243;300.233;113.598;63.73;6.3814555776;L_190+%C2%B0C%2C+8760+h_2_6;ImageJ;;;
8760;190;0;190 °C, 8760 h;190+%C2%B0C%2C+8760+h_2;tEMProcess_3699;tEM;STEM_JEOL_JEM_2200_FS;JEOL;0.0225;190+%C2%B0C%2C+8760+h_2_6;precipitateGeometryMeasurementProcess_3699;190+%C2%B0C%2C+8760+h_2_6_9;3902;737.637;894.966;236.451;79.496;62.496;5.2863991958;L_190+%C2%B0C%2C+8760+h_2_6;ImageJ;;;
8760;190;0;190 °C, 8760 h;190+%C2%B0C%2C+8760+h_2;tEMProcess_3700;tEM;STEM_JEOL_JEM_2200_FS;JEOL;0.0225;190+%C2%B0C%2C+8760+h_2_6;precipitateGeometryMeasurementProcess_3700;190+%C2%B0C%2C+8760+h_2_6_10;7662;492.947;1175.15;409.889;112.372;86.815;7.4077684108;L_190+%C2%B0C%2C+8760+h_2_6;ImageJ;;;
8760;190;0;190 °C, 8760 h;190+%C2%B0C%2C+8760+h_2;tEMProcess_3701;tEM;STEM_JEOL_JEM_2200_FS;JEOL;0.0225;190+%C2%B0C%2C+8760+h_2_6;precipitateGeometryMeasurementProcess_3701;190+%C2%B0C%2C+8760+h_2_6_11;4970;2017.833;1180.656;289.664;108.462;58.343;5.9661547937;L_190+%C2%B0C%2C+8760+h_2_6;ImageJ;;;
8760;190;0;190 °C, 8760 h;190+%C2%B0C%2C+8760+h_2;tEMProcess_3702;tEM;STEM_JEOL_JEM_2200_FS;JEOL;0.0225;190+%C2%B0C%2C+8760+h_2_6;precipitateGeometryMeasurementProcess_3702;190+%C2%B0C%2C+8760+h_2_6_12;8409;859.646;1277.843;362.735;126.042;84.945;7.7604784801;L_190+%C2%B0C%2C+8760+h_2_6;ImageJ;;;
8760;190;0;190 °C, 8760 h;190+%C2%B0C%2C+8760+h_2;tEMProcess_3703;tEM;STEM_JEOL_JEM_2200_FS;JEOL;0.0225;190+%C2%B0C%2C+8760+h_2_6;precipitateGeometryMeasurementProcess_3703;190+%C2%B0C%2C+8760+h_2_6_13;2725;579.257;1422.246;224.836;91.217;38.036;4.4177341360;L_190+%C2%B0C%2C+8760+h_2_6;ImageJ;;;
8760;190;0;190 °C, 8760 h;190+%C2%B0C%2C+8760+h_2;tEMProcess_3704;tEM;STEM_JEOL_JEM_2200_FS;JEOL;0.0225;190+%C2%B0C%2C+8760+h_2_6;precipitateGeometryMeasurementProcess_3704;190+%C2%B0C%2C+8760+h_2_6_14;7084;1733.553;1833.562;340.576;126.436;71.338;7.1228795272;L_190+%C2%B0C%2C+8760+h_2_6;ImageJ;;;
8760;190;0;190 °C, 8760 h;190+%C2%B0C%2C+8760+h_2;tEMProcess_3705;tEM;STEM_JEOL_JEM_2200_FS;JEOL;0.0225;190+%C2%B0C%2C+8760+h_2_6;precipitateGeometryMeasurementProcess_3705;190+%C2%B0C%2C+8760+h_2_6_15;1652;1485.357;1992.898;186.309;78.765;26.705;3.4397061603;L_190+%C2%B0C%2C+8760+h_2_6;ImageJ;;;
8760;190;0;190 °C, 8760 h;190+%C2%B0C%2C+8760+h_2;tEMProcess_3706;tEM;STEM_JEOL_JEM_2200_FS;JEOL;0.0225;190+%C2%B0C%2C+8760+h_2_7;precipitateGeometryMeasurementProcess_3706;190+%C2%B0C%2C+8760+h_2_7_1;923;1830.166;200.219;114.711;39.928;29.433;2.5710893725;L_190+%C2%B0C%2C+8760+h_2_7;ImageJ;;;
8760;190;0;190 °C, 8760 h;190+%C2%B0C%2C+8760+h_2;tEMProcess_3707;tEM;STEM_JEOL_JEM_2200_FS;JEOL;0.0225;190+%C2%B0C%2C+8760+h_2_7;precipitateGeometryMeasurementProcess_3707;190+%C2%B0C%2C+8760+h_2_7_2;3231;714.111;256.086;217.137;77.314;53.21;4.8104399956;L_190+%C2%B0C%2C+8760+h_2_7;ImageJ;;;
8760;190;0;190 °C, 8760 h;190+%C2%B0C%2C+8760+h_2;tEMProcess_3708;tEM;STEM_JEOL_JEM_2200_FS;JEOL;0.0225;190+%C2%B0C%2C+8760+h_2_7;precipitateGeometryMeasurementProcess_3708;190+%C2%B0C%2C+8760+h_2_7_3;14053;1210.331;285.048;544.233;227.928;78.502;10.0323077448;L_190+%C2%B0C%2C+8760+h_2_7;ImageJ;;;
8760;190;0;190 °C, 8760 h;190+%C2%B0C%2C+8760+h_2;tEMProcess_3709;tEM;STEM_JEOL_JEM_2200_FS;JEOL;0.0225;190+%C2%B0C%2C+8760+h_2_7;precipitateGeometryMeasurementProcess_3709;190+%C2%B0C%2C+8760+h_2_7_4;2469;1509.414;328.1;187.137;58.107;54.101;4.2051052249;L_190+%C2%B0C%2C+8760+h_2_7;ImageJ;;;
8760;190;0;190 °C, 8760 h;190+%C2%B0C%2C+8760+h_2;tEMProcess_3710;tEM;STEM_JEOL_JEM_2200_FS;JEOL;0.0225;190+%C2%B0C%2C+8760+h_2_7;precipitateGeometryMeasurementProcess_3710;190+%C2%B0C%2C+8760+h_2_7_5;8316;304.172;451.568;355.38;124.65;84.944;7.7174453548;L_190+%C2%B0C%2C+8760+h_2_7;ImageJ;;;
8760;190;0;190 °C, 8760 h;190+%C2%B0C%2C+8760+h_2;tEMProcess_3711;tEM;STEM_JEOL_JEM_2200_FS;JEOL;0.0225;190+%C2%B0C%2C+8760+h_2_7;precipitateGeometryMeasurementProcess_3711;190+%C2%B0C%2C+8760+h_2_7_6;5104;984.889;515.966;282.392;105.435;61.636;6.0460489023;L_190+%C2%B0C%2C+8760+h_2_7;ImageJ;;;
8760;190;0;190 °C, 8760 h;190+%C2%B0C%2C+8760+h_2;tEMProcess_3712;tEM;STEM_JEOL_JEM_2200_FS;JEOL;0.0225;190+%C2%B0C%2C+8760+h_2_7;precipitateGeometryMeasurementProcess_3712;190+%C2%B0C%2C+8760+h_2_7_7;4382;1609.27;583.009;263.338;98.425;56.686;5.6021213150;L_190+%C2%B0C%2C+8760+h_2_7;ImageJ;;;
8760;190;0;190 °C, 8760 h;190+%C2%B0C%2C+8760+h_2;tEMProcess_3713;tEM;STEM_JEOL_JEM_2200_FS;JEOL;0.0225;190+%C2%B0C%2C+8760+h_2_7;precipitateGeometryMeasurementProcess_3713;190+%C2%B0C%2C+8760+h_2_7_8;1208;321.353;620.333;128.811;40.559;37.922;2.9413708890;L_190+%C2%B0C%2C+8760+h_2_7;ImageJ;;;
8760;190;0;190 °C, 8760 h;190+%C2%B0C%2C+8760+h_2;tEMProcess_3714;tEM;STEM_JEOL_JEM_2200_FS;JEOL;0.0225;190+%C2%B0C%2C+8760+h_2_7;precipitateGeometryMeasurementProcess_3714;190+%C2%B0C%2C+8760+h_2_7_9;4532;1005.745;696.275;258.635;88.517;65.189;5.6971974772;L_190+%C2%B0C%2C+8760+h_2_7;ImageJ;;;
8760;190;0;190 °C, 8760 h;190+%C2%B0C%2C+8760+h_2;tEMProcess_3715;tEM;STEM_JEOL_JEM_2200_FS;JEOL;0.0225;190+%C2%B0C%2C+8760+h_2_7;precipitateGeometryMeasurementProcess_3715;190+%C2%B0C%2C+8760+h_2_7_10;530;1295.194;979.758;92.569;36.834;18.321;1.9482929433;L_190+%C2%B0C%2C+8760+h_2_7;ImageJ;;;
8760;190;0;190 °C, 8760 h;190+%C2%B0C%2C+8760+h_2;tEMProcess_3716;tEM;STEM_JEOL_JEM_2200_FS;JEOL;0.0225;190+%C2%B0C%2C+8760+h_2_7;precipitateGeometryMeasurementProcess_3716;190+%C2%B0C%2C+8760+h_2_7_11;5673;186.138;1063.46;323.262;121.962;59.224;6.3741563871;L_190+%C2%B0C%2C+8760+h_2_7;ImageJ;;;
8760;190;0;190 °C, 8760 h;190+%C2%B0C%2C+8760+h_2;tEMProcess_3717;tEM;STEM_JEOL_JEM_2200_FS;JEOL;0.0225;190+%C2%B0C%2C+8760+h_2_7;precipitateGeometryMeasurementProcess_3717;190+%C2%B0C%2C+8760+h_2_7_12;2448;605.02;1242.343;235.865;93.437;33.358;4.1871838425;L_190+%C2%B0C%2C+8760+h_2_7;ImageJ;;;
8760;190;0;190 °C, 8760 h;190+%C2%B0C%2C+8760+h_2;tEMProcess_3718;tEM;STEM_JEOL_JEM_2200_FS;JEOL;0.0225;190+%C2%B0C%2C+8760+h_2_7;precipitateGeometryMeasurementProcess_3718;190+%C2%B0C%2C+8760+h_2_7_13;2989;1820.523;1403.574;207.681;69.616;54.667;4.6267845877;L_190+%C2%B0C%2C+8760+h_2_7;ImageJ;;;
8760;190;0;190 °C, 8760 h;190+%C2%B0C%2C+8760+h_2;tEMProcess_3719;tEM;STEM_JEOL_JEM_2200_FS;JEOL;0.0225;190+%C2%B0C%2C+8760+h_2_7;precipitateGeometryMeasurementProcess_3719;190+%C2%B0C%2C+8760+h_2_7_14;15706;1236.486;1476.199;532.642;207.266;96.482;10.6059388613;L_190+%C2%B0C%2C+8760+h_2_7;ImageJ;;;
8760;190;0;190 °C, 8760 h;190+%C2%B0C%2C+8760+h_2;tEMProcess_3720;tEM;STEM_JEOL_JEM_2200_FS;JEOL;0.0225;190+%C2%B0C%2C+8760+h_2_7;precipitateGeometryMeasurementProcess_3720;190+%C2%B0C%2C+8760+h_2_7_15;5814;575.747;1530.982;290.167;95.936;77.162;6.4528836779;L_190+%C2%B0C%2C+8760+h_2_7;ImageJ;;;
8760;190;0;190 °C, 8760 h;190+%C2%B0C%2C+8760+h_2;tEMProcess_3721;tEM;STEM_JEOL_JEM_2200_FS;JEOL;0.0225;190+%C2%B0C%2C+8760+h_2_7;precipitateGeometryMeasurementProcess_3721;190+%C2%B0C%2C+8760+h_2_7_16;11565;812.127;1678.426;490.517;199.581;73.78;9.1010005636;L_190+%C2%B0C%2C+8760+h_2_7;ImageJ;;;
8760;190;0;190 °C, 8760 h;190+%C2%B0C%2C+8760+h_2;tEMProcess_3722;tEM;STEM_JEOL_JEM_2200_FS;JEOL;0.0225;190+%C2%B0C%2C+8760+h_2_7;precipitateGeometryMeasurementProcess_3722;190+%C2%B0C%2C+8760+h_2_7_17;1289;1890.138;1747.83;135.439;47.706;34.403;3.0383848463;L_190+%C2%B0C%2C+8760+h_2_7;ImageJ;;;
8760;190;0;190 °C, 8760 h;190+%C2%B0C%2C+8760+h_2;tEMProcess_3723;tEM;STEM_JEOL_JEM_2200_FS;JEOL;0.0225;190+%C2%B0C%2C+8760+h_2_7;precipitateGeometryMeasurementProcess_3723;190+%C2%B0C%2C+8760+h_2_7_18;5111;1668.787;1908.628;282.919;106.416;61.152;6.0501934793;L_190+%C2%B0C%2C+8760+h_2_7;ImageJ;;;
8760;190;0;190 °C, 8760 h;190+%C2%B0C%2C+8760+h_2;tEMProcess_3724;tEM;STEM_JEOL_JEM_2200_FS;JEOL;0.0225;190+%C2%B0C%2C+8760+h_2_7;precipitateGeometryMeasurementProcess_3724;190+%C2%B0C%2C+8760+h_2_7_19;2516;1003.352;1918.862;204.125;80.33;39.879;4.2449408308;L_190+%C2%B0C%2C+8760+h_2_7;ImageJ;;;
8760;190;0;190 °C, 8760 h;190+%C2%B0C%2C+8760+h_2;tEMProcess_3725;tEM;STEM_JEOL_JEM_2200_FS;JEOL;0.0225;190+%C2%B0C%2C+8760+h_2_8;precipitateGeometryMeasurementProcess_3725;190+%C2%B0C%2C+8760+h_2_8_1;1852;645.571;514.97;184.309;70.847;33.284;3.6419737722;L_190+%C2%B0C%2C+8760+h_2_8;ImageJ;;;
8760;190;0;190 °C, 8760 h;190+%C2%B0C%2C+8760+h_2;tEMProcess_3726;tEM;STEM_JEOL_JEM_2200_FS;JEOL;0.0225;190+%C2%B0C%2C+8760+h_2_8;precipitateGeometryMeasurementProcess_3726;190+%C2%B0C%2C+8760+h_2_8_2;10385;565.859;688.93;396.392;131.406;100.624;8.6242149660;L_190+%C2%B0C%2C+8760+h_2_8;ImageJ;;;
8760;190;0;190 °C, 8760 h;190+%C2%B0C%2C+8760+h_2;tEMProcess_3727;tEM;STEM_JEOL_JEM_2200_FS;JEOL;0.0225;190+%C2%B0C%2C+8760+h_2_8;precipitateGeometryMeasurementProcess_3727;190+%C2%B0C%2C+8760+h_2_8_3;15177;1181.653;880.279;549.612;221.659;87.179;10.4257976054;L_190+%C2%B0C%2C+8760+h_2_8;ImageJ;;;
8760;190;0;190 °C, 8760 h;190+%C2%B0C%2C+8760+h_2;tEMProcess_3728;tEM;STEM_JEOL_JEM_2200_FS;JEOL;0.0225;190+%C2%B0C%2C+8760+h_2_8;precipitateGeometryMeasurementProcess_3728;190+%C2%B0C%2C+8760+h_2_8_4;8575;1470.351;1042.495;400.149;163.364;66.833;7.8367029844;L_190+%C2%B0C%2C+8760+h_2_8;ImageJ;;;
8760;190;0;190 °C, 8760 h;190+%C2%B0C%2C+8760+h_2;tEMProcess_3729;tEM;STEM_JEOL_JEM_2200_FS;JEOL;0.0225;190+%C2%B0C%2C+8760+h_2_8;precipitateGeometryMeasurementProcess_3729;190+%C2%B0C%2C+8760+h_2_8_5;2833;407.405;1142.876;204.368;72.334;49.867;4.5044275907;L_190+%C2%B0C%2C+8760+h_2_8;ImageJ;;;
8760;190;0;190 °C, 8760 h;190+%C2%B0C%2C+8760+h_2;tEMProcess_3730;tEM;STEM_JEOL_JEM_2200_FS;JEOL;0.0225;190+%C2%B0C%2C+8760+h_2_8;precipitateGeometryMeasurementProcess_3730;190+%C2%B0C%2C+8760+h_2_8_6;8486;1780.347;1155.32;379.421;141.184;76.529;7.7959283038;L_190+%C2%B0C%2C+8760+h_2_8;ImageJ;;;
8760;190;0;190 °C, 8760 h;190+%C2%B0C%2C+8760+h_2;tEMProcess_3731;tEM;STEM_JEOL_JEM_2200_FS;JEOL;0.0225;190+%C2%B0C%2C+8760+h_2_8;precipitateGeometryMeasurementProcess_3731;190+%C2%B0C%2C+8760+h_2_8_7;4358;1821.667;1227.788;266.978;97.15;57.115;5.5867589790;L_190+%C2%B0C%2C+8760+h_2_8;ImageJ;;;
8760;190;0;190 °C, 8760 h;190+%C2%B0C%2C+8760+h_2;tEMProcess_3732;tEM;STEM_JEOL_JEM_2200_FS;JEOL;0.0225;190+%C2%B0C%2C+8760+h_2_8;precipitateGeometryMeasurementProcess_3732;190+%C2%B0C%2C+8760+h_2_8_8;3120;1885.564;1345.482;215.581;74.725;53.162;4.7270872649;L_190+%C2%B0C%2C+8760+h_2_8;ImageJ;;;
8760;190;0;190 °C, 8760 h;190+%C2%B0C%2C+8760+h_2;tEMProcess_3733;tEM;STEM_JEOL_JEM_2200_FS;JEOL;0.0225;190+%C2%B0C%2C+8760+h_2_8;precipitateGeometryMeasurementProcess_3733;190+%C2%B0C%2C+8760+h_2_8_9;1570;1408.911;1416.041;148.811;49.928;40.038;3.3532516651;L_190+%C2%B0C%2C+8760+h_2_8;ImageJ;;;
8760;190;0;190 °C, 8760 h;190+%C2%B0C%2C+8760+h_2;tEMProcess_3734;tEM;STEM_JEOL_JEM_2200_FS;JEOL;0.0225;190+%C2%B0C%2C+8760+h_2_8;precipitateGeometryMeasurementProcess_3734;190+%C2%B0C%2C+8760+h_2_8_10;1985;689.129;1421.473;174.066;62.482;40.45;3.7704794512;L_190+%C2%B0C%2C+8760+h_2_8;ImageJ;;;
8760;190;0;190 °C, 8760 h;190+%C2%B0C%2C+8760+h_2;tEMProcess_3735;tEM;STEM_JEOL_JEM_2200_FS;JEOL;0.0225;190+%C2%B0C%2C+8760+h_2_8;precipitateGeometryMeasurementProcess_3735;190+%C2%B0C%2C+8760+h_2_8_11;4419;1815.982;1505.16;256.635;85.006;66.189;5.6257227277;L_190+%C2%B0C%2C+8760+h_2_8;ImageJ;;;
8760;190;0;190 °C, 8760 h;190+%C2%B0C%2C+8760+h_2;tEMProcess_3736;tEM;STEM_JEOL_JEM_2200_FS;JEOL;0.0225;190+%C2%B0C%2C+8760+h_2_8;precipitateGeometryMeasurementProcess_3736;190+%C2%B0C%2C+8760+h_2_8_12;2440;1631.07;1798.266;187.238;55.859;55.617;4.1803364400;L_190+%C2%B0C%2C+8760+h_2_8;ImageJ;;;
8760;190;0;190 °C, 8760 h;190+%C2%B0C%2C+8760+h_2;tEMProcess_3737;tEM;STEM_JEOL_JEM_2200_FS;JEOL;0.0225;190+%C2%B0C%2C+8760+h_2_8;precipitateGeometryMeasurementProcess_3737;190+%C2%B0C%2C+8760+h_2_8_13;2184;519.473;1886.063;174.652;55.278;50.305;3.9549649565;L_190+%C2%B0C%2C+8760+h_2_8;ImageJ;;;
8760;190;0;190 °C, 8760 h;190+%C2%B0C%2C+8760+h_2;tEMProcess_3738;tEM;STEM_JEOL_JEM_2200_FS;JEOL;0.0225;190+%C2%B0C%2C+8760+h_2_8;precipitateGeometryMeasurementProcess_3738;190+%C2%B0C%2C+8760+h_2_8_14;4091;1318.635;1939.566;252.066;94.844;54.92;5.4129131943;L_190+%C2%B0C%2C+8760+h_2_8;ImageJ;;;
25000;190;0;190 °C, 25000 h;190+%C2%B0C%2C+25000+h_1;tEMProcess_3739;tEM;STEM_JEOL_JEM_2200_FS;JEOL;0.0225;190+%C2%B0C%2C+25000+h_1_1;precipitateGeometryMeasurementProcess_3739;190+%C2%B0C%2C+25000+h_1_1_1;2232;646.05;267.372;195.38;61.924;45.893;3.9981899010;L_190+%C2%B0C%2C+25000+h_1_1;ImageJ;;;
25000;190;0;190 °C, 25000 h;190+%C2%B0C%2C+25000+h_1;tEMProcess_3740;tEM;STEM_JEOL_JEM_2200_FS;JEOL;0.0225;190+%C2%B0C%2C+25000+h_1_1;precipitateGeometryMeasurementProcess_3740;190+%C2%B0C%2C+25000+h_1_1_2;637;703.194;542.814;110.326;43.905;18.473;2.1359251962;L_190+%C2%B0C%2C+25000+h_1_1;ImageJ;;;
25000;190;0;190 °C, 25000 h;190+%C2%B0C%2C+25000+h_1;tEMProcess_3741;tEM;STEM_JEOL_JEM_2200_FS;JEOL;0.0225;190+%C2%B0C%2C+25000+h_1_1;precipitateGeometryMeasurementProcess_3741;190+%C2%B0C%2C+25000+h_1_1_3;6736;620.486;1086.907;337.262;124.818;68.713;6.9457214420;L_190+%C2%B0C%2C+25000+h_1_1;ImageJ;;;
25000;190;0;190 °C, 25000 h;190+%C2%B0C%2C+25000+h_1;tEMProcess_3742;tEM;STEM_JEOL_JEM_2200_FS;JEOL;0.0225;190+%C2%B0C%2C+25000+h_1_1;precipitateGeometryMeasurementProcess_3742;190+%C2%B0C%2C+25000+h_1_1_4;2828;919.013;1241.071;202.752;70.987;50.724;4.5004508727;L_190+%C2%B0C%2C+25000+h_1_1;ImageJ;;;
25000;190;0;190 °C, 25000 h;190+%C2%B0C%2C+25000+h_1;tEMProcess_3743;tEM;STEM_JEOL_JEM_2200_FS;JEOL;0.0225;190+%C2%B0C%2C+25000+h_1_1;precipitateGeometryMeasurementProcess_3743;190+%C2%B0C%2C+25000+h_1_1_5;2508;1644.445;1304.704;203.48;66.658;47.905;4.2381867440;L_190+%C2%B0C%2C+25000+h_1_1;ImageJ;;;
25000;190;0;190 °C, 25000 h;190+%C2%B0C%2C+25000+h_1;tEMProcess_3744;tEM;STEM_JEOL_JEM_2200_FS;JEOL;0.0225;190+%C2%B0C%2C+25000+h_1_1;precipitateGeometryMeasurementProcess_3744;190+%C2%B0C%2C+25000+h_1_1_6;10815;107.413;1523.98;407.404;133.892;102.845;8.8009506265;L_190+%C2%B0C%2C+25000+h_1_1;ImageJ;;;
25000;190;0;190 °C, 25000 h;190+%C2%B0C%2C+25000+h_1;tEMProcess_3745;tEM;STEM_JEOL_JEM_2200_FS;JEOL;0.0225;190+%C2%B0C%2C+25000+h_1_1;precipitateGeometryMeasurementProcess_3745;190+%C2%B0C%2C+25000+h_1_1_7;5789;1025.343;1607.227;312.25;113.349;65.028;6.4389951429;L_190+%C2%B0C%2C+25000+h_1_1;ImageJ;;;
25000;190;0;190 °C, 25000 h;190+%C2%B0C%2C+25000+h_1;tEMProcess_3746;tEM;STEM_JEOL_JEM_2200_FS;JEOL;0.0225;190+%C2%B0C%2C+25000+h_1_1;precipitateGeometryMeasurementProcess_3746;190+%C2%B0C%2C+25000+h_1_1_8;4782;346.564;1699.152;271.664;89.678;67.895;5.8522262605;L_190+%C2%B0C%2C+25000+h_1_1;ImageJ;;;
25000;190;0;190 °C, 25000 h;190+%C2%B0C%2C+25000+h_1;tEMProcess_3747;tEM;STEM_JEOL_JEM_2200_FS;JEOL;0.0225;190+%C2%B0C%2C+25000+h_1_1;precipitateGeometryMeasurementProcess_3747;190+%C2%B0C%2C+25000+h_1_1_9;13175;1897.655;1738.654;525.044;189.461;88.54;9.7138554079;L_190+%C2%B0C%2C+25000+h_1_1;ImageJ;;;
25000;190;0;190 °C, 25000 h;190+%C2%B0C%2C+25000+h_1;tEMProcess_3748;tEM;STEM_JEOL_JEM_2200_FS;JEOL;0.0225;190+%C2%B0C%2C+25000+h_1_1;precipitateGeometryMeasurementProcess_3748;190+%C2%B0C%2C+25000+h_1_1_10;4898;1218.078;1809.145;284.392;101.073;61.701;5.9227815262;L_190+%C2%B0C%2C+25000+h_1_1;ImageJ;;;
25000;190;0;190 °C, 25000 h;190+%C2%B0C%2C+25000+h_1;tEMProcess_3749;tEM;STEM_JEOL_JEM_2200_FS;JEOL;0.0225;190+%C2%B0C%2C+25000+h_1_2;precipitateGeometryMeasurementProcess_3749;190+%C2%B0C%2C+25000+h_1_2_1;22473;605.711;274.119;714.666;212.124;134.891;12.6866467841;L_190+%C2%B0C%2C+25000+h_1_2;ImageJ;;;
25000;190;0;190 °C, 25000 h;190+%C2%B0C%2C+25000+h_1;tEMProcess_3750;tEM;STEM_JEOL_JEM_2200_FS;JEOL;0.0225;190+%C2%B0C%2C+25000+h_1_2;precipitateGeometryMeasurementProcess_3750;190+%C2%B0C%2C+25000+h_1_2_2;22957;133.901;382.922;687.37;277.167;105.459;12.8225349009;L_190+%C2%B0C%2C+25000+h_1_2;ImageJ;;;
25000;190;0;190 °C, 25000 h;190+%C2%B0C%2C+25000+h_1;tEMProcess_3751;tEM;STEM_JEOL_JEM_2200_FS;JEOL;0.0225;190+%C2%B0C%2C+25000+h_1_2;precipitateGeometryMeasurementProcess_3751;190+%C2%B0C%2C+25000+h_1_2_3;5880;1920.259;1112.228;313.12;99.676;75.11;6.4894065940;L_190+%C2%B0C%2C+25000+h_1_2;ImageJ;;;
25000;190;0;190 °C, 25000 h;190+%C2%B0C%2C+25000+h_1;tEMProcess_3752;tEM;STEM_JEOL_JEM_2200_FS;JEOL;0.0225;190+%C2%B0C%2C+25000+h_1_2;precipitateGeometryMeasurementProcess_3752;190+%C2%B0C%2C+25000+h_1_2_4;2365;863.24;1215.37;184.024;62.768;47.974;4.1155880283;L_190+%C2%B0C%2C+25000+h_1_2;ImageJ;;;
25000;190;0;190 °C, 25000 h;190+%C2%B0C%2C+25000+h_1;tEMProcess_3753;tEM;STEM_JEOL_JEM_2200_FS;JEOL;0.0225;190+%C2%B0C%2C+25000+h_1_2;precipitateGeometryMeasurementProcess_3753;190+%C2%B0C%2C+25000+h_1_2_5;5172;1431.894;1294.516;274.936;96.571;68.19;6.0861910466;L_190+%C2%B0C%2C+25000+h_1_2;ImageJ;;;
25000;190;0;190 °C, 25000 h;190+%C2%B0C%2C+25000+h_1;tEMProcess_3754;tEM;STEM_JEOL_JEM_2200_FS;JEOL;0.0225;190+%C2%B0C%2C+25000+h_1_2;precipitateGeometryMeasurementProcess_3754;190+%C2%B0C%2C+25000+h_1_2_6;4721;315.01;1298.023;260.836;82.513;72.849;5.8147804675;L_190+%C2%B0C%2C+25000+h_1_2;ImageJ;;;
25000;190;0;190 °C, 25000 h;190+%C2%B0C%2C+25000+h_1;tEMProcess_3755;tEM;STEM_JEOL_JEM_2200_FS;JEOL;0.0225;190+%C2%B0C%2C+25000+h_1_2;precipitateGeometryMeasurementProcess_3755;190+%C2%B0C%2C+25000+h_1_2_7;5393;1398.985;1442.316;299.362;98.011;70.059;6.2148626183;L_190+%C2%B0C%2C+25000+h_1_2;ImageJ;;;
25000;190;0;190 °C, 25000 h;190+%C2%B0C%2C+25000+h_1;tEMProcess_3756;tEM;STEM_JEOL_JEM_2200_FS;JEOL;0.0225;190+%C2%B0C%2C+25000+h_1_2;precipitateGeometryMeasurementProcess_3756;190+%C2%B0C%2C+25000+h_1_2_8;8288;271.556;1655.47;357.806;124.552;84.724;7.7044420678;L_190+%C2%B0C%2C+25000+h_1_2;ImageJ;;;
25000;190;0;190 °C, 25000 h;190+%C2%B0C%2C+25000+h_1;tEMProcess_3757;tEM;STEM_JEOL_JEM_2200_FS;JEOL;0.0225;190+%C2%B0C%2C+25000+h_1_3;precipitateGeometryMeasurementProcess_3757;190+%C2%B0C%2C+25000+h_1_3_1;10034;1168.621;194.309;389.647;126.627;100.892;8.4772183795;L_190+%C2%B0C%2C+25000+h_1_3;ImageJ;;;
25000;190;0;190 °C, 25000 h;190+%C2%B0C%2C+25000+h_1;tEMProcess_3758;tEM;STEM_JEOL_JEM_2200_FS;JEOL;0.0225;190+%C2%B0C%2C+25000+h_1_3;precipitateGeometryMeasurementProcess_3758;190+%C2%B0C%2C+25000+h_1_3_2;5682;1807.7;907.302;310.149;118.619;60.99;6.3792105624;L_190+%C2%B0C%2C+25000+h_1_3;ImageJ;;;
25000;190;0;190 °C, 25000 h;190+%C2%B0C%2C+25000+h_1;tEMProcess_3759;tEM;STEM_JEOL_JEM_2200_FS;JEOL;0.0225;190+%C2%B0C%2C+25000+h_1_3;precipitateGeometryMeasurementProcess_3759;190+%C2%B0C%2C+25000+h_1_3_3;7621;1928.368;994.868;354.09;123.105;78.822;7.3879220325;L_190+%C2%B0C%2C+25000+h_1_3;ImageJ;;;
25000;190;0;190 °C, 25000 h;190+%C2%B0C%2C+25000+h_1;tEMProcess_3760;tEM;STEM_JEOL_JEM_2200_FS;JEOL;0.0225;190+%C2%B0C%2C+25000+h_1_3;precipitateGeometryMeasurementProcess_3760;190+%C2%B0C%2C+25000+h_1_3_4;3645;994.895;989.326;235.078;71.177;65.203;5.1093433571;L_190+%C2%B0C%2C+25000+h_1_3;ImageJ;;;
25000;190;0;190 °C, 25000 h;190+%C2%B0C%2C+25000+h_1;tEMProcess_3761;tEM;STEM_JEOL_JEM_2200_FS;JEOL;0.0225;190+%C2%B0C%2C+25000+h_1_3;precipitateGeometryMeasurementProcess_3761;190+%C2%B0C%2C+25000+h_1_3_5;1679;924.534;1280.266;156.953;51.208;41.746;3.4677012163;L_190+%C2%B0C%2C+25000+h_1_3;ImageJ;;;
25000;190;0;190 °C, 25000 h;190+%C2%B0C%2C+25000+h_1;tEMProcess_3762;tEM;STEM_JEOL_JEM_2200_FS;JEOL;0.0225;190+%C2%B0C%2C+25000+h_1_3;precipitateGeometryMeasurementProcess_3762;190+%C2%B0C%2C+25000+h_1_3_6;5425;323.791;1377.501;285.948;98.007;70.478;6.2332736569;L_190+%C2%B0C%2C+25000+h_1_3;ImageJ;;;
25000;190;0;190 °C, 25000 h;190+%C2%B0C%2C+25000+h_1;tEMProcess_3763;tEM;STEM_JEOL_JEM_2200_FS;JEOL;0.0225;190+%C2%B0C%2C+25000+h_1_3;precipitateGeometryMeasurementProcess_3763;190+%C2%B0C%2C+25000+h_1_3_7;5920;166.692;1576.04;300.635;96.749;77.909;6.5114419939;L_190+%C2%B0C%2C+25000+h_1_3;ImageJ;;;
25000;190;0;190 °C, 25000 h;190+%C2%B0C%2C+25000+h_1;tEMProcess_3764;tEM;STEM_JEOL_JEM_2200_FS;JEOL;0.0225;190+%C2%B0C%2C+25000+h_1_4;precipitateGeometryMeasurementProcess_3764;190+%C2%B0C%2C+25000+h_1_4_1;3319;1696.446;62.794;228.108;82.692;51.104;4.8755088479;L_190+%C2%B0C%2C+25000+h_1_4;ImageJ;;;
25000;190;0;190 °C, 25000 h;190+%C2%B0C%2C+25000+h_1;tEMProcess_3765;tEM;STEM_JEOL_JEM_2200_FS;JEOL;0.0225;190+%C2%B0C%2C+25000+h_1_4;precipitateGeometryMeasurementProcess_3765;190+%C2%B0C%2C+25000+h_1_4_2;4665;804.658;282.651;287.262;110.797;53.609;5.7801904319;L_190+%C2%B0C%2C+25000+h_1_4;ImageJ;;;
25000;190;0;190 °C, 25000 h;190+%C2%B0C%2C+25000+h_1;tEMProcess_3766;tEM;STEM_JEOL_JEM_2200_FS;JEOL;0.0225;190+%C2%B0C%2C+25000+h_1_4;precipitateGeometryMeasurementProcess_3766;190+%C2%B0C%2C+25000+h_1_4_3;11452;114.942;386.087;440.475;166.95;87.338;9.0564291182;L_190+%C2%B0C%2C+25000+h_1_4;ImageJ;;;
25000;190;0;190 °C, 25000 h;190+%C2%B0C%2C+25000+h_1;tEMProcess_3767;tEM;STEM_JEOL_JEM_2200_FS;JEOL;0.0225;190+%C2%B0C%2C+25000+h_1_4;precipitateGeometryMeasurementProcess_3767;190+%C2%B0C%2C+25000+h_1_4_4;15796;1165.4;449.123;499.772;168.5;119.359;10.6362830279;L_190+%C2%B0C%2C+25000+h_1_4;ImageJ;;;
25000;190;0;190 °C, 25000 h;190+%C2%B0C%2C+25000+h_1;tEMProcess_3768;tEM;STEM_JEOL_JEM_2200_FS;JEOL;0.0225;190+%C2%B0C%2C+25000+h_1_4;precipitateGeometryMeasurementProcess_3768;190+%C2%B0C%2C+25000+h_1_4_5;8772;1708.778;475.596;363.889;118.17;94.516;7.9262110895;L_190+%C2%B0C%2C+25000+h_1_4;ImageJ;;;
25000;190;0;190 °C, 25000 h;190+%C2%B0C%2C+25000+h_1;tEMProcess_3769;tEM;STEM_JEOL_JEM_2200_FS;JEOL;0.0225;190+%C2%B0C%2C+25000+h_1_4;precipitateGeometryMeasurementProcess_3769;190+%C2%B0C%2C+25000+h_1_4_6;10846;1052.94;800.76;622.742;184.028;75.041;8.8135550758;L_190+%C2%B0C%2C+25000+h_1_4;ImageJ;;;
25000;190;0;190 °C, 25000 h;190+%C2%B0C%2C+25000+h_1;tEMProcess_3770;tEM;STEM_JEOL_JEM_2200_FS;JEOL;0.0225;190+%C2%B0C%2C+25000+h_1_4;precipitateGeometryMeasurementProcess_3770;190+%C2%B0C%2C+25000+h_1_4_7;10265;1677.305;1296.821;445.245;141.892;92.111;8.5742432370;L_190+%C2%B0C%2C+25000+h_1_4;ImageJ;;;
25000;190;0;190 °C, 25000 h;190+%C2%B0C%2C+25000+h_1;tEMProcess_3771;tEM;STEM_JEOL_JEM_2200_FS;JEOL;0.0225;190+%C2%B0C%2C+25000+h_1_4;precipitateGeometryMeasurementProcess_3771;190+%C2%B0C%2C+25000+h_1_4_8;4894;908.867;1346.587;270.836;88.249;70.61;5.9203625832;L_190+%C2%B0C%2C+25000+h_1_4;ImageJ;;;
25000;190;0;190 °C, 25000 h;190+%C2%B0C%2C+25000+h_1;tEMProcess_3772;tEM;STEM_JEOL_JEM_2200_FS;JEOL;0.0225;190+%C2%B0C%2C+25000+h_1_4;precipitateGeometryMeasurementProcess_3772;190+%C2%B0C%2C+25000+h_1_4_9;4783;897.958;1511.548;268.149;86.697;70.243;5.8528381300;L_190+%C2%B0C%2C+25000+h_1_4;ImageJ;;;
25000;190;0;190 °C, 25000 h;190+%C2%B0C%2C+25000+h_1;tEMProcess_3773;tEM;STEM_JEOL_JEM_2200_FS;JEOL;0.0225;190+%C2%B0C%2C+25000+h_1_4;precipitateGeometryMeasurementProcess_3773;190+%C2%B0C%2C+25000+h_1_4_10;5684;855.613;1673.88;303.22;110.741;65.352;6.3803331687;L_190+%C2%B0C%2C+25000+h_1_4;ImageJ;;;
25000;190;0;190 °C, 25000 h;190+%C2%B0C%2C+25000+h_1;tEMProcess_3774;tEM;STEM_JEOL_JEM_2200_FS;JEOL;0.0225;190+%C2%B0C%2C+25000+h_1_4;precipitateGeometryMeasurementProcess_3774;190+%C2%B0C%2C+25000+h_1_4_11;3965;1688.516;1793.775;248.108;82.979;60.839;5.3289042702;L_190+%C2%B0C%2C+25000+h_1_4;ImageJ;;;
25000;190;0;190 °C, 25000 h;190+%C2%B0C%2C+25000+h_1;tEMProcess_3775;tEM;STEM_JEOL_JEM_2200_FS;JEOL;0.0225;190+%C2%B0C%2C+25000+h_1_5;precipitateGeometryMeasurementProcess_3775;190+%C2%B0C%2C+25000+h_1_5_1;7149;805.019;131.517;346.576;127.283;71.513;7.1554832798;L_190+%C2%B0C%2C+25000+h_1_5;ImageJ;;;
