Repository: materialdigital/demo-orowan

# demo-orowan

This repository hosts a Jupyter notebook demonstrator that is based on an ontological framework. This framework is structured around the Platform MaterialDigital Core Ontology (PMDco), Tensile Test Ontology (TTO), and Precipitate Geometry Ontology (PGO). This approach allows for a nuanced exploration and demonstration of the Orowan correlation in materials science. This example is provided by the PMD core team.

For more information on these ontologies and the underlying framework, please visit:
- PMDco: [Platform MaterialDigital Core Ontology](https://github.com/materialdigital/core-ontology).

File: data/TEM_data.csv (part 25 of 41)
specimenAgingtime;specimenAgingT;specimenCreepStress;specimenMaterialStateName;specimen_ID;tEMProcess;transmissionElectronMicroscope;manufacturerSeries;tEMManufacturer;calibrationFactor;dFImage_ID;precipitateGeometryMeasurement;particleNumber;particleArea;weightedXPositionCentralPoint;weightedYPositionCentralPoint;perimeter;elipseFitMajorAxis;elipseFitMinorAxis;particleRadius_nm;labDFImage_ID;softwareAgent;;;
25000;190;0;190 °C, 25000 h;190+%C2%B0C%2C+25000+h_1;tEMProcess_3776;tEM;STEM_JEOL_JEM_2200_FS;JEOL;0.0225;190+%C2%B0C%2C+25000+h_1_5;precipitateGeometryMeasurementProcess_3776;190+%C2%B0C%2C+25000+h_1_5_2;9839;310.779;245.938;437.99;167.115;74.963;8.3944414245;L_190+%C2%B0C%2C+25000+h_1_5;ImageJ;;;
25000;190;0;190 °C, 25000 h;190+%C2%B0C%2C+25000+h_1;tEMProcess_3777;tEM;STEM_JEOL_JEM_2200_FS;JEOL;0.0225;190+%C2%B0C%2C+25000+h_1_5;precipitateGeometryMeasurementProcess_3777;190+%C2%B0C%2C+25000+h_1_5_3;6786;997.028;456.023;318.191;100.964;85.577;6.9714521423;L_190+%C2%B0C%2C+25000+h_1_5;ImageJ;;;
25000;190;0;190 °C, 25000 h;190+%C2%B0C%2C+25000+h_1;tEMProcess_3778;tEM;STEM_JEOL_JEM_2200_FS;JEOL;0.0225;190+%C2%B0C%2C+25000+h_1_5;precipitateGeometryMeasurementProcess_3778;190+%C2%B0C%2C+25000+h_1_5_4;2851;1576.341;498.818;202.752;61.737;58.798;4.5187147978;L_190+%C2%B0C%2C+25000+h_1_5;ImageJ;;;
25000;190;0;190 °C, 25000 h;190+%C2%B0C%2C+25000+h_1;tEMProcess_3779;tEM;STEM_JEOL_JEM_2200_FS;JEOL;0.0225;190+%C2%B0C%2C+25000+h_1_5;precipitateGeometryMeasurementProcess_3779;190+%C2%B0C%2C+25000+h_1_5_5;1797;1227.574;654.755;174.953;66.769;34.267;3.5874872088;L_190+%C2%B0C%2C+25000+h_1_5;ImageJ;;;
25000;190;0;190 °C, 25000 h;190+%C2%B0C%2C+25000+h_1;tEMProcess_3780;tEM;STEM_JEOL_JEM_2200_FS;JEOL;0.0225;190+%C2%B0C%2C+25000+h_1_5;precipitateGeometryMeasurementProcess_3780;190+%C2%B0C%2C+25000+h_1_5_6;5298;1360.466;743.78;284.492;89.468;75.397;6.1598806792;L_190+%C2%B0C%2C+25000+h_1_5;ImageJ;;;
25000;190;0;190 °C, 25000 h;190+%C2%B0C%2C+25000+h_1;tEMProcess_3781;tEM;STEM_JEOL_JEM_2200_FS;JEOL;0.0225;190+%C2%B0C%2C+25000+h_1_5;precipitateGeometryMeasurementProcess_3781;190+%C2%B0C%2C+25000+h_1_5_7;9127;609.134;835.994;439.345;153.204;75.852;8.0850060267;L_190+%C2%B0C%2C+25000+h_1_5;ImageJ;;;
25000;190;0;190 °C, 25000 h;190+%C2%B0C%2C+25000+h_1;tEMProcess_3782;tEM;STEM_JEOL_JEM_2200_FS;JEOL;0.0225;190+%C2%B0C%2C+25000+h_1_5;precipitateGeometryMeasurementProcess_3782;190+%C2%B0C%2C+25000+h_1_5_8;1052;815.307;905.371;129.296;47.386;28.267;2.7448852446;L_190+%C2%B0C%2C+25000+h_1_5;ImageJ;;;
25000;190;0;190 °C, 25000 h;190+%C2%B0C%2C+25000+h_1;tEMProcess_3783;tEM;STEM_JEOL_JEM_2200_FS;JEOL;0.0225;190+%C2%B0C%2C+25000+h_1_5;precipitateGeometryMeasurementProcess_3783;190+%C2%B0C%2C+25000+h_1_5_9;8980;1253.234;1086.294;376.09;125.372;91.198;8.0196329407;L_190+%C2%B0C%2C+25000+h_1_5;ImageJ;;;
25000;190;0;190 °C, 25000 h;190+%C2%B0C%2C+25000+h_1;tEMProcess_3784;tEM;STEM_JEOL_JEM_2200_FS;JEOL;0.0225;190+%C2%B0C%2C+25000+h_1_5;precipitateGeometryMeasurementProcess_3784;190+%C2%B0C%2C+25000+h_1_5_10;4471;1554.728;1269.974;289.279;104.135;54.666;5.6587258968;L_190+%C2%B0C%2C+25000+h_1_5;ImageJ;;;
25000;190;0;190 °C, 25000 h;190+%C2%B0C%2C+25000+h_1;tEMProcess_3785;tEM;STEM_JEOL_JEM_2200_FS;JEOL;0.0225;190+%C2%B0C%2C+25000+h_1_5;precipitateGeometryMeasurementProcess_3785;190+%C2%B0C%2C+25000+h_1_5_11;4086;1632.016;1476.826;255.664;90.242;57.65;5.4096043650;L_190+%C2%B0C%2C+25000+h_1_5;ImageJ;;;
25000;190;0;190 °C, 25000 h;190+%C2%B0C%2C+25000+h_1;tEMProcess_3786;tEM;STEM_JEOL_JEM_2200_FS;JEOL;0.0225;190+%C2%B0C%2C+25000+h_1_5;precipitateGeometryMeasurementProcess_3786;190+%C2%B0C%2C+25000+h_1_5_12;6139;1345.594;1644.051;323.948;118.359;66.04;6.6307879474;L_190+%C2%B0C%2C+25000+h_1_5;ImageJ;;;
25000;190;0;190 °C, 25000 h;190+%C2%B0C%2C+25000+h_1;tEMProcess_3787;tEM;STEM_JEOL_JEM_2200_FS;JEOL;0.0225;190+%C2%B0C%2C+25000+h_1_5;precipitateGeometryMeasurementProcess_3787;190+%C2%B0C%2C+25000+h_1_5_13;8547;1748.755;1741.706;387.446;133.113;81.753;7.8238979056;L_190+%C2%B0C%2C+25000+h_1_5;ImageJ;;;
25000;190;0;190 °C, 25000 h;190+%C2%B0C%2C+25000+h_1;tEMProcess_3788;tEM;STEM_JEOL_JEM_2200_FS;JEOL;0.0225;190+%C2%B0C%2C+25000+h_1_5;precipitateGeometryMeasurementProcess_3788;190+%C2%B0C%2C+25000+h_1_5_14;4538;748.623;1787.777;307.362;96.059;60.15;5.7009675432;L_190+%C2%B0C%2C+25000+h_1_5;ImageJ;;;
25000;190;0;190 °C, 25000 h;190+%C2%B0C%2C+25000+h_1;tEMProcess_3789;tEM;STEM_JEOL_JEM_2200_FS;JEOL;0.0225;190+%C2%B0C%2C+25000+h_1_5;precipitateGeometryMeasurementProcess_3789;190+%C2%B0C%2C+25000+h_1_5_15;3174;1071.976;1975.084;225.522;84.987;47.552;4.7678192627;L_190+%C2%B0C%2C+25000+h_1_5;ImageJ;;;
25000;190;0;190 °C, 25000 h;190+%C2%B0C%2C+25000+h_1;tEMProcess_3790;tEM;STEM_JEOL_JEM_2200_FS;JEOL;0.0225;190+%C2%B0C%2C+25000+h_1_6;precipitateGeometryMeasurementProcess_3790;190+%C2%B0C%2C+25000+h_1_6_1;1935;609.436;90.638;171.64;62.086;39.682;3.7226894404;L_190+%C2%B0C%2C+25000+h_1_6;ImageJ;;;
25000;190;0;190 °C, 25000 h;190+%C2%B0C%2C+25000+h_1;tEMProcess_3791;tEM;STEM_JEOL_JEM_2200_FS;JEOL;0.0225;190+%C2%B0C%2C+25000+h_1_6;precipitateGeometryMeasurementProcess_3791;190+%C2%B0C%2C+25000+h_1_6_2;23123;1071.562;333.216;701.796;238.69;123.345;12.8688106952;L_190+%C2%B0C%2C+25000+h_1_6;ImageJ;;;
25000;190;0;190 °C, 25000 h;190+%C2%B0C%2C+25000+h_1;tEMProcess_3792;tEM;STEM_JEOL_JEM_2200_FS;JEOL;0.0225;190+%C2%B0C%2C+25000+h_1_6;precipitateGeometryMeasurementProcess_3792;190+%C2%B0C%2C+25000+h_1_6_3;3161;1947.031;359.923;212.995;68.625;58.648;4.7580452793;L_190+%C2%B0C%2C+25000+h_1_6;ImageJ;;;
25000;190;0;190 °C, 25000 h;190+%C2%B0C%2C+25000+h_1;tEMProcess_3793;tEM;STEM_JEOL_JEM_2200_FS;JEOL;0.0225;190+%C2%B0C%2C+25000+h_1_6;precipitateGeometryMeasurementProcess_3793;190+%C2%B0C%2C+25000+h_1_6_4;10082;149.051;486.311;424.818;157.93;81.281;8.4974705726;L_190+%C2%B0C%2C+25000+h_1_6;ImageJ;;;
25000;190;0;190 °C, 25000 h;190+%C2%B0C%2C+25000+h_1;tEMProcess_3794;tEM;STEM_JEOL_JEM_2200_FS;JEOL;0.0225;190+%C2%B0C%2C+25000+h_1_6;precipitateGeometryMeasurementProcess_3794;190+%C2%B0C%2C+25000+h_1_6_5;3849;1098.161;559.006;302.735;81.443;60.173;5.2503744550;L_190+%C2%B0C%2C+25000+h_1_6;ImageJ;;;
25000;190;0;190 °C, 25000 h;190+%C2%B0C%2C+25000+h_1;tEMProcess_3795;tEM;STEM_JEOL_JEM_2200_FS;JEOL;0.0225;190+%C2%B0C%2C+25000+h_1_6;precipitateGeometryMeasurementProcess_3795;190+%C2%B0C%2C+25000+h_1_6_6;3395;1063.723;771.136;225.522;72.845;59.34;4.9310137326;L_190+%C2%B0C%2C+25000+h_1_6;ImageJ;;;
25000;190;0;190 °C, 25000 h;190+%C2%B0C%2C+25000+h_1;tEMProcess_3796;tEM;STEM_JEOL_JEM_2200_FS;JEOL;0.0225;190+%C2%B0C%2C+25000+h_1_6;precipitateGeometryMeasurementProcess_3796;190+%C2%B0C%2C+25000+h_1_6_7;8125;205.077;808.025;373.061;131.931;78.412;7.6283042721;L_190+%C2%B0C%2C+25000+h_1_6;ImageJ;;;
25000;190;0;190 °C, 25000 h;190+%C2%B0C%2C+25000+h_1;tEMProcess_3797;tEM;STEM_JEOL_JEM_2200_FS;JEOL;0.0225;190+%C2%B0C%2C+25000+h_1_6;precipitateGeometryMeasurementProcess_3797;190+%C2%B0C%2C+25000+h_1_6_8;10699;382.312;1071.484;416.86;152.828;89.136;8.7536245708;L_190+%C2%B0C%2C+25000+h_1_6;ImageJ;;;
25000;190;0;190 °C, 25000 h;190+%C2%B0C%2C+25000+h_1;tEMProcess_3798;tEM;STEM_JEOL_JEM_2200_FS;JEOL;0.0225;190+%C2%B0C%2C+25000+h_1_6;precipitateGeometryMeasurementProcess_3798;190+%C2%B0C%2C+25000+h_1_6_9;2115;693.973;1210.627;173.823;58.155;46.306;3.8919881435;L_190+%C2%B0C%2C+25000+h_1_6;ImageJ;;;
25000;190;0;190 °C, 25000 h;190+%C2%B0C%2C+25000+h_1;tEMProcess_3799;tEM;STEM_JEOL_JEM_2200_FS;JEOL;0.0225;190+%C2%B0C%2C+25000+h_1_6;precipitateGeometryMeasurementProcess_3799;190+%C2%B0C%2C+25000+h_1_6_10;6637;405.697;1343.954;310.978;100.847;83.795;6.8944913575;L_190+%C2%B0C%2C+25000+h_1_6;ImageJ;;;
25000;190;0;190 °C, 25000 h;190+%C2%B0C%2C+25000+h_1;tEMProcess_3800;tEM;STEM_JEOL_JEM_2200_FS;JEOL;0.0225;190+%C2%B0C%2C+25000+h_1_6;precipitateGeometryMeasurementProcess_3800;190+%C2%B0C%2C+25000+h_1_6_11;8187;901.253;1446.271;393.907;147.284;70.775;7.6573538745;L_190+%C2%B0C%2C+25000+h_1_6;ImageJ;;;
25000;190;0;190 °C, 25000 h;190+%C2%B0C%2C+25000+h_1;tEMProcess_3801;tEM;STEM_JEOL_JEM_2200_FS;JEOL;0.0225;190+%C2%B0C%2C+25000+h_1_6;precipitateGeometryMeasurementProcess_3801;190+%C2%B0C%2C+25000+h_1_6_12;3774;1519.581;1622.014;233.622;76.18;63.077;5.1989695119;L_190+%C2%B0C%2C+25000+h_1_6;ImageJ;;;
25000;190;0;190 °C, 25000 h;190+%C2%B0C%2C+25000+h_1;tEMProcess_3802;tEM;STEM_JEOL_JEM_2200_FS;JEOL;0.0225;190+%C2%B0C%2C+25000+h_1_6;precipitateGeometryMeasurementProcess_3802;190+%C2%B0C%2C+25000+h_1_6_13;9312;1793.222;1738.308;368.475;117.103;101.248;8.1665345988;L_190+%C2%B0C%2C+25000+h_1_6;ImageJ;;;
25000;190;0;190 °C, 25000 h;190+%C2%B0C%2C+25000+h_1;tEMProcess_3803;tEM;STEM_JEOL_JEM_2200_FS;JEOL;0.0225;190+%C2%B0C%2C+25000+h_1_6;precipitateGeometryMeasurementProcess_3803;190+%C2%B0C%2C+25000+h_1_6_14;7985;1276.072;1762.654;362.291;120.994;84.027;7.5622979263;L_190+%C2%B0C%2C+25000+h_1_6;ImageJ;;;
25000;190;0;190 °C, 25000 h;190+%C2%B0C%2C+25000+h_1;tEMProcess_3804;tEM;STEM_JEOL_JEM_2200_FS;JEOL;0.0225;190+%C2%B0C%2C+25000+h_1_7;precipitateGeometryMeasurementProcess_3804;190+%C2%B0C%2C+25000+h_1_7_1;1380;574.78;386.197;139.539;45.067;38.988;3.1438069225;L_190+%C2%B0C%2C+25000+h_1_7;ImageJ;;;
25000;190;0;190 °C, 25000 h;190+%C2%B0C%2C+25000+h_1;tEMProcess_3805;tEM;STEM_JEOL_JEM_2200_FS;JEOL;0.0225;190+%C2%B0C%2C+25000+h_1_7;precipitateGeometryMeasurementProcess_3805;190+%C2%B0C%2C+25000+h_1_7_2;9939;989.592;477.73;430.073;159.114;79.533;8.4369925965;L_190+%C2%B0C%2C+25000+h_1_7;ImageJ;;;
25000;190;0;190 °C, 25000 h;190+%C2%B0C%2C+25000+h_1;tEMProcess_3806;tEM;STEM_JEOL_JEM_2200_FS;JEOL;0.0225;190+%C2%B0C%2C+25000+h_1_7;precipitateGeometryMeasurementProcess_3806;190+%C2%B0C%2C+25000+h_1_7_3;3133;1325.099;488.564;211.48;71.359;55.901;4.7369251263;L_190+%C2%B0C%2C+25000+h_1_7;ImageJ;;;
25000;190;0;190 °C, 25000 h;190+%C2%B0C%2C+25000+h_1;tEMProcess_3807;tEM;STEM_JEOL_JEM_2200_FS;JEOL;0.0225;190+%C2%B0C%2C+25000+h_1_7;precipitateGeometryMeasurementProcess_3807;190+%C2%B0C%2C+25000+h_1_7_4;19608;1833.542;789.886;1041.016;245.586;101.657;11.8503989632;L_190+%C2%B0C%2C+25000+h_1_7;ImageJ;;;
25000;190;0;190 °C, 25000 h;190+%C2%B0C%2C+25000+h_1;tEMProcess_3808;tEM;STEM_JEOL_JEM_2200_FS;JEOL;0.0225;190+%C2%B0C%2C+25000+h_1_7;precipitateGeometryMeasurementProcess_3808;190+%C2%B0C%2C+25000+h_1_7_5;7750;1837.45;1124.183;362.375;114.409;86.248;7.4501870046;L_190+%C2%B0C%2C+25000+h_1_7;ImageJ;;;
25000;190;0;190 °C, 25000 h;190+%C2%B0C%2C+25000+h_1;tEMProcess_3809;tEM;STEM_JEOL_JEM_2200_FS;JEOL;0.0225;190+%C2%B0C%2C+25000+h_1_7;precipitateGeometryMeasurementProcess_3809;190+%C2%B0C%2C+25000+h_1_7_6;2764;178.365;1128.69;257.723;105.809;33.26;4.4492349704;L_190+%C2%B0C%2C+25000+h_1_7;ImageJ;;;
25000;190;0;190 °C, 25000 h;190+%C2%B0C%2C+25000+h_1;tEMProcess_3810;tEM;STEM_JEOL_JEM_2200_FS;JEOL;0.0225;190+%C2%B0C%2C+25000+h_1_7;precipitateGeometryMeasurementProcess_3810;190+%C2%B0C%2C+25000+h_1_7_7;7852;136.054;1395.58;388.132;118.52;84.353;7.4990537798;L_190+%C2%B0C%2C+25000+h_1_7;ImageJ;;;
25000;190;0;190 °C, 25000 h;190+%C2%B0C%2C+25000+h_1;tEMProcess_3811;tEM;STEM_JEOL_JEM_2200_FS;JEOL;0.0225;190+%C2%B0C%2C+25000+h_1_7;precipitateGeometryMeasurementProcess_3811;190+%C2%B0C%2C+25000+h_1_7_8;31049;1586.456;1639.536;1198.379;294.937;134.038;14.9121454614;L_190+%C2%B0C%2C+25000+h_1_7;ImageJ;;;
25000;190;0;190 °C, 25000 h;190+%C2%B0C%2C+25000+h_1;tEMProcess_3812;tEM;STEM_JEOL_JEM_2200_FS;JEOL;0.0225;190+%C2%B0C%2C+25000+h_1_7;precipitateGeometryMeasurementProcess_3812;190+%C2%B0C%2C+25000+h_1_7_9;9664;796.54;1747.133;390.233;127.751;96.317;8.3194532063;L_190+%C2%B0C%2C+25000+h_1_7;ImageJ;;;
25000;190;0;190 °C, 25000 h;190+%C2%B0C%2C+25000+h_1;tEMProcess_3813;tEM;STEM_JEOL_JEM_2200_FS;JEOL;0.0225;190+%C2%B0C%2C+25000+h_1_7;precipitateGeometryMeasurementProcess_3813;190+%C2%B0C%2C+25000+h_1_7_10;1552;35.214;1720.389;218.693;47.393;41.695;3.3339737890;L_190+%C2%B0C%2C+25000+h_1_7;ImageJ;;;
25000;190;0;190 °C, 25000 h;190+%C2%B0C%2C+25000+h_1;tEMProcess_3814;tEM;STEM_JEOL_JEM_2200_FS;JEOL;0.0225;190+%C2%B0C%2C+25000+h_1_8;precipitateGeometryMeasurementProcess_3814;190+%C2%B0C%2C+25000+h_1_8_1;15371;1961.22;144.72;537.328;180.261;108.57;10.4922198968;L_190+%C2%B0C%2C+25000+h_1_8;ImageJ;;;
25000;190;0;190 °C, 25000 h;190+%C2%B0C%2C+25000+h_1;tEMProcess_3815;tEM;STEM_JEOL_JEM_2200_FS;JEOL;0.0225;190+%C2%B0C%2C+25000+h_1_8;precipitateGeometryMeasurementProcess_3815;190+%C2%B0C%2C+25000+h_1_8_2;3326;1548.735;123.192;226.208;73.911;57.296;4.8806475321;L_190+%C2%B0C%2C+25000+h_1_8;ImageJ;;;
25000;190;0;190 °C, 25000 h;190+%C2%B0C%2C+25000+h_1;tEMProcess_3816;tEM;STEM_JEOL_JEM_2200_FS;JEOL;0.0225;190+%C2%B0C%2C+25000+h_1_8;precipitateGeometryMeasurementProcess_3816;190+%C2%B0C%2C+25000+h_1_8_3;2545;1162.239;207.689;189.581;61.592;52.611;4.2693348261;L_190+%C2%B0C%2C+25000+h_1_8;ImageJ;;;
25000;190;0;190 °C, 25000 h;190+%C2%B0C%2C+25000+h_1;tEMProcess_3817;tEM;STEM_JEOL_JEM_2200_FS;JEOL;0.0225;190+%C2%B0C%2C+25000+h_1_8;precipitateGeometryMeasurementProcess_3817;190+%C2%B0C%2C+25000+h_1_8_4;6262;466.565;434.109;323.262;121.615;65.56;6.6968852024;L_190+%C2%B0C%2C+25000+h_1_8;ImageJ;;;
25000;190;0;190 °C, 25000 h;190+%C2%B0C%2C+25000+h_1;tEMProcess_3818;tEM;STEM_JEOL_JEM_2200_FS;JEOL;0.0225;190+%C2%B0C%2C+25000+h_1_8;precipitateGeometryMeasurementProcess_3818;190+%C2%B0C%2C+25000+h_1_8_5;8198;812.29;491.183;362.919;129.198;80.791;7.6624963332;L_190+%C2%B0C%2C+25000+h_1_8;ImageJ;;;
25000;190;0;190 °C, 25000 h;190+%C2%B0C%2C+25000+h_1;tEMProcess_3819;tEM;STEM_JEOL_JEM_2200_FS;JEOL;0.0225;190+%C2%B0C%2C+25000+h_1_8;precipitateGeometryMeasurementProcess_3819;190+%C2%B0C%2C+25000+h_1_8_6;5930;1709.934;509.968;366.693;158.607;47.604;6.5169392021;L_190+%C2%B0C%2C+25000+h_1_8;ImageJ;;;
25000;190;0;190 °C, 25000 h;190+%C2%B0C%2C+25000+h_1;tEMProcess_3820;tEM;STEM_JEOL_JEM_2200_FS;JEOL;0.0225;190+%C2%B0C%2C+25000+h_1_8;precipitateGeometryMeasurementProcess_3820;190+%C2%B0C%2C+25000+h_1_8_7;8426;1924.023;603.144;409.446;124.805;85.961;7.7683189798;L_190+%C2%B0C%2C+25000+h_1_8;ImageJ;;;
25000;190;0;190 °C, 25000 h;190+%C2%B0C%2C+25000+h_1;tEMProcess_3821;tEM;STEM_JEOL_JEM_2200_FS;JEOL;0.0225;190+%C2%B0C%2C+25000+h_1_8;precipitateGeometryMeasurementProcess_3821;190+%C2%B0C%2C+25000+h_1_8_8;5099;1561.189;689.656;279.179;100.392;64.669;6.0430867499;L_190+%C2%B0C%2C+25000+h_1_8;ImageJ;;;
25000;190;0;190 °C, 25000 h;190+%C2%B0C%2C+25000+h_1;tEMProcess_3822;tEM;STEM_JEOL_JEM_2200_FS;JEOL;0.0225;190+%C2%B0C%2C+25000+h_1_8;precipitateGeometryMeasurementProcess_3822;190+%C2%B0C%2C+25000+h_1_8_9;22727;114.47;797.996;729.352;266.124;108.735;12.7581404454;L_190+%C2%B0C%2C+25000+h_1_8;ImageJ;;;
25000;190;0;190 °C, 25000 h;190+%C2%B0C%2C+25000+h_1;tEMProcess_3823;tEM;STEM_JEOL_JEM_2200_FS;JEOL;0.0225;190+%C2%B0C%2C+25000+h_1_8;precipitateGeometryMeasurementProcess_3823;190+%C2%B0C%2C+25000+h_1_8_10;8902;606.48;744.53;372.032;114.199;99.251;7.9847278384;L_190+%C2%B0C%2C+25000+h_1_8;ImageJ;;;
25000;190;0;190 °C, 25000 h;190+%C2%B0C%2C+25000+h_1;tEMProcess_3824;tEM;STEM_JEOL_JEM_2200_FS;JEOL;0.0225;190+%C2%B0C%2C+25000+h_1_8;precipitateGeometryMeasurementProcess_3824;190+%C2%B0C%2C+25000+h_1_8_11;27338;1240.572;889.851;667.98;205.334;169.518;13.9926410138;L_190+%C2%B0C%2C+25000+h_1_8;ImageJ;;;
25000;190;0;190 °C, 25000 h;190+%C2%B0C%2C+25000+h_1;tEMProcess_3825;tEM;STEM_JEOL_JEM_2200_FS;JEOL;0.0225;190+%C2%B0C%2C+25000+h_1_8;precipitateGeometryMeasurementProcess_3825;190+%C2%B0C%2C+25000+h_1_8_12;5617;1493.29;1224.033;325.362;128.307;55.739;6.3426176923;L_190+%C2%B0C%2C+25000+h_1_8;ImageJ;;;
25000;190;0;190 °C, 25000 h;190+%C2%B0C%2C+25000+h_1;tEMProcess_3826;tEM;STEM_JEOL_JEM_2200_FS;JEOL;0.0225;190+%C2%B0C%2C+25000+h_1_8;precipitateGeometryMeasurementProcess_3826;190+%C2%B0C%2C+25000+h_1_8_13;31047;651.26;1371.651;766.968;275.553;143.458;14.9116651759;L_190+%C2%B0C%2C+25000+h_1_8;ImageJ;;;
25000;190;0;190 °C, 25000 h;190+%C2%B0C%2C+25000+h_1;tEMProcess_3827;tEM;STEM_JEOL_JEM_2200_FS;JEOL;0.0225;190+%C2%B0C%2C+25000+h_1_8;precipitateGeometryMeasurementProcess_3827;190+%C2%B0C%2C+25000+h_1_8_14;8983;1756.315;1354.694;369.889;124.314;92.005;8.0209724112;L_190+%C2%B0C%2C+25000+h_1_8;ImageJ;;;
25000;190;0;190 °C, 25000 h;190+%C2%B0C%2C+25000+h_1;tEMProcess_3828;tEM;STEM_JEOL_JEM_2200_FS;JEOL;0.0225;190+%C2%B0C%2C+25000+h_1_9;precipitateGeometryMeasurementProcess_3828;190+%C2%B0C%2C+25000+h_1_9_1;16695;1625.193;439.989;513.328;177.211;119.952;10.9347670241;L_190+%C2%B0C%2C+25000+h_1_9;ImageJ;;;
25000;190;0;190 °C, 25000 h;190+%C2%B0C%2C+25000+h_1;tEMProcess_3829;tEM;STEM_JEOL_JEM_2200_FS;JEOL;0.0225;190+%C2%B0C%2C+25000+h_1_9;precipitateGeometryMeasurementProcess_3829;190+%C2%B0C%2C+25000+h_1_9_2;3803;534.116;501.845;282.007;112.765;42.94;5.2189061293;L_190+%C2%B0C%2C+25000+h_1_9;ImageJ;;;
25000;190;0;190 °C, 25000 h;190+%C2%B0C%2C+25000+h_1;tEMProcess_3830;tEM;STEM_JEOL_JEM_2200_FS;JEOL;0.0225;190+%C2%B0C%2C+25000+h_1_9;precipitateGeometryMeasurementProcess_3830;190+%C2%B0C%2C+25000+h_1_9_3;4921;1088.872;566.695;277.279;96.406;64.992;5.9366713209;L_190+%C2%B0C%2C+25000+h_1_9;ImageJ;;;
25000;190;0;190 °C, 25000 h;190+%C2%B0C%2C+25000+h_1;tEMProcess_3831;tEM;STEM_JEOL_JEM_2200_FS;JEOL;0.0225;190+%C2%B0C%2C+25000+h_1_9;precipitateGeometryMeasurementProcess_3831;190+%C2%B0C%2C+25000+h_1_9_4;21051;1021.481;789.282;592.139;205.412;130.484;12.2787084751;L_190+%C2%B0C%2C+25000+h_1_9;ImageJ;;;
25000;190;0;190 °C, 25000 h;190+%C2%B0C%2C+25000+h_1;tEMProcess_3832;tEM;STEM_JEOL_JEM_2200_FS;JEOL;0.0225;190+%C2%B0C%2C+25000+h_1_9;precipitateGeometryMeasurementProcess_3832;190+%C2%B0C%2C+25000+h_1_9_5;15714;877.193;1544.414;516.299;175.62;113.926;10.6086396352;L_190+%C2%B0C%2C+25000+h_1_9;ImageJ;;;
25000;190;0;190 °C, 25000 h;190+%C2%B0C%2C+25000+h_1;tEMProcess_3833;tEM;STEM_JEOL_JEM_2200_FS;JEOL;0.0225;190+%C2%B0C%2C+25000+h_1_9;precipitateGeometryMeasurementProcess_3833;190+%C2%B0C%2C+25000+h_1_9_6;12330;560.748;1767.86;468.458;154.059;101.903;9.3971868224;L_190+%C2%B0C%2C+25000+h_1_9;ImageJ;;;
25000;190;0;190 °C, 25000 h;190+%C2%B0C%2C+25000+h_1;tEMProcess_3834;tEM;STEM_JEOL_JEM_2200_FS;JEOL;0.0225;190+%C2%B0C%2C+25000+h_1_9;precipitateGeometryMeasurementProcess_3834;190+%C2%B0C%2C+25000+h_1_9_7;5029;1218.599;1994.728;292.836;105.702;60.577;6.0014631046;L_190+%C2%B0C%2C+25000+h_1_9;ImageJ;;;
25000;190;0;190 °C, 25000 h;190+%C2%B0C%2C+25000+h_1;tEMProcess_3835;tEM;STEM_JEOL_JEM_2200_FS;JEOL;0.0225;190+%C2%B0C%2C+25000+h_1_10;precipitateGeometryMeasurementProcess_3835;190+%C2%B0C%2C+25000+h_1_10_1;3187;214.717;137.795;261.948;89.163;45.51;4.7775732505;L_190+%C2%B0C%2C+25000+h_1_10;ImageJ;;;
25000;190;0;190 °C, 25000 h;190+%C2%B0C%2C+25000+h_1;tEMProcess_3836;tEM;STEM_JEOL_JEM_2200_FS;JEOL;0.0225;190+%C2%B0C%2C+25000+h_1_10;precipitateGeometryMeasurementProcess_3836;190+%C2%B0C%2C+25000+h_1_10_2;1770;1203.461;524.955;173.581;55.4;40.679;3.5604341333;L_190+%C2%B0C%2C+25000+h_1_10;ImageJ;;;
25000;190;0;190 °C, 25000 h;190+%C2%B0C%2C+25000+h_1;tEMProcess_3837;tEM;STEM_JEOL_JEM_2200_FS;JEOL;0.0225;190+%C2%B0C%2C+25000+h_1_10;precipitateGeometryMeasurementProcess_3837;190+%C2%B0C%2C+25000+h_1_10_3;10849;590.266;651.045;469.529;193.065;71.548;8.8147739048;L_190+%C2%B0C%2C+25000+h_1_10;ImageJ;;;
25000;190;0;190 °C, 25000 h;190+%C2%B0C%2C+25000+h_1;tEMProcess_3838;tEM;STEM_JEOL_JEM_2200_FS;JEOL;0.0225;190+%C2%B0C%2C+25000+h_1_10;precipitateGeometryMeasurementProcess_3838;190+%C2%B0C%2C+25000+h_1_10_4;17632;161.01;872.042;585.654;184.036;121.986;11.2374328940;L_190+%C2%B0C%2C+25000+h_1_10;ImageJ;;;
25000;190;0;190 °C, 25000 h;190+%C2%B0C%2C+25000+h_1;tEMProcess_3839;tEM;STEM_JEOL_JEM_2200_FS;JEOL;0.0225;190+%C2%B0C%2C+25000+h_1_10;precipitateGeometryMeasurementProcess_3839;190+%C2%B0C%2C+25000+h_1_10_5;12951;1175.105;1087.665;477.085;144.985;113.734;9.6309244135;L_190+%C2%B0C%2C+25000+h_1_10;ImageJ;;;
25000;190;0;190 °C, 25000 h;190+%C2%B0C%2C+25000+h_1;tEMProcess_3840;tEM;STEM_JEOL_JEM_2200_FS;JEOL;0.0225;190+%C2%B0C%2C+25000+h_1_10;precipitateGeometryMeasurementProcess_3840;190+%C2%B0C%2C+25000+h_1_10_6;9571;1586.834;1150.001;406.919;126.346;96.451;8.2793259517;L_190+%C2%B0C%2C+25000+h_1_10;ImageJ;;;
25000;190;0;190 °C, 25000 h;190+%C2%B0C%2C+25000+h_1;tEMProcess_3841;tEM;STEM_JEOL_JEM_2200_FS;JEOL;0.0225;190+%C2%B0C%2C+25000+h_1_10;precipitateGeometryMeasurementProcess_3841;190+%C2%B0C%2C+25000+h_1_10_7;6426;1687.223;1237.635;345.789;134.413;60.871;6.7840131850;L_190+%C2%B0C%2C+25000+h_1_10;ImageJ;;;
25000;190;0;190 °C, 25000 h;190+%C2%B0C%2C+25000+h_1;tEMProcess_3842;tEM;STEM_JEOL_JEM_2200_FS;JEOL;0.0225;190+%C2%B0C%2C+25000+h_1_10;precipitateGeometryMeasurementProcess_3842;190+%C2%B0C%2C+25000+h_1_10_8;10076;563.112;1688.925;395.789;114.492;112.053;8.4949416888;L_190+%C2%B0C%2C+25000+h_1_10;ImageJ;;;
25000;190;0;190 °C, 25000 h;190+%C2%B0C%2C+25000+h_1;tEMProcess_3843;tEM;STEM_JEOL_JEM_2200_FS;JEOL;0.0225;190+%C2%B0C%2C+25000+h_1_11;precipitateGeometryMeasurementProcess_3843;190+%C2%B0C%2C+25000+h_1_11_1;1830;962.656;366.51;163.581;57.253;40.697;3.6202775534;L_190+%C2%B0C%2C+25000+h_1_11;ImageJ;;;
25000;190;0;190 °C, 25000 h;190+%C2%B0C%2C+25000+h_1;tEMProcess_3844;tEM;STEM_JEOL_JEM_2200_FS;JEOL;0.0225;190+%C2%B0C%2C+25000+h_1_11;precipitateGeometryMeasurementProcess_3844;190+%C2%B0C%2C+25000+h_1_11_2;22081;1631.516;989.634;613.897;191.052;147.156;12.5755124519;L_190+%C2%B0C%2C+25000+h_1_11;ImageJ;;;
25000;190;0;190 °C, 25000 h;190+%C2%B0C%2C+25000+h_1;tEMProcess_3845;tEM;STEM_JEOL_JEM_2200_FS;JEOL;0.0225;190+%C2%B0C%2C+25000+h_1_11;precipitateGeometryMeasurementProcess_3845;190+%C2%B0C%2C+25000+h_1_11_3;4848;796.988;950.044;289.22;93.315;66.149;5.8924733673;L_190+%C2%B0C%2C+25000+h_1_11;ImageJ;;;
25000;190;0;190 °C, 25000 h;190+%C2%B0C%2C+25000+h_1;tEMProcess_3846;tEM;STEM_JEOL_JEM_2200_FS;JEOL;0.0225;190+%C2%B0C%2C+25000+h_1_11;precipitateGeometryMeasurementProcess_3846;190+%C2%B0C%2C+25000+h_1_11_4;16846;663.854;1015.401;568.943;232.895;92.097;10.9841061407;L_190+%C2%B0C%2C+25000+h_1_11;ImageJ;;;
25000;190;0;190 °C, 25000 h;190+%C2%B0C%2C+25000+h_1;tEMProcess_3847;tEM;STEM_JEOL_JEM_2200_FS;JEOL;0.0225;190+%C2%B0C%2C+25000+h_1_11;precipitateGeometryMeasurementProcess_3847;190+%C2%B0C%2C+25000+h_1_11_5;4268;826.209;1040.526;267.865;102.68;52.923;5.5287700594;L_190+%C2%B0C%2C+25000+h_1_11;ImageJ;;;
25000;190;0;190 °C, 25000 h;190+%C2%B0C%2C+25000+h_1;tEMProcess_3848;tEM;STEM_JEOL_JEM_2200_FS;JEOL;0.0225;190+%C2%B0C%2C+25000+h_1_11;precipitateGeometryMeasurementProcess_3848;190+%C2%B0C%2C+25000+h_1_11_6;6175;1948.895;1311.648;367.931;147.835;53.183;6.6502014865;L_190+%C2%B0C%2C+25000+h_1_11;ImageJ;;;
25000;190;0;190 °C, 25000 h;190+%C2%B0C%2C+25000+h_1;tEMProcess_3849;tEM;STEM_JEOL_JEM_2200_FS;JEOL;0.0225;190+%C2%B0C%2C+25000+h_1_11;precipitateGeometryMeasurementProcess_3849;190+%C2%B0C%2C+25000+h_1_11_7;17686;337.188;1395.66;600.725;159.479;141.2;11.2546276952;L_190+%C2%B0C%2C+25000+h_1_11;ImageJ;;;
25000;190;0;190 °C, 25000 h;190+%C2%B0C%2C+25000+h_1;tEMProcess_3850;tEM;STEM_JEOL_JEM_2200_FS;JEOL;0.0225;190+%C2%B0C%2C+25000+h_1_11;precipitateGeometryMeasurementProcess_3850;190+%C2%B0C%2C+25000+h_1_11_8;17617;1194.236;1561.748;546.014;198.938;112.752;11.2326518890;L_190+%C2%B0C%2C+25000+h_1_11;ImageJ;;;
25000;190;0;190 °C, 25000 h;190+%C2%B0C%2C+25000+h_1;tEMProcess_3851;tEM;STEM_JEOL_JEM_2200_FS;JEOL;0.0225;190+%C2%B0C%2C+25000+h_1_11;precipitateGeometryMeasurementProcess_3851;190+%C2%B0C%2C+25000+h_1_11_9;10380;818.203;1701.69;433.262;118.221;111.793;8.6221385931;L_190+%C2%B0C%2C+25000+h_1_11;ImageJ;;;
25000;190;0;190 °C, 25000 h;190+%C2%B0C%2C+25000+h_1;tEMProcess_3852;tEM;STEM_JEOL_JEM_2200_FS;JEOL;0.0225;190+%C2%B0C%2C+25000+h_1_11;precipitateGeometryMeasurementProcess_3852;190+%C2%B0C%2C+25000+h_1_11_10;6540;1559.744;1864.171;322.534;102.602;81.158;6.8439242947;L_190+%C2%B0C%2C+25000+h_1_11;ImageJ;;;
25000;190;0;190 °C, 25000 h;190+%C2%B0C%2C+25000+h_2;tEMProcess_3853;tEM;STEM_JEOL_JEM_2200_FS;JEOL;0.0225;190+%C2%B0C%2C+25000+h_2_1;precipitateGeometryMeasurementProcess_3853;190+%C2%B0C%2C+25000+h_2_1_1;7011;1756.301;707.81;398.451;169.475;52.673;7.0860841634;L_190+%C2%B0C%2C+25000+h_2_1;ImageJ;;;
25000;190;0;190 °C, 25000 h;190+%C2%B0C%2C+25000+h_2;tEMProcess_3854;tEM;STEM_JEOL_JEM_2200_FS;JEOL;0.0225;190+%C2%B0C%2C+25000+h_2_1;precipitateGeometryMeasurementProcess_3854;190+%C2%B0C%2C+25000+h_2_1_2;11423;1369.72;932.926;454.593;181.496;80.135;9.0449550122;L_190+%C2%B0C%2C+25000+h_2_1;ImageJ;;;
25000;190;0;190 °C, 25000 h;190+%C2%B0C%2C+25000+h_2;tEMProcess_3855;tEM;STEM_JEOL_JEM_2200_FS;JEOL;0.0225;190+%C2%B0C%2C+25000+h_2_1;precipitateGeometryMeasurementProcess_3855;190+%C2%B0C%2C+25000+h_2_1_3;8082;554.617;1039.841;372.794;126.352;81.442;7.6080918273;L_190+%C2%B0C%2C+25000+h_2_1;ImageJ;;;
25000;190;0;190 °C, 25000 h;190+%C2%B0C%2C+25000+h_2;tEMProcess_3856;tEM;STEM_JEOL_JEM_2200_FS;JEOL;0.0225;190+%C2%B0C%2C+25000+h_2_1;precipitateGeometryMeasurementProcess_3856;190+%C2%B0C%2C+25000+h_2_1_4;6586;1300.805;1399.416;333.522;125.239;66.956;6.8679509669;L_190+%C2%B0C%2C+25000+h_2_1;ImageJ;;;
25000;190;0;190 °C, 25000 h;190+%C2%B0C%2C+25000+h_2;tEMProcess_3857;tEM;STEM_JEOL_JEM_2200_FS;JEOL;0.0225;190+%C2%B0C%2C+25000+h_2_1;precipitateGeometryMeasurementProcess_3857;190+%C2%B0C%2C+25000+h_2_1_5;14219;1804.141;1630.132;529.044;177.081;102.237;10.0913867289;L_190+%C2%B0C%2C+25000+h_2_1;ImageJ;;;
25000;190;0;190 °C, 25000 h;190+%C2%B0C%2C+25000+h_2;tEMProcess_3858;tEM;STEM_JEOL_JEM_2200_FS;JEOL;0.0225;190+%C2%B0C%2C+25000+h_2_1;precipitateGeometryMeasurementProcess_3858;190+%C2%B0C%2C+25000+h_2_1_6;6788;1095.476;1654.039;328.309;121.816;70.949;6.9724793952;L_190+%C2%B0C%2C+25000+h_2_1;ImageJ;;;
25000;190;0;190 °C, 25000 h;190+%C2%B0C%2C+25000+h_2;tEMProcess_3859;tEM;STEM_JEOL_JEM_2200_FS;JEOL;0.0225;190+%C2%B0C%2C+25000+h_2_1;precipitateGeometryMeasurementProcess_3859;190+%C2%B0C%2C+25000+h_2_1_7;2254;372.367;1629.219;179.196;58.624;48.954;4.0178459251;L_190+%C2%B0C%2C+25000+h_2_1;ImageJ;;;
25000;190;0;190 °C, 25000 h;190+%C2%B0C%2C+25000+h_2;tEMProcess_3860;tEM;STEM_JEOL_JEM_2200_FS;JEOL;0.0225;190+%C2%B0C%2C+25000+h_2_2;precipitateGeometryMeasurementProcess_3860;190+%C2%B0C%2C+25000+h_2_2_1;3651;729.628;131.245;232.61;76.412;60.836;5.1135468488;L_190+%C2%B0C%2C+25000+h_2_2;ImageJ;;;
25000;190;0;190 °C, 25000 h;190+%C2%B0C%2C+25000+h_2;tEMProcess_3861;tEM;STEM_JEOL_JEM_2200_FS;JEOL;0.0225;190+%C2%B0C%2C+25000+h_2_2;precipitateGeometryMeasurementProcess_3861;190+%C2%B0C%2C+25000+h_2_2_2;61948;1383.57;603.019;1415.592;583.086;135.271;21.0634723790;L_190+%C2%B0C%2C+25000+h_2_2;ImageJ;;;
25000;190;0;190 °C, 25000 h;190+%C2%B0C%2C+25000+h_2;tEMProcess_3862;tEM;STEM_JEOL_JEM_2200_FS;JEOL;0.0225;190+%C2%B0C%2C+25000+h_2_2;precipitateGeometryMeasurementProcess_3862;190+%C2%B0C%2C+25000+h_2_2_3;108408;1516.464;1134.78;1973.624;431.034;320.229;27.8642263159;L_190+%C2%B0C%2C+25000+h_2_2;ImageJ;;;
25000;190;0;190 °C, 25000 h;190+%C2%B0C%2C+25000+h_2;tEMProcess_3863;tEM;STEM_JEOL_JEM_2200_FS;JEOL;0.0225;190+%C2%B0C%2C+25000+h_2_2;precipitateGeometryMeasurementProcess_3863;190+%C2%B0C%2C+25000+h_2_2_4;10383;1245.974;1025.813;426.049;142.32;92.889;8.6233844768;L_190+%C2%B0C%2C+25000+h_2_2;ImageJ;;;
25000;190;0;190 °C, 25000 h;190+%C2%B0C%2C+25000+h_2;tEMProcess_3864;tEM;STEM_JEOL_JEM_2200_FS;JEOL;0.0225;190+%C2%B0C%2C+25000+h_2_2;precipitateGeometryMeasurementProcess_3864;190+%C2%B0C%2C+25000+h_2_2_5;11670;1154.008;1149.825;469.446;178.493;83.245;9.1422217412;L_190+%C2%B0C%2C+25000+h_2_2;ImageJ;;;
25000;190;0;190 °C, 25000 h;190+%C2%B0C%2C+25000+h_2;tEMProcess_3865;tEM;STEM_JEOL_JEM_2200_FS;JEOL;0.0225;190+%C2%B0C%2C+25000+h_2_2;precipitateGeometryMeasurementProcess_3865;190+%C2%B0C%2C+25000+h_2_2_6;17975;1050.692;1326.53;763.571;328.654;69.637;11.3462088203;L_190+%C2%B0C%2C+25000+h_2_2;ImageJ;;;
25000;190;0;190 °C, 25000 h;190+%C2%B0C%2C+25000+h_2;tEMProcess_3866;tEM;STEM_JEOL_JEM_2200_FS;JEOL;0.0225;190+%C2%B0C%2C+25000+h_2_2;precipitateGeometryMeasurementProcess_3866;190+%C2%B0C%2C+25000+h_2_2_7;11966;1734.314;1339.583;655.889;299.201;50.921;9.2574382097;L_190+%C2%B0C%2C+25000+h_2_2;ImageJ;;;
25000;190;0;190 °C, 25000 h;190+%C2%B0C%2C+25000+h_2;tEMProcess_3867;tEM;STEM_JEOL_JEM_2200_FS;JEOL;0.0225;190+%C2%B0C%2C+25000+h_2_2;precipitateGeometryMeasurementProcess_3867;190+%C2%B0C%2C+25000+h_2_2_8;10107;132.883;1417.567;412.693;155.07;82.986;8.5079994971;L_190+%C2%B0C%2C+25000+h_2_2;ImageJ;;;
25000;190;0;190 °C, 25000 h;190+%C2%B0C%2C+25000+h_2;tEMProcess_3868;tEM;STEM_JEOL_JEM_2200_FS;JEOL;0.0225;190+%C2%B0C%2C+25000+h_2_2;precipitateGeometryMeasurementProcess_3868;190+%C2%B0C%2C+25000+h_2_2_9;12095;1175.014;1529.088;432.943;149.568;102.962;9.3072045562;L_190+%C2%B0C%2C+25000+h_2_2;ImageJ;;;
25000;190;0;190 °C, 25000 h;190+%C2%B0C%2C+25000+h_2;tEMProcess_3869;tEM;STEM_JEOL_JEM_2200_FS;JEOL;0.0225;190+%C2%B0C%2C+25000+h_2_2;precipitateGeometryMeasurementProcess_3869;190+%C2%B0C%2C+25000+h_2_2_10;35327;1740.315;1663.978;913.886;329.366;136.565;15.9063195101;L_190+%C2%B0C%2C+25000+h_2_2;ImageJ;;;
25000;190;0;190 °C, 25000 h;190+%C2%B0C%2C+25000+h_2;tEMProcess_3870;tEM;STEM_JEOL_JEM_2200_FS;JEOL;0.0225;190+%C2%B0C%2C+25000+h_2_3;precipitateGeometryMeasurementProcess_3870;190+%C2%B0C%2C+25000+h_2_3_1;20369;1623.032;218.556;720.909;295.335;87.814;12.0781710790;L_190+%C2%B0C%2C+25000+h_2_3;ImageJ;;;
25000;190;0;190 °C, 25000 h;190+%C2%B0C%2C+25000+h_2;tEMProcess_3871;tEM;STEM_JEOL_JEM_2200_FS;JEOL;0.0225;190+%C2%B0C%2C+25000+h_2_3;precipitateGeometryMeasurementProcess_3871;190+%C2%B0C%2C+25000+h_2_3_2;7720;352.147;404.903;413.127;182.366;53.899;7.4357533062;L_190+%C2%B0C%2C+25000+h_2_3;ImageJ;;;
25000;190;0;190 °C, 25000 h;190+%C2%B0C%2C+25000+h_2;tEMProcess_3872;tEM;STEM_JEOL_JEM_2200_FS;JEOL;0.0225;190+%C2%B0C%2C+25000+h_2_3;precipitateGeometryMeasurementProcess_3872;190+%C2%B0C%2C+25000+h_2_3_3;11850;1696.23;1016.502;429.99;145.713;103.545;9.2124575116;L_190+%C2%B0C%2C+25000+h_2_3;ImageJ;;;
25000;190;0;190 °C, 25000 h;190+%C2%B0C%2C+25000+h_2;tEMProcess_3873;tEM;STEM_JEOL_JEM_2200_FS;JEOL;0.0225;190+%C2%B0C%2C+25000+h_2_3;precipitateGeometryMeasurementProcess_3873;190+%C2%B0C%2C+25000+h_2_3_4;2507;867.958;988.986;196.267;62.276;51.256;4.2373417262;L_190+%C2%B0C%2C+25000+h_2_3;ImageJ;;;
25000;190;0;190 °C, 25000 h;190+%C2%B0C%2C+25000+h_2;tEMProcess_3874;tEM;STEM_JEOL_JEM_2200_FS;JEOL;0.0225;190+%C2%B0C%2C+25000+h_2_3;precipitateGeometryMeasurementProcess_3874;190+%C2%B0C%2C+25000+h_2_3_5;14832;1526.619;1041.261;468.191;143.444;131.652;10.3066180300;L_190+%C2%B0C%2C+25000+h_2_3;ImageJ;;;
25000;190;0;190 °C, 25000 h;190+%C2%B0C%2C+25000+h_2;tEMProcess_3875;tEM;STEM_JEOL_JEM_2200_FS;JEOL;0.0225;190+%C2%B0C%2C+25000+h_2_3;precipitateGeometryMeasurementProcess_3875;190+%C2%B0C%2C+25000+h_2_3_6;67507;1102.233;1079.116;1812.729;652.148;131.799;21.9882530786;L_190+%C2%B0C%2C+25000+h_2_3;ImageJ;;;
25000;190;0;190 °C, 25000 h;190+%C2%B0C%2C+25000+h_2;tEMProcess_3876;tEM;STEM_JEOL_JEM_2200_FS;JEOL;0.0225;190+%C2%B0C%2C+25000+h_2_3;precipitateGeometryMeasurementProcess_3876;190+%C2%B0C%2C+25000+h_2_3_7;20131;610.49;1409.302;766.548;297.086;86.277;12.0074005169;L_190+%C2%B0C%2C+25000+h_2_3;ImageJ;;;
25000;190;0;190 °C, 25000 h;190+%C2%B0C%2C+25000+h_2;tEMProcess_3877;tEM;STEM_JEOL_JEM_2200_FS;JEOL;0.0225;190+%C2%B0C%2C+25000+h_2_3;precipitateGeometryMeasurementProcess_3877;190+%C2%B0C%2C+25000+h_2_3_8;2242;228.467;1430.978;178.309;54.601;52.281;4.0071364100;L_190+%C2%B0C%2C+25000+h_2_3;ImageJ;;;
25000;190;0;190 °C, 25000 h;190+%C2%B0C%2C+25000+h_2;tEMProcess_3878;tEM;STEM_JEOL_JEM_2200_FS;JEOL;0.0225;190+%C2%B0C%2C+25000+h_2_3;precipitateGeometryMeasurementProcess_3878;190+%C2%B0C%2C+25000+h_2_3_9;5601;1788.797;1557.527;293.647;101.636;70.166;6.3335777908;L_190+%C2%B0C%2C+25000+h_2_3;ImageJ;;;
25000;190;0;190 °C, 25000 h;190+%C2%B0C%2C+25000+h_2;tEMProcess_3879;tEM;STEM_JEOL_JEM_2200_FS;JEOL;0.0225;190+%C2%B0C%2C+25000+h_2_3;precipitateGeometryMeasurementProcess_3879;190+%C2%B0C%2C+25000+h_2_3_10;6018;458.142;1541.407;359.865;149.902;51.116;6.5651161558;L_190+%C2%B0C%2C+25000+h_2_3;ImageJ;;;
25000;190;0;190 °C, 25000 h;190+%C2%B0C%2C+25000+h_2;tEMProcess_3880;tEM;STEM_JEOL_JEM_2200_FS;JEOL;0.0225;190+%C2%B0C%2C+25000+h_2_3;precipitateGeometryMeasurementProcess_3880;190+%C2%B0C%2C+25000+h_2_3_11;7001;746.618;1844.103;329.179;118.004;75.539;7.0810288127;L_190+%C2%B0C%2C+25000+h_2_3;ImageJ;;;
25000;190;0;190 °C, 25000 h;190+%C2%B0C%2C+25000+h_2;tEMProcess_3881;tEM;STEM_JEOL_JEM_2200_FS;JEOL;0.0225;190+%C2%B0C%2C+25000+h_2_4;precipitateGeometryMeasurementProcess_3881;190+%C2%B0C%2C+25000+h_2_4_1;11840;1062.553;788.972;466.316;130.19;115.794;9.2085695784;L_190+%C2%B0C%2C+25000+h_2_4;ImageJ;;;
25000;190;0;190 °C, 25000 h;190+%C2%B0C%2C+25000+h_2;tEMProcess_3882;tEM;STEM_JEOL_JEM_2200_FS;JEOL;0.0225;190+%C2%B0C%2C+25000+h_2_4;precipitateGeometryMeasurementProcess_3882;190+%C2%B0C%2C+25000+h_2_4_2;47064;1248.519;897.452;1166.815;263.585;227.342;18.3594953873;L_190+%C2%B0C%2C+25000+h_2_4;ImageJ;;;
25000;190;0;190 °C, 25000 h;190+%C2%B0C%2C+25000+h_2;tEMProcess_3883;tEM;STEM_JEOL_JEM_2200_FS;JEOL;0.0225;190+%C2%B0C%2C+25000+h_2_4;precipitateGeometryMeasurementProcess_3883;190+%C2%B0C%2C+25000+h_2_4_3;31633;1000.384;927.532;926.756;349.769;115.152;15.0517332612;L_190+%C2%B0C%2C+25000+h_2_4;ImageJ;;;
25000;190;0;190 °C, 25000 h;190+%C2%B0C%2C+25000+h_2;tEMProcess_3884;tEM;STEM_JEOL_JEM_2200_FS;JEOL;0.0225;190+%C2%B0C%2C+25000+h_2_4;precipitateGeometryMeasurementProcess_3884;190+%C2%B0C%2C+25000+h_2_4_4;18539;898.282;1330.21;710.365;295.488;79.884;11.5228384979;L_190+%C2%B0C%2C+25000+h_2_4;ImageJ;;;
25000;190;0;190 °C, 25000 h;190+%C2%B0C%2C+25000+h_2;tEMProcess_3885;tEM;STEM_JEOL_JEM_2200_FS;JEOL;0.0225;190+%C2%B0C%2C+25000+h_2_4;precipitateGeometryMeasurementProcess_3885;190+%C2%B0C%2C+25000+h_2_4_5;1987;1895.998;1472.918;167.782;54.077;46.784;3.7723784588;L_190+%C2%B0C%2C+25000+h_2_4;ImageJ;;;
25000;190;0;190 °C, 25000 h;190+%C2%B0C%2C+25000+h_2;tEMProcess_3886;tEM;STEM_JEOL_JEM_2200_FS;JEOL;0.0225;190+%C2%B0C%2C+25000+h_2_5;precipitateGeometryMeasurementProcess_3886;190+%C2%B0C%2C+25000+h_2_5_1;4897;1633.785;581.701;278.167;95.313;65.417;5.9221768831;L_190+%C2%B0C%2C+25000+h_2_5;ImageJ;;;
25000;190;0;190 °C, 25000 h;190+%C2%B0C%2C+25000+h_2;tEMProcess_3887;tEM;STEM_JEOL_JEM_2200_FS;JEOL;0.0225;190+%C2%B0C%2C+25000+h_2_5;precipitateGeometryMeasurementProcess_3887;190+%C2%B0C%2C+25000+h_2_5_2;1531;1939.126;653.684;148.51;46.623;41.811;3.3113410885;L_190+%C2%B0C%2C+25000+h_2_5;ImageJ;;;
25000;190;0;190 °C, 25000 h;190+%C2%B0C%2C+25000+h_2;tEMProcess_3888;tEM;STEM_JEOL_JEM_2200_FS;JEOL;0.0225;190+%C2%B0C%2C+25000+h_2_5;precipitateGeometryMeasurementProcess_3888;190+%C2%B0C%2C+25000+h_2_5_3;42458;816.831;1081.003;1433.489;641.587;84.259;17.4379765403;L_190+%C2%B0C%2C+25000+h_2_5;ImageJ;;;
25000;190;0;190 °C, 25000 h;190+%C2%B0C%2C+25000+h_2;tEMProcess_3889;tEM;STEM_JEOL_JEM_2200_FS;JEOL;0.0225;190+%C2%B0C%2C+25000+h_2_5;precipitateGeometryMeasurementProcess_3889;190+%C2%B0C%2C+25000+h_2_5_4;4689;1652.074;988.334;262.995;89.474;66.726;5.7950400143;L_190+%C2%B0C%2C+25000+h_2_5;ImageJ;;;
25000;190;0;190 °C, 25000 h;190+%C2%B0C%2C+25000+h_2;tEMProcess_3890;tEM;STEM_JEOL_JEM_2200_FS;JEOL;0.0225;190+%C2%B0C%2C+25000+h_2_5;precipitateGeometryMeasurementProcess_3890;190+%C2%B0C%2C+25000+h_2_5_5;1963;1089.493;1279.064;171.581;59.799;41.796;3.7495268899;L_190+%C2%B0C%2C+25000+h_2_5;ImageJ;;;
25000;190;0;190 °C, 25000 h;190+%C2%B0C%2C+25000+h_2;tEMProcess_3891;tEM;STEM_JEOL_JEM_2200_FS;JEOL;0.0225;190+%C2%B0C%2C+25000+h_2_5;precipitateGeometryMeasurementProcess_3891;190+%C2%B0C%2C+25000+h_2_5_6;9193;487.621;1295.298;440.919;158.839;73.69;8.1141858885;L_190+%C2%B0C%2C+25000+h_2_5;ImageJ;;;
25000;190;0;190 °C, 25000 h;190+%C2%B0C%2C+25000+h_2;tEMProcess_3892;tEM;STEM_JEOL_JEM_2200_FS;JEOL;0.0225;190+%C2%B0C%2C+25000+h_2_5;precipitateGeometryMeasurementProcess_3892;190+%C2%B0C%2C+25000+h_2_5_7;2581;1652.507;1682.852;220.309;65.444;50.214;4.2994244807;L_190+%C2%B0C%2C+25000+h_2_5;ImageJ;;;
25000;190;0;190 °C, 25000 h;190+%C2%B0C%2C+25000+h_2;tEMProcess_3893;tEM;STEM_JEOL_JEM_2200_FS;JEOL;0.0225;190+%C2%B0C%2C+25000+h_2_5;precipitateGeometryMeasurementProcess_3893;190+%C2%B0C%2C+25000+h_2_5_8;5939;80.77;1955.679;335.99;97.797;77.321;6.5218827279;L_190+%C2%B0C%2C+25000+h_2_5;ImageJ;;;
25000;190;0;190 °C, 25000 h;190+%C2%B0C%2C+25000+h_2;tEMProcess_3894;tEM;STEM_JEOL_JEM_2200_FS;JEOL;0.0225;190+%C2%B0C%2C+25000+h_2_5;precipitateGeometryMeasurementProcess_3894;190+%C2%B0C%2C+25000+h_2_5_9;7295;349.555;1983.253;335.924;116.786;79.532;7.2281801958;L_190+%C2%B0C%2C+25000+h_2_5;ImageJ;;;
25000;190;0;190 °C, 25000 h;190+%C2%B0C%2C+25000+h_2;tEMProcess_3895;tEM;STEM_JEOL_JEM_2200_FS;JEOL;0.0225;190+%C2%B0C%2C+25000+h_2_6;precipitateGeometryMeasurementProcess_3895;190+%C2%B0C%2C+25000+h_2_6_1;65849;577.41;572.731;1186.923;304.27;275.55;21.7165541269;L_190+%C2%B0C%2C+25000+h_2_6;ImageJ;;;
25000;190;0;190 °C, 25000 h;190+%C2%B0C%2C+25000+h_2;tEMProcess_3896;tEM;STEM_JEOL_JEM_2200_FS;JEOL;0.0225;190+%C2%B0C%2C+25000+h_2_6;precipitateGeometryMeasurementProcess_3896;190+%C2%B0C%2C+25000+h_2_6_2;30848;770.395;777.285;811.921;230.23;170.599;14.8637991712;L_190+%C2%B0C%2C+25000+h_2_6;ImageJ;;;
25000;190;0;190 °C, 25000 h;190+%C2%B0C%2C+25000+h_2;tEMProcess_3897;tEM;STEM_JEOL_JEM_2200_FS;JEOL;0.0225;190+%C2%B0C%2C+25000+h_2_6;precipitateGeometryMeasurementProcess_3897;190+%C2%B0C%2C+25000+h_2_6_3;23952;416.825;932.717;792.867;229.444;132.915;13.0974640241;L_190+%C2%B0C%2C+25000+h_2_6;ImageJ;;;
25000;190;0;190 °C, 25000 h;190+%C2%B0C%2C+25000+h_2;tEMProcess_3898;tEM;STEM_JEOL_JEM_2200_FS;JEOL;0.0225;190+%C2%B0C%2C+25000+h_2_6;precipitateGeometryMeasurementProcess_3898;190+%C2%B0C%2C+25000+h_2_6_4;26150;1875.205;1064.405;929.325;416.117;80.014;13.6852321604;L_190+%C2%B0C%2C+25000+h_2_6;ImageJ;;;
25000;190;0;190 °C, 25000 h;190+%C2%B0C%2C+25000+h_2;tEMProcess_3899;tEM;STEM_JEOL_JEM_2200_FS;JEOL;0.0225;190+%C2%B0C%2C+25000+h_2_6;precipitateGeometryMeasurementProcess_3899;190+%C2%B0C%2C+25000+h_2_6_5;11829;1754.764;1043.388;436.659;148.506;101.417;9.2042909549;L_190+%C2%B0C%2C+25000+h_2_6;ImageJ;;;
25000;190;0;190 °C, 25000 h;190+%C2%B0C%2C+25000+h_2;tEMProcess_3900;tEM;STEM_JEOL_JEM_2200_FS;JEOL;0.0225;190+%C2%B0C%2C+25000+h_2_6;precipitateGeometryMeasurementProcess_3900;190+%C2%B0C%2C+25000+h_2_6_6;72328;1439.953;1273.895;2299.427;559.852;164.491;22.7598581405;L_190+%C2%B0C%2C+25000+h_2_6;ImageJ;;;
25000;190;0;190 °C, 25000 h;190+%C2%B0C%2C+25000+h_2;tEMProcess_3901;tEM;STEM_JEOL_JEM_2200_FS;JEOL;0.0225;190+%C2%B0C%2C+25000+h_2_6;precipitateGeometryMeasurementProcess_3901;190+%C2%B0C%2C+25000+h_2_6_7;62201;820.78;1491.132;1587.658;671.309;117.974;21.1064409052;L_190+%C2%B0C%2C+25000+h_2_6;ImageJ;;;
25000;190;0;190 °C, 25000 h;190+%C2%B0C%2C+25000+h_2;tEMProcess_3902;tEM;STEM_JEOL_JEM_2200_FS;JEOL;0.0225;190+%C2%B0C%2C+25000+h_2_6;precipitateGeometryMeasurementProcess_3902;190+%C2%B0C%2C+25000+h_2_6_8;54204;291.845;1730.662;1460.285;457.164;150.963;19.7029833805;L_190+%C2%B0C%2C+25000+h_2_6;ImageJ;;;
25000;190;0;190 °C, 25000 h;190+%C2%B0C%2C+25000+h_2;tEMProcess_3903;tEM;STEM_JEOL_JEM_2200_FS;JEOL;0.0225;190+%C2%B0C%2C+25000+h_2_6;precipitateGeometryMeasurementProcess_3903;190+%C2%B0C%2C+25000+h_2_6_9;6026;58.311;1767.544;301.522;106.294;72.182;6.5694783597;L_190+%C2%B0C%2C+25000+h_2_6;ImageJ;;;
25000;190;0;190 °C, 25000 h;190+%C2%B0C%2C+25000+h_2;tEMProcess_3904;tEM;STEM_JEOL_JEM_2200_FS;JEOL;0.0225;190+%C2%B0C%2C+25000+h_2_6;precipitateGeometryMeasurementProcess_3904;190+%C2%B0C%2C+25000+h_2_6_10;9232;1973.302;1944.8;436.884;187.579;62.665;8.1313793146;L_190+%C2%B0C%2C+25000+h_2_6;ImageJ;;;
25000;190;0;190 °C, 25000 h;190+%C2%B0C%2C+25000+h_2;tEMProcess_3905;tEM;STEM_JEOL_JEM_2200_FS;JEOL;0.0225;190+%C2%B0C%2C+25000+h_2_7;precipitateGeometryMeasurementProcess_3905;190+%C2%B0C%2C+25000+h_2_7_1;35454;1098.127;226.252;881.602;256.483;176.002;15.9348853418;L_190+%C2%B0C%2C+25000+h_2_7;ImageJ;;;
25000;190;0;190 °C, 25000 h;190+%C2%B0C%2C+25000+h_2;tEMProcess_3906;tEM;STEM_JEOL_JEM_2200_FS;JEOL;0.0225;190+%C2%B0C%2C+25000+h_2_7;precipitateGeometryMeasurementProcess_3906;190+%C2%B0C%2C+25000+h_2_7_2;8353;1050.812;431.821;350.877;108.122;98.365;7.7345947395;L_190+%C2%B0C%2C+25000+h_2_7;ImageJ;;;
