Repository: materialdigital/demo-orowan

# demo-orowan

This repository hosts a Jupyter notebook demonstrator that is based on an ontological framework. This framework is structured around the Platform MaterialDigital Core Ontology (PMDco), Tensile Test Ontology (TTO), and Precipitate Geometry Ontology (PGO). This approach allows for a nuanced exploration and demonstration of the Orowan correlation in materials science. This example is provided by the PMD core team.

For more information on these ontologies and the underlying framework, please visit:
- PMDco: [Platform MaterialDigital Core Ontology](https://github.com/materialdigital/core-ontology).

File: data/TEM_data.csv (part 26 of 41)
specimenAgingtime;specimenAgingT;specimenCreepStress;specimenMaterialStateName;specimen_ID;tEMProcess;transmissionElectronMicroscope;manufacturerSeries;tEMManufacturer;calibrationFactor;dFImage_ID;precipitateGeometryMeasurement;particleNumber;particleArea;weightedXPositionCentralPoint;weightedYPositionCentralPoint;perimeter;elipseFitMajorAxis;elipseFitMinorAxis;particleRadius_nm;labDFImage_ID;softwareAgent;;;
25000;190;0;190 °C, 25000 h;190+%C2%B0C%2C+25000+h_2;tEMProcess_3907;tEM;STEM_JEOL_JEM_2200_FS;JEOL;0.0225;190+%C2%B0C%2C+25000+h_2_7;precipitateGeometryMeasurementProcess_3907;190+%C2%B0C%2C+25000+h_2_7_3;13639;1181.949;520.597;464.274;157.302;110.397;9.8834276492;L_190+%C2%B0C%2C+25000+h_2_7;ImageJ;;;
25000;190;0;190 °C, 25000 h;190+%C2%B0C%2C+25000+h_2;tEMProcess_3908;tEM;STEM_JEOL_JEM_2200_FS;JEOL;0.0225;190+%C2%B0C%2C+25000+h_2_7;precipitateGeometryMeasurementProcess_3908;190+%C2%B0C%2C+25000+h_2_7_4;5283;1854.338;595.594;284.794;100.961;66.625;6.1511543954;L_190+%C2%B0C%2C+25000+h_2_7;ImageJ;;;
25000;190;0;190 °C, 25000 h;190+%C2%B0C%2C+25000+h_2;tEMProcess_3909;tEM;STEM_JEOL_JEM_2200_FS;JEOL;0.0225;190+%C2%B0C%2C+25000+h_2_7;precipitateGeometryMeasurementProcess_3909;190+%C2%B0C%2C+25000+h_2_7_5;2013;624.016;770.811;238.894;105.754;24.236;3.7969791308;L_190+%C2%B0C%2C+25000+h_2_7;ImageJ;;;
25000;190;0;190 °C, 25000 h;190+%C2%B0C%2C+25000+h_2;tEMProcess_3910;tEM;STEM_JEOL_JEM_2200_FS;JEOL;0.0225;190+%C2%B0C%2C+25000+h_2_7;precipitateGeometryMeasurementProcess_3910;190+%C2%B0C%2C+25000+h_2_7_6;68401;1605.596;1262.378;1562.092;654.032;133.16;22.1333702090;L_190+%C2%B0C%2C+25000+h_2_7;ImageJ;;;
25000;190;0;190 °C, 25000 h;190+%C2%B0C%2C+25000+h_2;tEMProcess_3911;tEM;STEM_JEOL_JEM_2200_FS;JEOL;0.0225;190+%C2%B0C%2C+25000+h_2_7;precipitateGeometryMeasurementProcess_3911;190+%C2%B0C%2C+25000+h_2_7_7;63425;891.255;1244.474;1348.629;451.259;178.955;21.3130969583;L_190+%C2%B0C%2C+25000+h_2_7;ImageJ;;;
25000;190;0;190 °C, 25000 h;190+%C2%B0C%2C+25000+h_2;tEMProcess_3912;tEM;STEM_JEOL_JEM_2200_FS;JEOL;0.0225;190+%C2%B0C%2C+25000+h_2_7;precipitateGeometryMeasurementProcess_3912;190+%C2%B0C%2C+25000+h_2_7_8;92554;1141.138;1311.008;1373.852;408.611;288.4;25.7462462726;L_190+%C2%B0C%2C+25000+h_2_7;ImageJ;;;
25000;190;0;190 °C, 25000 h;190+%C2%B0C%2C+25000+h_2;tEMProcess_3913;tEM;STEM_JEOL_JEM_2200_FS;JEOL;0.0225;190+%C2%B0C%2C+25000+h_2_8;precipitateGeometryMeasurementProcess_3913;190+%C2%B0C%2C+25000+h_2_8_1;54813;1517.394;639.686;1126.69;436.549;159.868;19.8133590112;L_190+%C2%B0C%2C+25000+h_2_8;ImageJ;;;
25000;190;0;190 °C, 25000 h;190+%C2%B0C%2C+25000+h_2;tEMProcess_3914;tEM;STEM_JEOL_JEM_2200_FS;JEOL;0.0225;190+%C2%B0C%2C+25000+h_2_8;precipitateGeometryMeasurementProcess_3914;190+%C2%B0C%2C+25000+h_2_8_2;66338;1406.695;828.591;1553.616;452.982;186.462;21.7970394244;L_190+%C2%B0C%2C+25000+h_2_8;ImageJ;;;
25000;190;0;190 °C, 25000 h;190+%C2%B0C%2C+25000+h_2;tEMProcess_3915;tEM;STEM_JEOL_JEM_2200_FS;JEOL;0.0225;190+%C2%B0C%2C+25000+h_2_8;precipitateGeometryMeasurementProcess_3915;190+%C2%B0C%2C+25000+h_2_8_3;23092;1277.095;1465.812;952.666;387.067;75.96;12.8601814748;L_190+%C2%B0C%2C+25000+h_2_8;ImageJ;;;
25000;190;0;190 °C, 25000 h;190+%C2%B0C%2C+25000+h_2;tEMProcess_3916;tEM;STEM_JEOL_JEM_2200_FS;JEOL;0.0225;190+%C2%B0C%2C+25000+h_2_8;precipitateGeometryMeasurementProcess_3916;190+%C2%B0C%2C+25000+h_2_8_4;5137;1372.945;1751.023;280.007;101.331;64.547;6.0655628280;L_190+%C2%B0C%2C+25000+h_2_8;ImageJ;;;
25000;190;0;190 °C, 25000 h;190+%C2%B0C%2C+25000+h_2;tEMProcess_3917;tEM;STEM_JEOL_JEM_2200_FS;JEOL;0.0225;190+%C2%B0C%2C+25000+h_2_9;precipitateGeometryMeasurementProcess_3917;190+%C2%B0C%2C+25000+h_2_9_1;30042;1185.124;689.879;1075.006;467.448;81.829;14.6683324211;L_190+%C2%B0C%2C+25000+h_2_9;ImageJ;;;
25000;190;0;190 °C, 25000 h;190+%C2%B0C%2C+25000+h_2;tEMProcess_3918;tEM;STEM_JEOL_JEM_2200_FS;JEOL;0.0225;190+%C2%B0C%2C+25000+h_2_9;precipitateGeometryMeasurementProcess_3918;190+%C2%B0C%2C+25000+h_2_9_2;11021;844.889;829.956;560.281;247.071;56.795;8.8843738244;L_190+%C2%B0C%2C+25000+h_2_9;ImageJ;;;
25000;190;0;190 °C, 25000 h;190+%C2%B0C%2C+25000+h_2;tEMProcess_3919;tEM;STEM_JEOL_JEM_2200_FS;JEOL;0.0225;190+%C2%B0C%2C+25000+h_2_9;precipitateGeometryMeasurementProcess_3919;190+%C2%B0C%2C+25000+h_2_9_3;23544;828.137;935.181;995.585;368.694;81.306;12.9854333431;L_190+%C2%B0C%2C+25000+h_2_9;ImageJ;;;
25000;190;0;190 °C, 25000 h;190+%C2%B0C%2C+25000+h_2;tEMProcess_3920;tEM;STEM_JEOL_JEM_2200_FS;JEOL;0.0225;190+%C2%B0C%2C+25000+h_2_9;precipitateGeometryMeasurementProcess_3920;190+%C2%B0C%2C+25000+h_2_9_4;6340;889.455;1674.635;308.475;106.015;76.143;6.7384646073;L_190+%C2%B0C%2C+25000+h_2_9;ImageJ;;;
25000;190;0;190 °C, 25000 h;190+%C2%B0C%2C+25000+h_2;tEMProcess_3921;tEM;STEM_JEOL_JEM_2200_FS;JEOL;0.0225;190+%C2%B0C%2C+25000+h_2_10;precipitateGeometryMeasurementProcess_3921;190+%C2%B0C%2C+25000+h_2_10_1;8190;1529.184;208.487;391.463;157.405;66.248;7.6587567057;L_190+%C2%B0C%2C+25000+h_2_10;ImageJ;;;
25000;190;0;190 °C, 25000 h;190+%C2%B0C%2C+25000+h_2;tEMProcess_3922;tEM;STEM_JEOL_JEM_2200_FS;JEOL;0.0225;190+%C2%B0C%2C+25000+h_2_10;precipitateGeometryMeasurementProcess_3922;190+%C2%B0C%2C+25000+h_2_10_2;7297;943.616;532.684;407.279;171.287;54.241;7.2291709683;L_190+%C2%B0C%2C+25000+h_2_10;ImageJ;;;
25000;190;0;190 °C, 25000 h;190+%C2%B0C%2C+25000+h_2;tEMProcess_3923;tEM;STEM_JEOL_JEM_2200_FS;JEOL;0.0225;190+%C2%B0C%2C+25000+h_2_10;precipitateGeometryMeasurementProcess_3923;190+%C2%B0C%2C+25000+h_2_10_3;10785;555.445;755.667;439.48;177.468;77.377;8.7887355607;L_190+%C2%B0C%2C+25000+h_2_10;ImageJ;;;
25000;190;0;190 °C, 25000 h;190+%C2%B0C%2C+25000+h_2;tEMProcess_3924;tEM;STEM_JEOL_JEM_2200_FS;JEOL;0.0225;190+%C2%B0C%2C+25000+h_2_10;precipitateGeometryMeasurementProcess_3924;190+%C2%B0C%2C+25000+h_2_10_4;6603;487.639;1220.208;336.794;126.96;66.219;6.8768091449;L_190+%C2%B0C%2C+25000+h_2_10;ImageJ;;;
25000;190;0;190 °C, 25000 h;190+%C2%B0C%2C+25000+h_2;tEMProcess_3925;tEM;STEM_JEOL_JEM_2200_FS;JEOL;0.0225;190+%C2%B0C%2C+25000+h_2_10;precipitateGeometryMeasurementProcess_3925;190+%C2%B0C%2C+25000+h_2_10_5;12325;990.894;1453.768;516.416;171.808;91.338;9.3952812790;L_190+%C2%B0C%2C+25000+h_2_10;ImageJ;;;
25000;190;0;190 °C, 25000 h;190+%C2%B0C%2C+25000+h_2;tEMProcess_3926;tEM;STEM_JEOL_JEM_2200_FS;JEOL;0.0225;190+%C2%B0C%2C+25000+h_2_10;precipitateGeometryMeasurementProcess_3926;190+%C2%B0C%2C+25000+h_2_10_6;6119;282.924;1477.077;314.752;116.778;66.716;6.6199780479;L_190+%C2%B0C%2C+25000+h_2_10;ImageJ;;;
88;190;181;190 °C, 88 h, 181 MPa;190+%C2%B0C%2C+88+h%2C+181+MPa_1;tEMProcess_3927;tEM;STEM_JEOL_JEM_2200_FS;JEOL;0.0225;190+%C2%B0C%2C+88+h%2C+181+MPa_1_1;precipitateGeometryMeasurementProcess_3927;190+%C2%B0C%2C+88+h%2C+181+MPa_1_1_1;7050;205.348;86.174;337.907;128.588;69.807;7.1057656657;L_190+%C2%B0C%2C+88+h%2C+181+MPa_1_1;ImageJ;;;
88;190;181;190 °C, 88 h, 181 MPa;190+%C2%B0C%2C+88+h%2C+181+MPa_1;tEMProcess_3928;tEM;STEM_JEOL_JEM_2200_FS;JEOL;0.0225;190+%C2%B0C%2C+88+h%2C+181+MPa_1_1;precipitateGeometryMeasurementProcess_3928;190+%C2%B0C%2C+88+h%2C+181+MPa_1_1_2;1174;355.103;63.081;127.539;41.081;36.386;2.8996819901;L_190+%C2%B0C%2C+88+h%2C+181+MPa_1_1;ImageJ;;;
88;190;181;190 °C, 88 h, 181 MPa;190+%C2%B0C%2C+88+h%2C+181+MPa_1;tEMProcess_3929;tEM;STEM_JEOL_JEM_2200_FS;JEOL;0.0225;190+%C2%B0C%2C+88+h%2C+181+MPa_1_1;precipitateGeometryMeasurementProcess_3929;190+%C2%B0C%2C+88+h%2C+181+MPa_1_1_3;394;415.294;122.596;72.77;23.525;21.325;1.6798265211;L_190+%C2%B0C%2C+88+h%2C+181+MPa_1_1;ImageJ;;;
88;190;181;190 °C, 88 h, 181 MPa;190+%C2%B0C%2C+88+h%2C+181+MPa_1;tEMProcess_3930;tEM;STEM_JEOL_JEM_2200_FS;JEOL;0.0225;190+%C2%B0C%2C+88+h%2C+181+MPa_1_1;precipitateGeometryMeasurementProcess_3930;190+%C2%B0C%2C+88+h%2C+181+MPa_1_1_4;162;542.704;162.278;46.284;14.78;13.956;1.0771441571;L_190+%C2%B0C%2C+88+h%2C+181+MPa_1_1;ImageJ;;;
88;190;181;190 °C, 88 h, 181 MPa;190+%C2%B0C%2C+88+h%2C+181+MPa_1;tEMProcess_3931;tEM;STEM_JEOL_JEM_2200_FS;JEOL;0.0225;190+%C2%B0C%2C+88+h%2C+181+MPa_1_1;precipitateGeometryMeasurementProcess_3931;190+%C2%B0C%2C+88+h%2C+181+MPa_1_1_5;3999;451.278;192.799;240.066;76.264;66.764;5.3517032601;L_190+%C2%B0C%2C+88+h%2C+181+MPa_1_1;ImageJ;;;
88;190;181;190 °C, 88 h, 181 MPa;190+%C2%B0C%2C+88+h%2C+181+MPa_1;tEMProcess_3932;tEM;STEM_JEOL_JEM_2200_FS;JEOL;0.0225;190+%C2%B0C%2C+88+h%2C+181+MPa_1_1;precipitateGeometryMeasurementProcess_3932;190+%C2%B0C%2C+88+h%2C+181+MPa_1_1_6;57;731.851;307.482;26.971;8.735;8.308;0.6389306919;L_190+%C2%B0C%2C+88+h%2C+181+MPa_1_1;ImageJ;;;
88;190;181;190 °C, 88 h, 181 MPa;190+%C2%B0C%2C+88+h%2C+181+MPa_1;tEMProcess_3933;tEM;STEM_JEOL_JEM_2200_FS;JEOL;0.0225;190+%C2%B0C%2C+88+h%2C+181+MPa_1_1;precipitateGeometryMeasurementProcess_3933;190+%C2%B0C%2C+88+h%2C+181+MPa_1_1_7;372;261.694;434.812;72.184;24.969;18.97;1.6322541920;L_190+%C2%B0C%2C+88+h%2C+181+MPa_1_1;ImageJ;;;
88;190;181;190 °C, 88 h, 181 MPa;190+%C2%B0C%2C+88+h%2C+181+MPa_1;tEMProcess_3934;tEM;STEM_JEOL_JEM_2200_FS;JEOL;0.0225;190+%C2%B0C%2C+88+h%2C+181+MPa_1_1;precipitateGeometryMeasurementProcess_3934;190+%C2%B0C%2C+88+h%2C+181+MPa_1_1_8;362;723.801;435.207;74.669;28.94;15.926;1.6101658371;L_190+%C2%B0C%2C+88+h%2C+181+MPa_1_1;ImageJ;;;
88;190;181;190 °C, 88 h, 181 MPa;190+%C2%B0C%2C+88+h%2C+181+MPa_1;tEMProcess_3935;tEM;STEM_JEOL_JEM_2200_FS;JEOL;0.0225;190+%C2%B0C%2C+88+h%2C+181+MPa_1_1;precipitateGeometryMeasurementProcess_3935;190+%C2%B0C%2C+88+h%2C+181+MPa_1_1_9;115;436.135;468.996;39.456;12.95;11.307;0.9075388865;L_190+%C2%B0C%2C+88+h%2C+181+MPa_1_1;ImageJ;;;
88;190;181;190 °C, 88 h, 181 MPa;190+%C2%B0C%2C+88+h%2C+181+MPa_1;tEMProcess_3936;tEM;STEM_JEOL_JEM_2200_FS;JEOL;0.0225;190+%C2%B0C%2C+88+h%2C+181+MPa_1_1;precipitateGeometryMeasurementProcess_3936;190+%C2%B0C%2C+88+h%2C+181+MPa_1_1_10;204;301.946;474.868;53.355;19.218;13.515;1.2087358593;L_190+%C2%B0C%2C+88+h%2C+181+MPa_1_1;ImageJ;;;
88;190;181;190 °C, 88 h, 181 MPa;190+%C2%B0C%2C+88+h%2C+181+MPa_1;tEMProcess_3937;tEM;STEM_JEOL_JEM_2200_FS;JEOL;0.0225;190+%C2%B0C%2C+88+h%2C+181+MPa_1_1;precipitateGeometryMeasurementProcess_3937;190+%C2%B0C%2C+88+h%2C+181+MPa_1_1_11;5162;690.462;593.966;279.421;100.1;65.659;6.0803044110;L_190+%C2%B0C%2C+88+h%2C+181+MPa_1_1;ImageJ;;;
88;190;181;190 °C, 88 h, 181 MPa;190+%C2%B0C%2C+88+h%2C+181+MPa_1;tEMProcess_3938;tEM;STEM_JEOL_JEM_2200_FS;JEOL;0.0225;190+%C2%B0C%2C+88+h%2C+181+MPa_1_1;precipitateGeometryMeasurementProcess_3938;190+%C2%B0C%2C+88+h%2C+181+MPa_1_1_12;1131;670.732;665.349;126.669;42.293;34.049;2.8460834191;L_190+%C2%B0C%2C+88+h%2C+181+MPa_1_1;ImageJ;;;
88;190;181;190 °C, 88 h, 181 MPa;190+%C2%B0C%2C+88+h%2C+181+MPa_1;tEMProcess_3939;tEM;STEM_JEOL_JEM_2200_FS;JEOL;0.0225;190+%C2%B0C%2C+88+h%2C+181+MPa_1_1;precipitateGeometryMeasurementProcess_3939;190+%C2%B0C%2C+88+h%2C+181+MPa_1_1_13;2002;423.472;680.292;170.167;57.23;44.54;3.7865906596;L_190+%C2%B0C%2C+88+h%2C+181+MPa_1_1;ImageJ;;;
88;190;181;190 °C, 88 h, 181 MPa;190+%C2%B0C%2C+88+h%2C+181+MPa_1;tEMProcess_3940;tEM;STEM_JEOL_JEM_2200_FS;JEOL;0.0225;190+%C2%B0C%2C+88+h%2C+181+MPa_1_1;precipitateGeometryMeasurementProcess_3940;190+%C2%B0C%2C+88+h%2C+181+MPa_1_1_14;9927;1077.743;722.944;384.233;131.017;96.472;8.4318977937;L_190+%C2%B0C%2C+88+h%2C+181+MPa_1_1;ImageJ;;;
88;190;181;190 °C, 88 h, 181 MPa;190+%C2%B0C%2C+88+h%2C+181+MPa_1;tEMProcess_3941;tEM;STEM_JEOL_JEM_2200_FS;JEOL;0.0225;190+%C2%B0C%2C+88+h%2C+181+MPa_1_1;precipitateGeometryMeasurementProcess_3941;190+%C2%B0C%2C+88+h%2C+181+MPa_1_1_15;177;1596.071;738.325;48.527;15.545;14.497;1.1259081320;L_190+%C2%B0C%2C+88+h%2C+181+MPa_1_1;ImageJ;;;
88;190;181;190 °C, 88 h, 181 MPa;190+%C2%B0C%2C+88+h%2C+181+MPa_1;tEMProcess_3942;tEM;STEM_JEOL_JEM_2200_FS;JEOL;0.0225;190+%C2%B0C%2C+88+h%2C+181+MPa_1_1;precipitateGeometryMeasurementProcess_3942;190+%C2%B0C%2C+88+h%2C+181+MPa_1_1_16;325;1556.352;748.131;68.184;23.108;17.907;1.5256608544;L_190+%C2%B0C%2C+88+h%2C+181+MPa_1_1;ImageJ;;;
88;190;181;190 °C, 88 h, 181 MPa;190+%C2%B0C%2C+88+h%2C+181+MPa_1;tEMProcess_3943;tEM;STEM_JEOL_JEM_2200_FS;JEOL;0.0225;190+%C2%B0C%2C+88+h%2C+181+MPa_1_1;precipitateGeometryMeasurementProcess_3943;190+%C2%B0C%2C+88+h%2C+181+MPa_1_1_17;654;1664.245;769.093;96.326;29.67;28.065;2.1642388905;L_190+%C2%B0C%2C+88+h%2C+181+MPa_1_1;ImageJ;;;
88;190;181;190 °C, 88 h, 181 MPa;190+%C2%B0C%2C+88+h%2C+181+MPa_1;tEMProcess_3944;tEM;STEM_JEOL_JEM_2200_FS;JEOL;0.0225;190+%C2%B0C%2C+88+h%2C+181+MPa_1_1;precipitateGeometryMeasurementProcess_3944;190+%C2%B0C%2C+88+h%2C+181+MPa_1_1_18;1163;981.51;840.823;128.468;46.248;32.018;2.8860654786;L_190+%C2%B0C%2C+88+h%2C+181+MPa_1_1;ImageJ;;;
88;190;181;190 °C, 88 h, 181 MPa;190+%C2%B0C%2C+88+h%2C+181+MPa_1;tEMProcess_3945;tEM;STEM_JEOL_JEM_2200_FS;JEOL;0.0225;190+%C2%B0C%2C+88+h%2C+181+MPa_1_1;precipitateGeometryMeasurementProcess_3945;190+%C2%B0C%2C+88+h%2C+181+MPa_1_1_19;3143;1842.028;872.611;245.321;87.93;45.511;4.7444788308;L_190+%C2%B0C%2C+88+h%2C+181+MPa_1_1;ImageJ;;;
88;190;181;190 °C, 88 h, 181 MPa;190+%C2%B0C%2C+88+h%2C+181+MPa_1;tEMProcess_3946;tEM;STEM_JEOL_JEM_2200_FS;JEOL;0.0225;190+%C2%B0C%2C+88+h%2C+181+MPa_1_1;precipitateGeometryMeasurementProcess_3946;190+%C2%B0C%2C+88+h%2C+181+MPa_1_1_20;10524;1340.238;938.968;414.09;129.967;103.1;8.6817393389;L_190+%C2%B0C%2C+88+h%2C+181+MPa_1_1;ImageJ;;;
88;190;181;190 °C, 88 h, 181 MPa;190+%C2%B0C%2C+88+h%2C+181+MPa_1;tEMProcess_3947;tEM;STEM_JEOL_JEM_2200_FS;JEOL;0.0225;190+%C2%B0C%2C+88+h%2C+181+MPa_1_1;precipitateGeometryMeasurementProcess_3947;190+%C2%B0C%2C+88+h%2C+181+MPa_1_1_21;2676;124.5;1027.062;197.38;65.487;52.028;4.3778348812;L_190+%C2%B0C%2C+88+h%2C+181+MPa_1_1;ImageJ;;;
88;190;181;190 °C, 88 h, 181 MPa;190+%C2%B0C%2C+88+h%2C+181+MPa_1;tEMProcess_3948;tEM;STEM_JEOL_JEM_2200_FS;JEOL;0.0225;190+%C2%B0C%2C+88+h%2C+181+MPa_1_1;precipitateGeometryMeasurementProcess_3948;190+%C2%B0C%2C+88+h%2C+181+MPa_1_1_22;1154;201.022;1116.57;125.154;39.269;37.417;2.8748767269;L_190+%C2%B0C%2C+88+h%2C+181+MPa_1_1;ImageJ;;;
88;190;181;190 °C, 88 h, 181 MPa;190+%C2%B0C%2C+88+h%2C+181+MPa_1;tEMProcess_3949;tEM;STEM_JEOL_JEM_2200_FS;JEOL;0.0225;190+%C2%B0C%2C+88+h%2C+181+MPa_1_1;precipitateGeometryMeasurementProcess_3949;190+%C2%B0C%2C+88+h%2C+181+MPa_1_1_23;207;1424.514;1134.384;52.284;17.815;14.794;1.2175911855;L_190+%C2%B0C%2C+88+h%2C+181+MPa_1_1;ImageJ;;;
88;190;181;190 °C, 88 h, 181 MPa;190+%C2%B0C%2C+88+h%2C+181+MPa_1;tEMProcess_3950;tEM;STEM_JEOL_JEM_2200_FS;JEOL;0.0225;190+%C2%B0C%2C+88+h%2C+181+MPa_1_1;precipitateGeometryMeasurementProcess_3950;190+%C2%B0C%2C+88+h%2C+181+MPa_1_1_24;464;1932.353;1140.36;89.154;35.369;16.703;1.8229523339;L_190+%C2%B0C%2C+88+h%2C+181+MPa_1_1;ImageJ;;;
88;190;181;190 °C, 88 h, 181 MPa;190+%C2%B0C%2C+88+h%2C+181+MPa_1;tEMProcess_3951;tEM;STEM_JEOL_JEM_2200_FS;JEOL;0.0225;190+%C2%B0C%2C+88+h%2C+181+MPa_1_1;precipitateGeometryMeasurementProcess_3951;190+%C2%B0C%2C+88+h%2C+181+MPa_1_1_25;64;184.328;1146.547;28.385;9.382;8.685;0.6770275003;L_190+%C2%B0C%2C+88+h%2C+181+MPa_1_1;ImageJ;;;
88;190;181;190 °C, 88 h, 181 MPa;190+%C2%B0C%2C+88+h%2C+181+MPa_1;tEMProcess_3952;tEM;STEM_JEOL_JEM_2200_FS;JEOL;0.0225;190+%C2%B0C%2C+88+h%2C+181+MPa_1_1;precipitateGeometryMeasurementProcess_3952;190+%C2%B0C%2C+88+h%2C+181+MPa_1_1_26;121;395.839;1193.417;40.042;12.94;11.905;0.9309128129;L_190+%C2%B0C%2C+88+h%2C+181+MPa_1_1;ImageJ;;;
88;190;181;190 °C, 88 h, 181 MPa;190+%C2%B0C%2C+88+h%2C+181+MPa_1;tEMProcess_3953;tEM;STEM_JEOL_JEM_2200_FS;JEOL;0.0225;190+%C2%B0C%2C+88+h%2C+181+MPa_1_1;precipitateGeometryMeasurementProcess_3953;190+%C2%B0C%2C+88+h%2C+181+MPa_1_1_27;2221;643.061;1257.699;186.51;69.169;40.883;3.9883255619;L_190+%C2%B0C%2C+88+h%2C+181+MPa_1_1;ImageJ;;;
88;190;181;190 °C, 88 h, 181 MPa;190+%C2%B0C%2C+88+h%2C+181+MPa_1;tEMProcess_3954;tEM;STEM_JEOL_JEM_2200_FS;JEOL;0.0225;190+%C2%B0C%2C+88+h%2C+181+MPa_1_1;precipitateGeometryMeasurementProcess_3954;190+%C2%B0C%2C+88+h%2C+181+MPa_1_1_28;12743;1744.697;1314.205;460.458;169.039;95.983;9.5532724651;L_190+%C2%B0C%2C+88+h%2C+181+MPa_1_1;ImageJ;;;
88;190;181;190 °C, 88 h, 181 MPa;190+%C2%B0C%2C+88+h%2C+181+MPa_1;tEMProcess_3955;tEM;STEM_JEOL_JEM_2200_FS;JEOL;0.0225;190+%C2%B0C%2C+88+h%2C+181+MPa_1_1;precipitateGeometryMeasurementProcess_3955;190+%C2%B0C%2C+88+h%2C+181+MPa_1_1_29;6184;1337.843;1299.794;317.823;115.597;68.113;6.6550460227;L_190+%C2%B0C%2C+88+h%2C+181+MPa_1_1;ImageJ;;;
88;190;181;190 °C, 88 h, 181 MPa;190+%C2%B0C%2C+88+h%2C+181+MPa_1;tEMProcess_3956;tEM;STEM_JEOL_JEM_2200_FS;JEOL;0.0225;190+%C2%B0C%2C+88+h%2C+181+MPa_1_1;precipitateGeometryMeasurementProcess_3956;190+%C2%B0C%2C+88+h%2C+181+MPa_1_1_30;85;1965.382;1296.512;33.213;10.852;9.973;0.7802356422;L_190+%C2%B0C%2C+88+h%2C+181+MPa_1_1;ImageJ;;;
88;190;181;190 °C, 88 h, 181 MPa;190+%C2%B0C%2C+88+h%2C+181+MPa_1;tEMProcess_3957;tEM;STEM_JEOL_JEM_2200_FS;JEOL;0.0225;190+%C2%B0C%2C+88+h%2C+181+MPa_1_1;precipitateGeometryMeasurementProcess_3957;190+%C2%B0C%2C+88+h%2C+181+MPa_1_1_31;103;1999.374;1411.752;37.213;11.982;10.945;0.8588848358;L_190+%C2%B0C%2C+88+h%2C+181+MPa_1_1;ImageJ;;;
88;190;181;190 °C, 88 h, 181 MPa;190+%C2%B0C%2C+88+h%2C+181+MPa_1;tEMProcess_3958;tEM;STEM_JEOL_JEM_2200_FS;JEOL;0.0225;190+%C2%B0C%2C+88+h%2C+181+MPa_1_1;precipitateGeometryMeasurementProcess_3958;190+%C2%B0C%2C+88+h%2C+181+MPa_1_1_32;3960;123.497;1448.699;250.149;91.186;55.294;5.3255432454;L_190+%C2%B0C%2C+88+h%2C+181+MPa_1_1;ImageJ;;;
88;190;181;190 °C, 88 h, 181 MPa;190+%C2%B0C%2C+88+h%2C+181+MPa_1;tEMProcess_3959;tEM;STEM_JEOL_JEM_2200_FS;JEOL;0.0225;190+%C2%B0C%2C+88+h%2C+181+MPa_1_1;precipitateGeometryMeasurementProcess_3959;190+%C2%B0C%2C+88+h%2C+181+MPa_1_1_33;385;746.757;1481.918;83.255;30.997;15.814;1.6605298519;L_190+%C2%B0C%2C+88+h%2C+181+MPa_1_1;ImageJ;;;
88;190;181;190 °C, 88 h, 181 MPa;190+%C2%B0C%2C+88+h%2C+181+MPa_1;tEMProcess_3960;tEM;STEM_JEOL_JEM_2200_FS;JEOL;0.0225;190+%C2%B0C%2C+88+h%2C+181+MPa_1_1;precipitateGeometryMeasurementProcess_3960;190+%C2%B0C%2C+88+h%2C+181+MPa_1_1_34;915;1863.581;1508.97;112.569;38.195;30.502;2.5599228078;L_190+%C2%B0C%2C+88+h%2C+181+MPa_1_1;ImageJ;;;
88;190;181;190 °C, 88 h, 181 MPa;190+%C2%B0C%2C+88+h%2C+181+MPa_1;tEMProcess_3961;tEM;STEM_JEOL_JEM_2200_FS;JEOL;0.0225;190+%C2%B0C%2C+88+h%2C+181+MPa_1_1;precipitateGeometryMeasurementProcess_3961;190+%C2%B0C%2C+88+h%2C+181+MPa_1_1_35;308;866.808;1547.11;68.184;25.088;15.631;1.4852230510;L_190+%C2%B0C%2C+88+h%2C+181+MPa_1_1;ImageJ;;;
88;190;181;190 °C, 88 h, 181 MPa;190+%C2%B0C%2C+88+h%2C+181+MPa_1;tEMProcess_3962;tEM;STEM_JEOL_JEM_2200_FS;JEOL;0.0225;190+%C2%B0C%2C+88+h%2C+181+MPa_1_1;precipitateGeometryMeasurementProcess_3962;190+%C2%B0C%2C+88+h%2C+181+MPa_1_1_36;222;146.257;1547.586;54.284;18.14;15.582;1.2609353201;L_190+%C2%B0C%2C+88+h%2C+181+MPa_1_1;ImageJ;;;
88;190;181;190 °C, 88 h, 181 MPa;190+%C2%B0C%2C+88+h%2C+181+MPa_1;tEMProcess_3963;tEM;STEM_JEOL_JEM_2200_FS;JEOL;0.0225;190+%C2%B0C%2C+88+h%2C+181+MPa_1_1;precipitateGeometryMeasurementProcess_3963;190+%C2%B0C%2C+88+h%2C+181+MPa_1_1_37;5190;1342.573;1674.195;303.706;97.744;67.607;6.0967726675;L_190+%C2%B0C%2C+88+h%2C+181+MPa_1_1;ImageJ;;;
88;190;181;190 °C, 88 h, 181 MPa;190+%C2%B0C%2C+88+h%2C+181+MPa_1;tEMProcess_3964;tEM;STEM_JEOL_JEM_2200_FS;JEOL;0.0225;190+%C2%B0C%2C+88+h%2C+181+MPa_1_1;precipitateGeometryMeasurementProcess_3964;190+%C2%B0C%2C+88+h%2C+181+MPa_1_1_38;347;930.203;1676.131;67.355;22.084;20.007;1.5764531190;L_190+%C2%B0C%2C+88+h%2C+181+MPa_1_1;ImageJ;;;
88;190;181;190 °C, 88 h, 181 MPa;190+%C2%B0C%2C+88+h%2C+181+MPa_1;tEMProcess_3965;tEM;STEM_JEOL_JEM_2200_FS;JEOL;0.0225;190+%C2%B0C%2C+88+h%2C+181+MPa_1_1;precipitateGeometryMeasurementProcess_3965;190+%C2%B0C%2C+88+h%2C+181+MPa_1_1_39;86;1005.163;1700.453;32.627;10.898;10.048;0.7848118435;L_190+%C2%B0C%2C+88+h%2C+181+MPa_1_1;ImageJ;;;
88;190;181;190 °C, 88 h, 181 MPa;190+%C2%B0C%2C+88+h%2C+181+MPa_1;tEMProcess_3966;tEM;STEM_JEOL_JEM_2200_FS;JEOL;0.0225;190+%C2%B0C%2C+88+h%2C+181+MPa_1_1;precipitateGeometryMeasurementProcess_3966;190+%C2%B0C%2C+88+h%2C+181+MPa_1_1_40;8180;1952.492;1751.275;345.179;108.353;96.122;7.6540796019;L_190+%C2%B0C%2C+88+h%2C+181+MPa_1_1;ImageJ;;;
88;190;181;190 °C, 88 h, 181 MPa;190+%C2%B0C%2C+88+h%2C+181+MPa_1;tEMProcess_3967;tEM;STEM_JEOL_JEM_2200_FS;JEOL;0.0225;190+%C2%B0C%2C+88+h%2C+181+MPa_1_1;precipitateGeometryMeasurementProcess_3967;190+%C2%B0C%2C+88+h%2C+181+MPa_1_1_41;235;1090.321;1740.27;55.941;20.637;14.499;1.2973293812;L_190+%C2%B0C%2C+88+h%2C+181+MPa_1_1;ImageJ;;;
88;190;181;190 °C, 88 h, 181 MPa;190+%C2%B0C%2C+88+h%2C+181+MPa_1;tEMProcess_3968;tEM;STEM_JEOL_JEM_2200_FS;JEOL;0.0225;190+%C2%B0C%2C+88+h%2C+181+MPa_1_1;precipitateGeometryMeasurementProcess_3968;190+%C2%B0C%2C+88+h%2C+181+MPa_1_1_42;381;1551.238;1755.978;77.841;26.425;18.358;1.6518812001;L_190+%C2%B0C%2C+88+h%2C+181+MPa_1_1;ImageJ;;;
88;190;181;190 °C, 88 h, 181 MPa;190+%C2%B0C%2C+88+h%2C+181+MPa_1;tEMProcess_3969;tEM;STEM_JEOL_JEM_2200_FS;JEOL;0.0225;190+%C2%B0C%2C+88+h%2C+181+MPa_1_1;precipitateGeometryMeasurementProcess_3969;190+%C2%B0C%2C+88+h%2C+181+MPa_1_1_43;200;695.57;1763.25;52.527;17.427;14.613;1.1968268412;L_190+%C2%B0C%2C+88+h%2C+181+MPa_1_1;ImageJ;;;
88;190;181;190 °C, 88 h, 181 MPa;190+%C2%B0C%2C+88+h%2C+181+MPa_1;tEMProcess_3970;tEM;STEM_JEOL_JEM_2200_FS;JEOL;0.0225;190+%C2%B0C%2C+88+h%2C+181+MPa_1_1;precipitateGeometryMeasurementProcess_3970;190+%C2%B0C%2C+88+h%2C+181+MPa_1_1_44;184;1012.027;1768.397;53.456;20.271;11.557;1.1479559786;L_190+%C2%B0C%2C+88+h%2C+181+MPa_1_1;ImageJ;;;
88;190;181;190 °C, 88 h, 181 MPa;190+%C2%B0C%2C+88+h%2C+181+MPa_1;tEMProcess_3971;tEM;STEM_JEOL_JEM_2200_FS;JEOL;0.0225;190+%C2%B0C%2C+88+h%2C+181+MPa_1_1;precipitateGeometryMeasurementProcess_3971;190+%C2%B0C%2C+88+h%2C+181+MPa_1_1_45;6405;324.653;1803.382;316.492;108.003;75.508;6.7729191249;L_190+%C2%B0C%2C+88+h%2C+181+MPa_1_1;ImageJ;;;
88;190;181;190 °C, 88 h, 181 MPa;190+%C2%B0C%2C+88+h%2C+181+MPa_1;tEMProcess_3972;tEM;STEM_JEOL_JEM_2200_FS;JEOL;0.0225;190+%C2%B0C%2C+88+h%2C+181+MPa_1_1;precipitateGeometryMeasurementProcess_3972;190+%C2%B0C%2C+88+h%2C+181+MPa_1_1_46;729;1662.706;1799.935;101.74;34.119;27.205;2.2849678134;L_190+%C2%B0C%2C+88+h%2C+181+MPa_1_1;ImageJ;;;
88;190;181;190 °C, 88 h, 181 MPa;190+%C2%B0C%2C+88+h%2C+181+MPa_1;tEMProcess_3973;tEM;STEM_JEOL_JEM_2200_FS;JEOL;0.0225;190+%C2%B0C%2C+88+h%2C+181+MPa_1_1;precipitateGeometryMeasurementProcess_3973;190+%C2%B0C%2C+88+h%2C+181+MPa_1_1_47;1305;567.275;1807.312;135.054;44.945;36.969;3.0571840038;L_190+%C2%B0C%2C+88+h%2C+181+MPa_1_1;ImageJ;;;
88;190;181;190 °C, 88 h, 181 MPa;190+%C2%B0C%2C+88+h%2C+181+MPa_1;tEMProcess_3974;tEM;STEM_JEOL_JEM_2200_FS;JEOL;0.0225;190+%C2%B0C%2C+88+h%2C+181+MPa_1_1;precipitateGeometryMeasurementProcess_3974;190+%C2%B0C%2C+88+h%2C+181+MPa_1_1_48;2044;128.773;1831.818;168.995;55.194;47.152;3.8261039800;L_190+%C2%B0C%2C+88+h%2C+181+MPa_1_1;ImageJ;;;
88;190;181;190 °C, 88 h, 181 MPa;190+%C2%B0C%2C+88+h%2C+181+MPa_1;tEMProcess_3975;tEM;STEM_JEOL_JEM_2200_FS;JEOL;0.0225;190+%C2%B0C%2C+88+h%2C+181+MPa_1_1;precipitateGeometryMeasurementProcess_3975;190+%C2%B0C%2C+88+h%2C+181+MPa_1_1_49;72;998.944;1825.431;29.799;10.01;9.158;0.7180961047;L_190+%C2%B0C%2C+88+h%2C+181+MPa_1_1;ImageJ;;;
88;190;181;190 °C, 88 h, 181 MPa;190+%C2%B0C%2C+88+h%2C+181+MPa_1;tEMProcess_3976;tEM;STEM_JEOL_JEM_2200_FS;JEOL;0.0225;190+%C2%B0C%2C+88+h%2C+181+MPa_1_1;precipitateGeometryMeasurementProcess_3976;190+%C2%B0C%2C+88+h%2C+181+MPa_1_1_50;366;1537.199;1863.014;72.669;25.164;18.519;1.6190373414;L_190+%C2%B0C%2C+88+h%2C+181+MPa_1_1;ImageJ;;;
88;190;181;190 °C, 88 h, 181 MPa;190+%C2%B0C%2C+88+h%2C+181+MPa_1;tEMProcess_3977;tEM;STEM_JEOL_JEM_2200_FS;JEOL;0.0225;190+%C2%B0C%2C+88+h%2C+181+MPa_1_1;precipitateGeometryMeasurementProcess_3977;190+%C2%B0C%2C+88+h%2C+181+MPa_1_1_51;139;803.903;1872.651;42.284;14.853;11.915;0.9977545635;L_190+%C2%B0C%2C+88+h%2C+181+MPa_1_1;ImageJ;;;
88;190;181;190 °C, 88 h, 181 MPa;190+%C2%B0C%2C+88+h%2C+181+MPa_1;tEMProcess_3978;tEM;STEM_JEOL_JEM_2200_FS;JEOL;0.0225;190+%C2%B0C%2C+88+h%2C+181+MPa_1_1;precipitateGeometryMeasurementProcess_3978;190+%C2%B0C%2C+88+h%2C+181+MPa_1_1_52;4771;1221.609;1941.173;273.421;98.883;61.433;5.8454914684;L_190+%C2%B0C%2C+88+h%2C+181+MPa_1_1;ImageJ;;;
88;190;181;190 °C, 88 h, 181 MPa;190+%C2%B0C%2C+88+h%2C+181+MPa_1;tEMProcess_3979;tEM;STEM_JEOL_JEM_2200_FS;JEOL;0.0225;190+%C2%B0C%2C+88+h%2C+181+MPa_1_1;precipitateGeometryMeasurementProcess_3979;190+%C2%B0C%2C+88+h%2C+181+MPa_1_1_53;489;1605.218;1941.167;83.255;28.571;21.792;1.8714177841;L_190+%C2%B0C%2C+88+h%2C+181+MPa_1_1;ImageJ;;;
88;190;181;190 °C, 88 h, 181 MPa;190+%C2%B0C%2C+88+h%2C+181+MPa_1;tEMProcess_3980;tEM;STEM_JEOL_JEM_2200_FS;JEOL;0.0225;190+%C2%B0C%2C+88+h%2C+181+MPa_1_1;precipitateGeometryMeasurementProcess_3980;190+%C2%B0C%2C+88+h%2C+181+MPa_1_1_54;83;1443.476;1944.922;33.213;11.657;9.066;0.7710017590;L_190+%C2%B0C%2C+88+h%2C+181+MPa_1_1;ImageJ;;;
88;190;181;190 °C, 88 h, 181 MPa;190+%C2%B0C%2C+88+h%2C+181+MPa_1;tEMProcess_3981;tEM;STEM_JEOL_JEM_2200_FS;JEOL;0.0225;190+%C2%B0C%2C+88+h%2C+181+MPa_1_1;precipitateGeometryMeasurementProcess_3981;190+%C2%B0C%2C+88+h%2C+181+MPa_1_1_55;110;1481.455;2017.291;38.042;13.075;10.712;0.8875905409;L_190+%C2%B0C%2C+88+h%2C+181+MPa_1_1;ImageJ;;;
88;190;181;190 °C, 88 h, 181 MPa;190+%C2%B0C%2C+88+h%2C+181+MPa_1;tEMProcess_3982;tEM;STEM_JEOL_JEM_2200_FS;JEOL;0.0225;190+%C2%B0C%2C+88+h%2C+181+MPa_1_2;precipitateGeometryMeasurementProcess_3982;190+%C2%B0C%2C+88+h%2C+181+MPa_1_2_1;11172;1649.217;115.082;418.676;139.836;101.723;8.9450296864;L_190+%C2%B0C%2C+88+h%2C+181+MPa_1_2;ImageJ;;;
88;190;181;190 °C, 88 h, 181 MPa;190+%C2%B0C%2C+88+h%2C+181+MPa_1;tEMProcess_3983;tEM;STEM_JEOL_JEM_2200_FS;JEOL;0.0225;190+%C2%B0C%2C+88+h%2C+181+MPa_1_2;precipitateGeometryMeasurementProcess_3983;190+%C2%B0C%2C+88+h%2C+181+MPa_1_2_2;6785;128.84;167.197;323.664;104.198;82.909;6.9709384590;L_190+%C2%B0C%2C+88+h%2C+181+MPa_1_2;ImageJ;;;
88;190;181;190 °C, 88 h, 181 MPa;190+%C2%B0C%2C+88+h%2C+181+MPa_1;tEMProcess_3984;tEM;STEM_JEOL_JEM_2200_FS;JEOL;0.0225;190+%C2%B0C%2C+88+h%2C+181+MPa_1_2;precipitateGeometryMeasurementProcess_3984;190+%C2%B0C%2C+88+h%2C+181+MPa_1_2_3;339;1139.683;156.895;69.255;24.76;17.432;1.5581747838;L_190+%C2%B0C%2C+88+h%2C+181+MPa_1_2;ImageJ;;;
88;190;181;190 °C, 88 h, 181 MPa;190+%C2%B0C%2C+88+h%2C+181+MPa_1;tEMProcess_3985;tEM;STEM_JEOL_JEM_2200_FS;JEOL;0.0225;190+%C2%B0C%2C+88+h%2C+181+MPa_1_2;precipitateGeometryMeasurementProcess_3985;190+%C2%B0C%2C+88+h%2C+181+MPa_1_2_4;986;1578.955;168.777;130.125;44.628;28.131;2.6573868414;L_190+%C2%B0C%2C+88+h%2C+181+MPa_1_2;ImageJ;;;
88;190;181;190 °C, 88 h, 181 MPa;190+%C2%B0C%2C+88+h%2C+181+MPa_1;tEMProcess_3986;tEM;STEM_JEOL_JEM_2200_FS;JEOL;0.0225;190+%C2%B0C%2C+88+h%2C+181+MPa_1_2;precipitateGeometryMeasurementProcess_3986;190+%C2%B0C%2C+88+h%2C+181+MPa_1_2_6;1734;1972.552;193.75;163.924;51.319;43.021;3.5240403246;L_190+%C2%B0C%2C+88+h%2C+181+MPa_1_2;ImageJ;;;
88;190;181;190 °C, 88 h, 181 MPa;190+%C2%B0C%2C+88+h%2C+181+MPa_1;tEMProcess_3987;tEM;STEM_JEOL_JEM_2200_FS;JEOL;0.0225;190+%C2%B0C%2C+88+h%2C+181+MPa_1_2;precipitateGeometryMeasurementProcess_3987;190+%C2%B0C%2C+88+h%2C+181+MPa_1_2_7;372;1411.347;195.511;70.184;22.551;21.003;1.6322541920;L_190+%C2%B0C%2C+88+h%2C+181+MPa_1_2;ImageJ;;;
88;190;181;190 °C, 88 h, 181 MPa;190+%C2%B0C%2C+88+h%2C+181+MPa_1;tEMProcess_3988;tEM;STEM_JEOL_JEM_2200_FS;JEOL;0.0225;190+%C2%B0C%2C+88+h%2C+181+MPa_1_2;precipitateGeometryMeasurementProcess_3988;190+%C2%B0C%2C+88+h%2C+181+MPa_1_2_8;162;970.623;235.481;46.042;15.305;13.477;1.0771441571;L_190+%C2%B0C%2C+88+h%2C+181+MPa_1_2;ImageJ;;;
88;190;181;190 °C, 88 h, 181 MPa;190+%C2%B0C%2C+88+h%2C+181+MPa_1;tEMProcess_3989;tEM;STEM_JEOL_JEM_2200_FS;JEOL;0.0225;190+%C2%B0C%2C+88+h%2C+181+MPa_1_2;precipitateGeometryMeasurementProcess_3989;190+%C2%B0C%2C+88+h%2C+181+MPa_1_2_9;210;1398.457;335.043;52.527;18.413;14.521;1.2263825717;L_190+%C2%B0C%2C+88+h%2C+181+MPa_1_2;ImageJ;;;
88;190;181;190 °C, 88 h, 181 MPa;190+%C2%B0C%2C+88+h%2C+181+MPa_1;tEMProcess_3990;tEM;STEM_JEOL_JEM_2200_FS;JEOL;0.0225;190+%C2%B0C%2C+88+h%2C+181+MPa_1_2;precipitateGeometryMeasurementProcess_3990;190+%C2%B0C%2C+88+h%2C+181+MPa_1_2_10;81;2040.117;390.759;32.385;10.259;10.053;0.7616559378;L_190+%C2%B0C%2C+88+h%2C+181+MPa_1_2;ImageJ;;;
88;190;181;190 °C, 88 h, 181 MPa;190+%C2%B0C%2C+88+h%2C+181+MPa_1;tEMProcess_3991;tEM;STEM_JEOL_JEM_2200_FS;JEOL;0.0225;190+%C2%B0C%2C+88+h%2C+181+MPa_1_2;precipitateGeometryMeasurementProcess_3991;190+%C2%B0C%2C+88+h%2C+181+MPa_1_2_11;357;1886.514;402.845;72.426;27.296;16.652;1.5990072423;L_190+%C2%B0C%2C+88+h%2C+181+MPa_1_2;ImageJ;;;
88;190;181;190 °C, 88 h, 181 MPa;190+%C2%B0C%2C+88+h%2C+181+MPa_1;tEMProcess_3992;tEM;STEM_JEOL_JEM_2200_FS;JEOL;0.0225;190+%C2%B0C%2C+88+h%2C+181+MPa_1_2;precipitateGeometryMeasurementProcess_3992;190+%C2%B0C%2C+88+h%2C+181+MPa_1_2_12;520;1784.142;427.106;87.255;28.075;23.583;1.9298252948;L_190+%C2%B0C%2C+88+h%2C+181+MPa_1_2;ImageJ;;;
88;190;181;190 °C, 88 h, 181 MPa;190+%C2%B0C%2C+88+h%2C+181+MPa_1;tEMProcess_3993;tEM;STEM_JEOL_JEM_2200_FS;JEOL;0.0225;190+%C2%B0C%2C+88+h%2C+181+MPa_1_2;precipitateGeometryMeasurementProcess_3993;190+%C2%B0C%2C+88+h%2C+181+MPa_1_2_13;106;1659.962;445.425;38.527;11.93;11.313;0.8713030922;L_190+%C2%B0C%2C+88+h%2C+181+MPa_1_2;ImageJ;;;
88;190;181;190 °C, 88 h, 181 MPa;190+%C2%B0C%2C+88+h%2C+181+MPa_1;tEMProcess_3994;tEM;STEM_JEOL_JEM_2200_FS;JEOL;0.0225;190+%C2%B0C%2C+88+h%2C+181+MPa_1_2;precipitateGeometryMeasurementProcess_3994;190+%C2%B0C%2C+88+h%2C+181+MPa_1_2_14;715;899.96;510.741;99.983;32.402;28.096;2.2629207441;L_190+%C2%B0C%2C+88+h%2C+181+MPa_1_2;ImageJ;;;
88;190;181;190 °C, 88 h, 181 MPa;190+%C2%B0C%2C+88+h%2C+181+MPa_1;tEMProcess_3995;tEM;STEM_JEOL_JEM_2200_FS;JEOL;0.0225;190+%C2%B0C%2C+88+h%2C+181+MPa_1_2;precipitateGeometryMeasurementProcess_3995;190+%C2%B0C%2C+88+h%2C+181+MPa_1_2_15;7955;99.441;560.524;365.362;115.195;87.926;7.5480786134;L_190+%C2%B0C%2C+88+h%2C+181+MPa_1_2;ImageJ;;;
88;190;181;190 °C, 88 h, 181 MPa;190+%C2%B0C%2C+88+h%2C+181+MPa_1;tEMProcess_3996;tEM;STEM_JEOL_JEM_2200_FS;JEOL;0.0225;190+%C2%B0C%2C+88+h%2C+181+MPa_1_2;precipitateGeometryMeasurementProcess_3996;190+%C2%B0C%2C+88+h%2C+181+MPa_1_2_16;119;2014.828;528.374;39.456;12.873;11.77;0.9231872617;L_190+%C2%B0C%2C+88+h%2C+181+MPa_1_2;ImageJ;;;
88;190;181;190 °C, 88 h, 181 MPa;190+%C2%B0C%2C+88+h%2C+181+MPa_1;tEMProcess_3997;tEM;STEM_JEOL_JEM_2200_FS;JEOL;0.0225;190+%C2%B0C%2C+88+h%2C+181+MPa_1_2;precipitateGeometryMeasurementProcess_3997;190+%C2%B0C%2C+88+h%2C+181+MPa_1_2_17;394;463.091;569.949;74.083;24.66;20.343;1.6798265211;L_190+%C2%B0C%2C+88+h%2C+181+MPa_1_2;ImageJ;;;
88;190;181;190 °C, 88 h, 181 MPa;190+%C2%B0C%2C+88+h%2C+181+MPa_1;tEMProcess_3998;tEM;STEM_JEOL_JEM_2200_FS;JEOL;0.0225;190+%C2%B0C%2C+88+h%2C+181+MPa_1_2;precipitateGeometryMeasurementProcess_3998;190+%C2%B0C%2C+88+h%2C+181+MPa_1_2_18;613;1802.653;611.644;108.711;42.126;18.528;2.0953016740;L_190+%C2%B0C%2C+88+h%2C+181+MPa_1_2;ImageJ;;;
88;190;181;190 °C, 88 h, 181 MPa;190+%C2%B0C%2C+88+h%2C+181+MPa_1;tEMProcess_3999;tEM;STEM_JEOL_JEM_2200_FS;JEOL;0.0225;190+%C2%B0C%2C+88+h%2C+181+MPa_1_2;precipitateGeometryMeasurementProcess_3999;190+%C2%B0C%2C+88+h%2C+181+MPa_1_2_19;185;469.122;687.814;50.284;18.325;12.854;1.1510711973;L_190+%C2%B0C%2C+88+h%2C+181+MPa_1_2;ImageJ;;;
88;190;181;190 °C, 88 h, 181 MPa;190+%C2%B0C%2C+88+h%2C+181+MPa_1;tEMProcess_4000;tEM;STEM_JEOL_JEM_2200_FS;JEOL;0.0225;190+%C2%B0C%2C+88+h%2C+181+MPa_1_2;precipitateGeometryMeasurementProcess_4000;190+%C2%B0C%2C+88+h%2C+181+MPa_1_2_20;334;1728.85;747.644;67.355;22.024;19.309;1.5466411331;L_190+%C2%B0C%2C+88+h%2C+181+MPa_1_2;ImageJ;;;
88;190;181;190 °C, 88 h, 181 MPa;190+%C2%B0C%2C+88+h%2C+181+MPa_1;tEMProcess_4001;tEM;STEM_JEOL_JEM_2200_FS;JEOL;0.0225;190+%C2%B0C%2C+88+h%2C+181+MPa_1_2;precipitateGeometryMeasurementProcess_4001;190+%C2%B0C%2C+88+h%2C+181+MPa_1_2_21;646;1704.076;769.762;95.983;32.817;25.064;2.1509612260;L_190+%C2%B0C%2C+88+h%2C+181+MPa_1_2;ImageJ;;;
88;190;181;190 °C, 88 h, 181 MPa;190+%C2%B0C%2C+88+h%2C+181+MPa_1;tEMProcess_4002;tEM;STEM_JEOL_JEM_2200_FS;JEOL;0.0225;190+%C2%B0C%2C+88+h%2C+181+MPa_1_2;precipitateGeometryMeasurementProcess_4002;190+%C2%B0C%2C+88+h%2C+181+MPa_1_2_23;89;421.983;845.174;34.627;10.937;10.361;0.7983830829;L_190+%C2%B0C%2C+88+h%2C+181+MPa_1_2;ImageJ;;;
88;190;181;190 °C, 88 h, 181 MPa;190+%C2%B0C%2C+88+h%2C+181+MPa_1;tEMProcess_4003;tEM;STEM_JEOL_JEM_2200_FS;JEOL;0.0225;190+%C2%B0C%2C+88+h%2C+181+MPa_1_2;precipitateGeometryMeasurementProcess_4003;190+%C2%B0C%2C+88+h%2C+181+MPa_1_2_24;239;1924.726;860.567;55.698;18.227;16.696;1.3083238945;L_190+%C2%B0C%2C+88+h%2C+181+MPa_1_2;ImageJ;;;
88;190;181;190 °C, 88 h, 181 MPa;190+%C2%B0C%2C+88+h%2C+181+MPa_1;tEMProcess_4004;tEM;STEM_JEOL_JEM_2200_FS;JEOL;0.0225;190+%C2%B0C%2C+88+h%2C+181+MPa_1_2;precipitateGeometryMeasurementProcess_4004;190+%C2%B0C%2C+88+h%2C+181+MPa_1_2_26;853;1787.815;949.356;125.882;42.839;25.353;2.4716720030;L_190+%C2%B0C%2C+88+h%2C+181+MPa_1_2;ImageJ;;;
88;190;181;190 °C, 88 h, 181 MPa;190+%C2%B0C%2C+88+h%2C+181+MPa_1;tEMProcess_4005;tEM;STEM_JEOL_JEM_2200_FS;JEOL;0.0225;190+%C2%B0C%2C+88+h%2C+181+MPa_1_2;precipitateGeometryMeasurementProcess_4005;190+%C2%B0C%2C+88+h%2C+181+MPa_1_2_27;495;1936.524;988.494;83.497;29;21.733;1.8828638712;L_190+%C2%B0C%2C+88+h%2C+181+MPa_1_2;ImageJ;;;
88;190;181;190 °C, 88 h, 181 MPa;190+%C2%B0C%2C+88+h%2C+181+MPa_1;tEMProcess_4006;tEM;STEM_JEOL_JEM_2200_FS;JEOL;0.0225;190+%C2%B0C%2C+88+h%2C+181+MPa_1_2;precipitateGeometryMeasurementProcess_4006;190+%C2%B0C%2C+88+h%2C+181+MPa_1_2_28;318;564.431;994.827;69.841;26.277;15.408;1.5091412246;L_190+%C2%B0C%2C+88+h%2C+181+MPa_1_2;ImageJ;;;
88;190;181;190 °C, 88 h, 181 MPa;190+%C2%B0C%2C+88+h%2C+181+MPa_1;tEMProcess_4007;tEM;STEM_JEOL_JEM_2200_FS;JEOL;0.0225;190+%C2%B0C%2C+88+h%2C+181+MPa_1_2;precipitateGeometryMeasurementProcess_4007;190+%C2%B0C%2C+88+h%2C+181+MPa_1_2_29;87;158.052;1014.971;32.971;10.642;10.409;0.7893615155;L_190+%C2%B0C%2C+88+h%2C+181+MPa_1_2;ImageJ;;;
88;190;181;190 °C, 88 h, 181 MPa;190+%C2%B0C%2C+88+h%2C+181+MPa_1;tEMProcess_4008;tEM;STEM_JEOL_JEM_2200_FS;JEOL;0.0225;190+%C2%B0C%2C+88+h%2C+181+MPa_1_2;precipitateGeometryMeasurementProcess_4008;190+%C2%B0C%2C+88+h%2C+181+MPa_1_2_31;293;381.282;1105.599;75.941;32.071;11.632;1.4486055104;L_190+%C2%B0C%2C+88+h%2C+181+MPa_1_2;ImageJ;;;
88;190;181;190 °C, 88 h, 181 MPa;190+%C2%B0C%2C+88+h%2C+181+MPa_1;tEMProcess_4009;tEM;STEM_JEOL_JEM_2200_FS;JEOL;0.0225;190+%C2%B0C%2C+88+h%2C+181+MPa_1_2;precipitateGeometryMeasurementProcess_4009;190+%C2%B0C%2C+88+h%2C+181+MPa_1_2_32;5728;1793.267;1160.373;378.274;152.627;47.784;6.4049807284;L_190+%C2%B0C%2C+88+h%2C+181+MPa_1_2;ImageJ;;;
88;190;181;190 °C, 88 h, 181 MPa;190+%C2%B0C%2C+88+h%2C+181+MPa_1;tEMProcess_4010;tEM;STEM_JEOL_JEM_2200_FS;JEOL;0.0225;190+%C2%B0C%2C+88+h%2C+181+MPa_1_2;precipitateGeometryMeasurementProcess_4010;190+%C2%B0C%2C+88+h%2C+181+MPa_1_2_33;939;1658.671;1140.212;119.882;43.491;27.49;2.5932782574;L_190+%C2%B0C%2C+88+h%2C+181+MPa_1_2;ImageJ;;;
88;190;181;190 °C, 88 h, 181 MPa;190+%C2%B0C%2C+88+h%2C+181+MPa_1;tEMProcess_4011;tEM;STEM_JEOL_JEM_2200_FS;JEOL;0.0225;190+%C2%B0C%2C+88+h%2C+181+MPa_1_2;precipitateGeometryMeasurementProcess_4011;190+%C2%B0C%2C+88+h%2C+181+MPa_1_2_34;2386;980.738;1218.325;188.794;67.749;44.841;4.1338198122;L_190+%C2%B0C%2C+88+h%2C+181+MPa_1_2;ImageJ;;;
88;190;181;190 °C, 88 h, 181 MPa;190+%C2%B0C%2C+88+h%2C+181+MPa_1;tEMProcess_4012;tEM;STEM_JEOL_JEM_2200_FS;JEOL;0.0225;190+%C2%B0C%2C+88+h%2C+181+MPa_1_2;precipitateGeometryMeasurementProcess_4012;190+%C2%B0C%2C+88+h%2C+181+MPa_1_2_35;74;762.5;1233.811;30.971;10.156;9.277;0.7280013465;L_190+%C2%B0C%2C+88+h%2C+181+MPa_1_2;ImageJ;;;
88;190;181;190 °C, 88 h, 181 MPa;190+%C2%B0C%2C+88+h%2C+181+MPa_1;tEMProcess_4013;tEM;STEM_JEOL_JEM_2200_FS;JEOL;0.0225;190+%C2%B0C%2C+88+h%2C+181+MPa_1_2;precipitateGeometryMeasurementProcess_4013;190+%C2%B0C%2C+88+h%2C+181+MPa_1_2_36;219;846.966;1278.29;53.355;17.749;15.711;1.2523865075;L_190+%C2%B0C%2C+88+h%2C+181+MPa_1_2;ImageJ;;;
88;190;181;190 °C, 88 h, 181 MPa;190+%C2%B0C%2C+88+h%2C+181+MPa_1;tEMProcess_4014;tEM;STEM_JEOL_JEM_2200_FS;JEOL;0.0225;190+%C2%B0C%2C+88+h%2C+181+MPa_1_2;precipitateGeometryMeasurementProcess_4014;190+%C2%B0C%2C+88+h%2C+181+MPa_1_2_37;60;1771.283;1304.583;28.385;9.212;8.293;0.6555290584;L_190+%C2%B0C%2C+88+h%2C+181+MPa_1_2;ImageJ;;;
88;190;181;190 °C, 88 h, 181 MPa;190+%C2%B0C%2C+88+h%2C+181+MPa_1;tEMProcess_4015;tEM;STEM_JEOL_JEM_2200_FS;JEOL;0.0225;190+%C2%B0C%2C+88+h%2C+181+MPa_1_2;precipitateGeometryMeasurementProcess_4015;190+%C2%B0C%2C+88+h%2C+181+MPa_1_2_38;5372;1681.878;1397.779;296.676;108.413;63.091;6.2027506755;L_190+%C2%B0C%2C+88+h%2C+181+MPa_1_2;ImageJ;;;
88;190;181;190 °C, 88 h, 181 MPa;190+%C2%B0C%2C+88+h%2C+181+MPa_1;tEMProcess_4016;tEM;STEM_JEOL_JEM_2200_FS;JEOL;0.0225;190+%C2%B0C%2C+88+h%2C+181+MPa_1_2;precipitateGeometryMeasurementProcess_4016;190+%C2%B0C%2C+88+h%2C+181+MPa_1_2_39;3318;1603.98;1493.797;215.037;70.015;60.339;4.8747743079;L_190+%C2%B0C%2C+88+h%2C+181+MPa_1_2;ImageJ;;;
88;190;181;190 °C, 88 h, 181 MPa;190+%C2%B0C%2C+88+h%2C+181+MPa_1;tEMProcess_4017;tEM;STEM_JEOL_JEM_2200_FS;JEOL;0.0225;190+%C2%B0C%2C+88+h%2C+181+MPa_1_2;precipitateGeometryMeasurementProcess_4017;190+%C2%B0C%2C+88+h%2C+181+MPa_1_2_40;516;1037.399;1479.457;83.497;26.294;24.986;1.9223885608;L_190+%C2%B0C%2C+88+h%2C+181+MPa_1_2;ImageJ;;;
88;190;181;190 °C, 88 h, 181 MPa;190+%C2%B0C%2C+88+h%2C+181+MPa_1;tEMProcess_4018;tEM;STEM_JEOL_JEM_2200_FS;JEOL;0.0225;190+%C2%B0C%2C+88+h%2C+181+MPa_1_2;precipitateGeometryMeasurementProcess_4018;190+%C2%B0C%2C+88+h%2C+181+MPa_1_2_41;208;1564.726;1521.606;54.284;19.364;13.676;1.2205286835;L_190+%C2%B0C%2C+88+h%2C+181+MPa_1_2;ImageJ;;;
88;190;181;190 °C, 88 h, 181 MPa;190+%C2%B0C%2C+88+h%2C+181+MPa_1;tEMProcess_4019;tEM;STEM_JEOL_JEM_2200_FS;JEOL;0.0225;190+%C2%B0C%2C+88+h%2C+181+MPa_1_2;precipitateGeometryMeasurementProcess_4019;190+%C2%B0C%2C+88+h%2C+181+MPa_1_2_42;194;1711.552;1559.979;52.284;19.329;12.779;1.1787377372;L_190+%C2%B0C%2C+88+h%2C+181+MPa_1_2;ImageJ;;;
88;190;181;190 °C, 88 h, 181 MPa;190+%C2%B0C%2C+88+h%2C+181+MPa_1;tEMProcess_4020;tEM;STEM_JEOL_JEM_2200_FS;JEOL;0.0225;190+%C2%B0C%2C+88+h%2C+181+MPa_1_2;precipitateGeometryMeasurementProcess_4020;190+%C2%B0C%2C+88+h%2C+181+MPa_1_2_43;73;1350.281;1594.856;30.627;10.351;8.979;0.7230656872;L_190+%C2%B0C%2C+88+h%2C+181+MPa_1_2;ImageJ;;;
88;190;181;190 °C, 88 h, 181 MPa;190+%C2%B0C%2C+88+h%2C+181+MPa_1;tEMProcess_4021;tEM;STEM_JEOL_JEM_2200_FS;JEOL;0.0225;190+%C2%B0C%2C+88+h%2C+181+MPa_1_2;precipitateGeometryMeasurementProcess_4021;190+%C2%B0C%2C+88+h%2C+181+MPa_1_2_44;7406;681.217;1659.104;355.664;135.717;69.48;7.2829642237;L_190+%C2%B0C%2C+88+h%2C+181+MPa_1_2;ImageJ;;;
88;190;181;190 °C, 88 h, 181 MPa;190+%C2%B0C%2C+88+h%2C+181+MPa_1;tEMProcess_4022;tEM;STEM_JEOL_JEM_2200_FS;JEOL;0.0225;190+%C2%B0C%2C+88+h%2C+181+MPa_1_2;precipitateGeometryMeasurementProcess_4022;190+%C2%B0C%2C+88+h%2C+181+MPa_1_2_45;342;1647.345;1607.629;67.598;23.021;18.915;1.5650541761;L_190+%C2%B0C%2C+88+h%2C+181+MPa_1_2;ImageJ;;;
88;190;181;190 °C, 88 h, 181 MPa;190+%C2%B0C%2C+88+h%2C+181+MPa_1;tEMProcess_4023;tEM;STEM_JEOL_JEM_2200_FS;JEOL;0.0225;190+%C2%B0C%2C+88+h%2C+181+MPa_1_2;precipitateGeometryMeasurementProcess_4023;190+%C2%B0C%2C+88+h%2C+181+MPa_1_2_46;310;380.023;1635.658;66.184;22.655;17.423;1.4900374009;L_190+%C2%B0C%2C+88+h%2C+181+MPa_1_2;ImageJ;;;
88;190;181;190 °C, 88 h, 181 MPa;190+%C2%B0C%2C+88+h%2C+181+MPa_1;tEMProcess_4024;tEM;STEM_JEOL_JEM_2200_FS;JEOL;0.0225;190+%C2%B0C%2C+88+h%2C+181+MPa_1_2;precipitateGeometryMeasurementProcess_4024;190+%C2%B0C%2C+88+h%2C+181+MPa_1_2_47;147;301.296;1632.629;46.87;18.219;10.273;1.0260652750;L_190+%C2%B0C%2C+88+h%2C+181+MPa_1_2;ImageJ;;;
88;190;181;190 °C, 88 h, 181 MPa;190+%C2%B0C%2C+88+h%2C+181+MPa_1;tEMProcess_4025;tEM;STEM_JEOL_JEM_2200_FS;JEOL;0.0225;190+%C2%B0C%2C+88+h%2C+181+MPa_1_2;precipitateGeometryMeasurementProcess_4025;190+%C2%B0C%2C+88+h%2C+181+MPa_1_2_48;148;1945.736;1661.52;43.456;15.063;12.51;1.0295493776;L_190+%C2%B0C%2C+88+h%2C+181+MPa_1_2;ImageJ;;;
88;190;181;190 °C, 88 h, 181 MPa;190+%C2%B0C%2C+88+h%2C+181+MPa_1;tEMProcess_4026;tEM;STEM_JEOL_JEM_2200_FS;JEOL;0.0225;190+%C2%B0C%2C+88+h%2C+181+MPa_1_2;precipitateGeometryMeasurementProcess_4026;190+%C2%B0C%2C+88+h%2C+181+MPa_1_2_49;408;1339.694;1671.142;82.527;34.056;15.254;1.7094106456;L_190+%C2%B0C%2C+88+h%2C+181+MPa_1_2;ImageJ;;;
