Repository: materialdigital/demo-orowan

# demo-orowan

This repository hosts a Jupyter notebook demonstrator that is based on an ontological framework. This framework is structured around the Platform MaterialDigital Core Ontology (PMDco), Tensile Test Ontology (TTO), and Precipitate Geometry Ontology (PGO). This approach allows for a nuanced exploration and demonstration of the Orowan correlation in materials science. This example is provided by the PMD core team.

For more information on these ontologies and the underlying framework, please visit:
- PMDco: [Platform MaterialDigital Core Ontology](https://github.com/materialdigital/core-ontology).

File: data/TEM_data.csv (part 27 of 41)
specimenAgingtime;specimenAgingT;specimenCreepStress;specimenMaterialStateName;specimen_ID;tEMProcess;transmissionElectronMicroscope;manufacturerSeries;tEMManufacturer;calibrationFactor;dFImage_ID;precipitateGeometryMeasurement;particleNumber;particleArea;weightedXPositionCentralPoint;weightedYPositionCentralPoint;perimeter;elipseFitMajorAxis;elipseFitMinorAxis;particleRadius_nm;labDFImage_ID;softwareAgent;;;
88;190;181;190 °C, 88 h, 181 MPa;190+%C2%B0C%2C+88+h%2C+181+MPa_1;tEMProcess_4027;tEM;STEM_JEOL_JEM_2200_FS;JEOL;0.0225;190+%C2%B0C%2C+88+h%2C+181+MPa_1_2;precipitateGeometryMeasurementProcess_4027;190+%C2%B0C%2C+88+h%2C+181+MPa_1_2_50;193;1733.484;1674.018;51.941;18.109;13.569;1.1756958283;L_190+%C2%B0C%2C+88+h%2C+181+MPa_1_2;ImageJ;;;
88;190;181;190 °C, 88 h, 181 MPa;190+%C2%B0C%2C+88+h%2C+181+MPa_1;tEMProcess_4028;tEM;STEM_JEOL_JEM_2200_FS;JEOL;0.0225;190+%C2%B0C%2C+88+h%2C+181+MPa_1_2;precipitateGeometryMeasurementProcess_4028;190+%C2%B0C%2C+88+h%2C+181+MPa_1_2_51;12350;1032.814;1745.03;506.5;186.845;84.158;9.4048051348;L_190+%C2%B0C%2C+88+h%2C+181+MPa_1_2;ImageJ;;;
88;190;181;190 °C, 88 h, 181 MPa;190+%C2%B0C%2C+88+h%2C+181+MPa_1;tEMProcess_4029;tEM;STEM_JEOL_JEM_2200_FS;JEOL;0.0225;190+%C2%B0C%2C+88+h%2C+181+MPa_1_2;precipitateGeometryMeasurementProcess_4029;190+%C2%B0C%2C+88+h%2C+181+MPa_1_2_52;219;2017.317;1696.6;53.941;18.507;15.067;1.2523865075;L_190+%C2%B0C%2C+88+h%2C+181+MPa_1_2;ImageJ;;;
88;190;181;190 °C, 88 h, 181 MPa;190+%C2%B0C%2C+88+h%2C+181+MPa_1;tEMProcess_4030;tEM;STEM_JEOL_JEM_2200_FS;JEOL;0.0225;190+%C2%B0C%2C+88+h%2C+181+MPa_1_2;precipitateGeometryMeasurementProcess_4030;190+%C2%B0C%2C+88+h%2C+181+MPa_1_2_53;14963;1790.006;1807.519;491.085;152.008;125.332;10.3520333078;L_190+%C2%B0C%2C+88+h%2C+181+MPa_1_2;ImageJ;;;
88;190;181;190 °C, 88 h, 181 MPa;190+%C2%B0C%2C+88+h%2C+181+MPa_1;tEMProcess_4031;tEM;STEM_JEOL_JEM_2200_FS;JEOL;0.0225;190+%C2%B0C%2C+88+h%2C+181+MPa_1_2;precipitateGeometryMeasurementProcess_4031;190+%C2%B0C%2C+88+h%2C+181+MPa_1_2_54;201;1937.425;1767.774;52.527;17.787;14.388;1.1998151775;L_190+%C2%B0C%2C+88+h%2C+181+MPa_1_2;ImageJ;;;
88;190;181;190 °C, 88 h, 181 MPa;190+%C2%B0C%2C+88+h%2C+181+MPa_1;tEMProcess_4032;tEM;STEM_JEOL_JEM_2200_FS;JEOL;0.0225;190+%C2%B0C%2C+88+h%2C+181+MPa_1_2;precipitateGeometryMeasurementProcess_4032;190+%C2%B0C%2C+88+h%2C+181+MPa_1_2_55;243;1960.261;1800.471;56.527;19.057;16.235;1.3192267821;L_190+%C2%B0C%2C+88+h%2C+181+MPa_1_2;ImageJ;;;
88;190;181;190 °C, 88 h, 181 MPa;190+%C2%B0C%2C+88+h%2C+181+MPa_1;tEMProcess_4033;tEM;STEM_JEOL_JEM_2200_FS;JEOL;0.0225;190+%C2%B0C%2C+88+h%2C+181+MPa_1_2;precipitateGeometryMeasurementProcess_4033;190+%C2%B0C%2C+88+h%2C+181+MPa_1_2_56;61;326.352;1832.73;28.627;9.467;8.204;0.6609692268;L_190+%C2%B0C%2C+88+h%2C+181+MPa_1_2;ImageJ;;;
88;190;181;190 °C, 88 h, 181 MPa;190+%C2%B0C%2C+88+h%2C+181+MPa_1;tEMProcess_4034;tEM;STEM_JEOL_JEM_2200_FS;JEOL;0.0225;190+%C2%B0C%2C+88+h%2C+181+MPa_1_2;precipitateGeometryMeasurementProcess_4034;190+%C2%B0C%2C+88+h%2C+181+MPa_1_2_59;5555;65.416;1968.695;282.593;93.129;75.947;6.3075159056;L_190+%C2%B0C%2C+88+h%2C+181+MPa_1_2;ImageJ;;;
88;190;181;190 °C, 88 h, 181 MPa;190+%C2%B0C%2C+88+h%2C+181+MPa_1;tEMProcess_4035;tEM;STEM_JEOL_JEM_2200_FS;JEOL;0.0225;190+%C2%B0C%2C+88+h%2C+181+MPa_1_2;precipitateGeometryMeasurementProcess_4035;190+%C2%B0C%2C+88+h%2C+181+MPa_1_2_60;338;118.16;1938.302;67.012;20.929;20.563;1.5558748936;L_190+%C2%B0C%2C+88+h%2C+181+MPa_1_2;ImageJ;;;
88;190;181;190 °C, 88 h, 181 MPa;190+%C2%B0C%2C+88+h%2C+181+MPa_1;tEMProcess_4036;tEM;STEM_JEOL_JEM_2200_FS;JEOL;0.0225;190+%C2%B0C%2C+88+h%2C+181+MPa_1_2;precipitateGeometryMeasurementProcess_4036;190+%C2%B0C%2C+88+h%2C+181+MPa_1_2_61;214;624.472;1984.131;52.527;16.949;16.076;1.2380073110;L_190+%C2%B0C%2C+88+h%2C+181+MPa_1_2;ImageJ;;;
88;190;181;190 °C, 88 h, 181 MPa;190+%C2%B0C%2C+88+h%2C+181+MPa_1;tEMProcess_4037;tEM;STEM_JEOL_JEM_2200_FS;JEOL;0.0225;190+%C2%B0C%2C+88+h%2C+181+MPa_1_2;precipitateGeometryMeasurementProcess_4037;190+%C2%B0C%2C+88+h%2C+181+MPa_1_2_62;2349;240.793;2011.739;190.267;60.334;49.572;4.1016427513;L_190+%C2%B0C%2C+88+h%2C+181+MPa_1_2;ImageJ;;;
88;190;181;190 °C, 88 h, 181 MPa;190+%C2%B0C%2C+88+h%2C+181+MPa_1;tEMProcess_4038;tEM;STEM_JEOL_JEM_2200_FS;JEOL;0.0225;190+%C2%B0C%2C+88+h%2C+181+MPa_1_3;precipitateGeometryMeasurementProcess_4038;190+%C2%B0C%2C+88+h%2C+181+MPa_1_3_1;530;1249.704;22.026;85.841;29.237;23.081;1.9482929433;L_190+%C2%B0C%2C+88+h%2C+181+MPa_1_3;ImageJ;;;
88;190;181;190 °C, 88 h, 181 MPa;190+%C2%B0C%2C+88+h%2C+181+MPa_1;tEMProcess_4039;tEM;STEM_JEOL_JEM_2200_FS;JEOL;0.0225;190+%C2%B0C%2C+88+h%2C+181+MPa_1_3;precipitateGeometryMeasurementProcess_4039;190+%C2%B0C%2C+88+h%2C+181+MPa_1_3_2;683;1313.261;76.296;96.326;31.387;27.706;2.2117023253;L_190+%C2%B0C%2C+88+h%2C+181+MPa_1_3;ImageJ;;;
88;190;181;190 °C, 88 h, 181 MPa;190+%C2%B0C%2C+88+h%2C+181+MPa_1;tEMProcess_4040;tEM;STEM_JEOL_JEM_2200_FS;JEOL;0.0225;190+%C2%B0C%2C+88+h%2C+181+MPa_1_3;precipitateGeometryMeasurementProcess_4040;190+%C2%B0C%2C+88+h%2C+181+MPa_1_3_3;6739;226.757;142.149;327.563;111.961;76.637;6.9472679715;L_190+%C2%B0C%2C+88+h%2C+181+MPa_1_3;ImageJ;;;
88;190;181;190 °C, 88 h, 181 MPa;190+%C2%B0C%2C+88+h%2C+181+MPa_1;tEMProcess_4041;tEM;STEM_JEOL_JEM_2200_FS;JEOL;0.0225;190+%C2%B0C%2C+88+h%2C+181+MPa_1_3;precipitateGeometryMeasurementProcess_4041;190+%C2%B0C%2C+88+h%2C+181+MPa_1_3_4;8152;759.715;152.401;394.576;138.83;74.764;7.6409684808;L_190+%C2%B0C%2C+88+h%2C+181+MPa_1_3;ImageJ;;;
88;190;181;190 °C, 88 h, 181 MPa;190+%C2%B0C%2C+88+h%2C+181+MPa_1;tEMProcess_4042;tEM;STEM_JEOL_JEM_2200_FS;JEOL;0.0225;190+%C2%B0C%2C+88+h%2C+181+MPa_1_3;precipitateGeometryMeasurementProcess_4042;190+%C2%B0C%2C+88+h%2C+181+MPa_1_3_5;5328;425.027;126.386;279.037;90.053;75.331;6.1772962658;L_190+%C2%B0C%2C+88+h%2C+181+MPa_1_3;ImageJ;;;
88;190;181;190 °C, 88 h, 181 MPa;190+%C2%B0C%2C+88+h%2C+181+MPa_1;tEMProcess_4043;tEM;STEM_JEOL_JEM_2200_FS;JEOL;0.0225;190+%C2%B0C%2C+88+h%2C+181+MPa_1_3;precipitateGeometryMeasurementProcess_4043;190+%C2%B0C%2C+88+h%2C+181+MPa_1_3_6;518;555.614;217.847;84.912;29.463;22.385;1.9261105169;L_190+%C2%B0C%2C+88+h%2C+181+MPa_1_3;ImageJ;;;
88;190;181;190 °C, 88 h, 181 MPa;190+%C2%B0C%2C+88+h%2C+181+MPa_1;tEMProcess_4044;tEM;STEM_JEOL_JEM_2200_FS;JEOL;0.0225;190+%C2%B0C%2C+88+h%2C+181+MPa_1_3;precipitateGeometryMeasurementProcess_4044;190+%C2%B0C%2C+88+h%2C+181+MPa_1_3_7;4778;445.448;299.6;293.179;105.385;57.727;5.8497781423;L_190+%C2%B0C%2C+88+h%2C+181+MPa_1_3;ImageJ;;;
88;190;181;190 °C, 88 h, 181 MPa;190+%C2%B0C%2C+88+h%2C+181+MPa_1;tEMProcess_4045;tEM;STEM_JEOL_JEM_2200_FS;JEOL;0.0225;190+%C2%B0C%2C+88+h%2C+181+MPa_1_3;precipitateGeometryMeasurementProcess_4045;190+%C2%B0C%2C+88+h%2C+181+MPa_1_3_8;200;972.95;315.07;51.698;18.879;13.488;1.1968268412;L_190+%C2%B0C%2C+88+h%2C+181+MPa_1_3;ImageJ;;;
88;190;181;190 °C, 88 h, 181 MPa;190+%C2%B0C%2C+88+h%2C+181+MPa_1;tEMProcess_4046;tEM;STEM_JEOL_JEM_2200_FS;JEOL;0.0225;190+%C2%B0C%2C+88+h%2C+181+MPa_1_3;precipitateGeometryMeasurementProcess_4046;190+%C2%B0C%2C+88+h%2C+181+MPa_1_3_9;4118;1938.135;376.932;252.693;87.698;59.787;5.4307460357;L_190+%C2%B0C%2C+88+h%2C+181+MPa_1_3;ImageJ;;;
88;190;181;190 °C, 88 h, 181 MPa;190+%C2%B0C%2C+88+h%2C+181+MPa_1;tEMProcess_4047;tEM;STEM_JEOL_JEM_2200_FS;JEOL;0.0225;190+%C2%B0C%2C+88+h%2C+181+MPa_1_3;precipitateGeometryMeasurementProcess_4047;190+%C2%B0C%2C+88+h%2C+181+MPa_1_3_10;854;1992.875;401.76;108.811;36.397;29.875;2.4731203899;L_190+%C2%B0C%2C+88+h%2C+181+MPa_1_3;ImageJ;;;
88;190;181;190 °C, 88 h, 181 MPa;190+%C2%B0C%2C+88+h%2C+181+MPa_1;tEMProcess_4048;tEM;STEM_JEOL_JEM_2200_FS;JEOL;0.0225;190+%C2%B0C%2C+88+h%2C+181+MPa_1_3;precipitateGeometryMeasurementProcess_4048;190+%C2%B0C%2C+88+h%2C+181+MPa_1_3_11;8629;1622.557;545.257;373.463;135.228;81.247;7.8613395918;L_190+%C2%B0C%2C+88+h%2C+181+MPa_1_3;ImageJ;;;
88;190;181;190 °C, 88 h, 181 MPa;190+%C2%B0C%2C+88+h%2C+181+MPa_1;tEMProcess_4049;tEM;STEM_JEOL_JEM_2200_FS;JEOL;0.0225;190+%C2%B0C%2C+88+h%2C+181+MPa_1_3;precipitateGeometryMeasurementProcess_4049;190+%C2%B0C%2C+88+h%2C+181+MPa_1_3_12;1480;1773.393;520.716;144.61;45.406;41.501;3.2557209969;L_190+%C2%B0C%2C+88+h%2C+181+MPa_1_3;ImageJ;;;
88;190;181;190 °C, 88 h, 181 MPa;190+%C2%B0C%2C+88+h%2C+181+MPa_1;tEMProcess_4050;tEM;STEM_JEOL_JEM_2200_FS;JEOL;0.0225;190+%C2%B0C%2C+88+h%2C+181+MPa_1_3;precipitateGeometryMeasurementProcess_4050;190+%C2%B0C%2C+88+h%2C+181+MPa_1_3_13;521;1831.565;579.446;85.841;30.094;22.043;1.9316800048;L_190+%C2%B0C%2C+88+h%2C+181+MPa_1_3;ImageJ;;;
88;190;181;190 °C, 88 h, 181 MPa;190+%C2%B0C%2C+88+h%2C+181+MPa_1;tEMProcess_4051;tEM;STEM_JEOL_JEM_2200_FS;JEOL;0.0225;190+%C2%B0C%2C+88+h%2C+181+MPa_1_3;precipitateGeometryMeasurementProcess_4051;190+%C2%B0C%2C+88+h%2C+181+MPa_1_3_14;228;1703.474;606.101;54.527;17.529;16.561;1.2778613838;L_190+%C2%B0C%2C+88+h%2C+181+MPa_1_3;ImageJ;;;
88;190;181;190 °C, 88 h, 181 MPa;190+%C2%B0C%2C+88+h%2C+181+MPa_1;tEMProcess_4052;tEM;STEM_JEOL_JEM_2200_FS;JEOL;0.0225;190+%C2%B0C%2C+88+h%2C+181+MPa_1_3;precipitateGeometryMeasurementProcess_4052;190+%C2%B0C%2C+88+h%2C+181+MPa_1_3_15;309;1960.293;617.927;64.77;22.199;17.723;1.4876321735;L_190+%C2%B0C%2C+88+h%2C+181+MPa_1_3;ImageJ;;;
88;190;181;190 °C, 88 h, 181 MPa;190+%C2%B0C%2C+88+h%2C+181+MPa_1;tEMProcess_4053;tEM;STEM_JEOL_JEM_2200_FS;JEOL;0.0225;190+%C2%B0C%2C+88+h%2C+181+MPa_1_3;precipitateGeometryMeasurementProcess_4053;190+%C2%B0C%2C+88+h%2C+181+MPa_1_3_16;4756;1866.825;648.843;258.551;81.658;74.157;5.8362951365;L_190+%C2%B0C%2C+88+h%2C+181+MPa_1_3;ImageJ;;;
88;190;181;190 °C, 88 h, 181 MPa;190+%C2%B0C%2C+88+h%2C+181+MPa_1;tEMProcess_4054;tEM;STEM_JEOL_JEM_2200_FS;JEOL;0.0225;190+%C2%B0C%2C+88+h%2C+181+MPa_1_3;precipitateGeometryMeasurementProcess_4054;190+%C2%B0C%2C+88+h%2C+181+MPa_1_3_17;2380;918.15;894.931;183.196;60.986;49.689;4.1286189465;L_190+%C2%B0C%2C+88+h%2C+181+MPa_1_3;ImageJ;;;
88;190;181;190 °C, 88 h, 181 MPa;190+%C2%B0C%2C+88+h%2C+181+MPa_1;tEMProcess_4055;tEM;STEM_JEOL_JEM_2200_FS;JEOL;0.0225;190+%C2%B0C%2C+88+h%2C+181+MPa_1_3;precipitateGeometryMeasurementProcess_4055;190+%C2%B0C%2C+88+h%2C+181+MPa_1_3_18;549;1677.3;893.314;88.912;32.083;21.787;1.9829076804;L_190+%C2%B0C%2C+88+h%2C+181+MPa_1_3;ImageJ;;;
88;190;181;190 °C, 88 h, 181 MPa;190+%C2%B0C%2C+88+h%2C+181+MPa_1;tEMProcess_4056;tEM;STEM_JEOL_JEM_2200_FS;JEOL;0.0225;190+%C2%B0C%2C+88+h%2C+181+MPa_1_3;precipitateGeometryMeasurementProcess_4056;190+%C2%B0C%2C+88+h%2C+181+MPa_1_3_19;174;1853.672;926.483;48.527;15.79;14.031;1.1163257609;L_190+%C2%B0C%2C+88+h%2C+181+MPa_1_3;ImageJ;;;
88;190;181;190 °C, 88 h, 181 MPa;190+%C2%B0C%2C+88+h%2C+181+MPa_1;tEMProcess_4057;tEM;STEM_JEOL_JEM_2200_FS;JEOL;0.0225;190+%C2%B0C%2C+88+h%2C+181+MPa_1_3;precipitateGeometryMeasurementProcess_4057;190+%C2%B0C%2C+88+h%2C+181+MPa_1_3_20;70;236.543;924.371;29.556;9.832;9.065;0.7080523079;L_190+%C2%B0C%2C+88+h%2C+181+MPa_1_3;ImageJ;;;
88;190;181;190 °C, 88 h, 181 MPa;190+%C2%B0C%2C+88+h%2C+181+MPa_1;tEMProcess_4058;tEM;STEM_JEOL_JEM_2200_FS;JEOL;0.0225;190+%C2%B0C%2C+88+h%2C+181+MPa_1_3;precipitateGeometryMeasurementProcess_4058;190+%C2%B0C%2C+88+h%2C+181+MPa_1_3_21;333;1717.374;933.353;67.355;23.465;18.069;1.5443240665;L_190+%C2%B0C%2C+88+h%2C+181+MPa_1_3;ImageJ;;;
88;190;181;190 °C, 88 h, 181 MPa;190+%C2%B0C%2C+88+h%2C+181+MPa_1;tEMProcess_4059;tEM;STEM_JEOL_JEM_2200_FS;JEOL;0.0225;190+%C2%B0C%2C+88+h%2C+181+MPa_1_3;precipitateGeometryMeasurementProcess_4059;190+%C2%B0C%2C+88+h%2C+181+MPa_1_3_22;231;1463.929;950.067;54.527;18.575;15.834;1.2862408925;L_190+%C2%B0C%2C+88+h%2C+181+MPa_1_3;ImageJ;;;
88;190;181;190 °C, 88 h, 181 MPa;190+%C2%B0C%2C+88+h%2C+181+MPa_1;tEMProcess_4060;tEM;STEM_JEOL_JEM_2200_FS;JEOL;0.0225;190+%C2%B0C%2C+88+h%2C+181+MPa_1_3;precipitateGeometryMeasurementProcess_4060;190+%C2%B0C%2C+88+h%2C+181+MPa_1_3_23;2302;1837.836;1136.889;181.238;60.245;48.651;4.0604015263;L_190+%C2%B0C%2C+88+h%2C+181+MPa_1_3;ImageJ;;;
88;190;181;190 °C, 88 h, 181 MPa;190+%C2%B0C%2C+88+h%2C+181+MPa_1;tEMProcess_4061;tEM;STEM_JEOL_JEM_2200_FS;JEOL;0.0225;190+%C2%B0C%2C+88+h%2C+181+MPa_1_3;precipitateGeometryMeasurementProcess_4061;190+%C2%B0C%2C+88+h%2C+181+MPa_1_3_24;1636;343.246;1285.153;151.095;50.59;41.174;3.4230084590;L_190+%C2%B0C%2C+88+h%2C+181+MPa_1_3;ImageJ;;;
88;190;181;190 °C, 88 h, 181 MPa;190+%C2%B0C%2C+88+h%2C+181+MPa_1;tEMProcess_4062;tEM;STEM_JEOL_JEM_2200_FS;JEOL;0.0225;190+%C2%B0C%2C+88+h%2C+181+MPa_1_3;precipitateGeometryMeasurementProcess_4062;190+%C2%B0C%2C+88+h%2C+181+MPa_1_3_25;2800;111.112;1383.757;202.894;62.419;57.115;4.4781159911;L_190+%C2%B0C%2C+88+h%2C+181+MPa_1_3;ImageJ;;;
88;190;181;190 °C, 88 h, 181 MPa;190+%C2%B0C%2C+88+h%2C+181+MPa_1;tEMProcess_4063;tEM;STEM_JEOL_JEM_2200_FS;JEOL;0.0225;190+%C2%B0C%2C+88+h%2C+181+MPa_1_3;precipitateGeometryMeasurementProcess_4063;190+%C2%B0C%2C+88+h%2C+181+MPa_1_3_26;432;1272.333;1417.799;77.255;24.548;22.406;1.7589690429;L_190+%C2%B0C%2C+88+h%2C+181+MPa_1_3;ImageJ;;;
88;190;181;190 °C, 88 h, 181 MPa;190+%C2%B0C%2C+88+h%2C+181+MPa_1;tEMProcess_4064;tEM;STEM_JEOL_JEM_2200_FS;JEOL;0.0225;190+%C2%B0C%2C+88+h%2C+181+MPa_1_3;precipitateGeometryMeasurementProcess_4064;190+%C2%B0C%2C+88+h%2C+181+MPa_1_3_27;3233;1538.033;1484.118;215.865;72.707;56.616;4.8119286046;L_190+%C2%B0C%2C+88+h%2C+181+MPa_1_3;ImageJ;;;
88;190;181;190 °C, 88 h, 181 MPa;190+%C2%B0C%2C+88+h%2C+181+MPa_1;tEMProcess_4065;tEM;STEM_JEOL_JEM_2200_FS;JEOL;0.0225;190+%C2%B0C%2C+88+h%2C+181+MPa_1_3;precipitateGeometryMeasurementProcess_4065;190+%C2%B0C%2C+88+h%2C+181+MPa_1_3_28;1299;488.792;1470.257;135.054;42.45;38.962;3.0501478978;L_190+%C2%B0C%2C+88+h%2C+181+MPa_1_3;ImageJ;;;
88;190;181;190 °C, 88 h, 181 MPa;190+%C2%B0C%2C+88+h%2C+181+MPa_1;tEMProcess_4066;tEM;STEM_JEOL_JEM_2200_FS;JEOL;0.0225;190+%C2%B0C%2C+88+h%2C+181+MPa_1_3;precipitateGeometryMeasurementProcess_4066;190+%C2%B0C%2C+88+h%2C+181+MPa_1_3_29;2074;908.198;1496.721;175.338;58.388;45.227;3.8540797655;L_190+%C2%B0C%2C+88+h%2C+181+MPa_1_3;ImageJ;;;
88;190;181;190 °C, 88 h, 181 MPa;190+%C2%B0C%2C+88+h%2C+181+MPa_1;tEMProcess_4067;tEM;STEM_JEOL_JEM_2200_FS;JEOL;0.0225;190+%C2%B0C%2C+88+h%2C+181+MPa_1_3;precipitateGeometryMeasurementProcess_4067;190+%C2%B0C%2C+88+h%2C+181+MPa_1_3_30;167;1826.578;1480.416;47.456;16.278;13.062;1.0936404333;L_190+%C2%B0C%2C+88+h%2C+181+MPa_1_3;ImageJ;;;
88;190;181;190 °C, 88 h, 181 MPa;190+%C2%B0C%2C+88+h%2C+181+MPa_1;tEMProcess_4068;tEM;STEM_JEOL_JEM_2200_FS;JEOL;0.0225;190+%C2%B0C%2C+88+h%2C+181+MPa_1_3;precipitateGeometryMeasurementProcess_4068;190+%C2%B0C%2C+88+h%2C+181+MPa_1_3_31;1674;1611.569;1574.624;174.853;58.213;36.614;3.4625340234;L_190+%C2%B0C%2C+88+h%2C+181+MPa_1_3;ImageJ;;;
88;190;181;190 °C, 88 h, 181 MPa;190+%C2%B0C%2C+88+h%2C+181+MPa_1;tEMProcess_4069;tEM;STEM_JEOL_JEM_2200_FS;JEOL;0.0225;190+%C2%B0C%2C+88+h%2C+181+MPa_1_3;precipitateGeometryMeasurementProcess_4069;190+%C2%B0C%2C+88+h%2C+181+MPa_1_3_32;4796;70.349;1602.751;273.664;93.52;65.296;5.8607866211;L_190+%C2%B0C%2C+88+h%2C+181+MPa_1_3;ImageJ;;;
88;190;181;190 °C, 88 h, 181 MPa;190+%C2%B0C%2C+88+h%2C+181+MPa_1;tEMProcess_4070;tEM;STEM_JEOL_JEM_2200_FS;JEOL;0.0225;190+%C2%B0C%2C+88+h%2C+181+MPa_1_3;precipitateGeometryMeasurementProcess_4070;190+%C2%B0C%2C+88+h%2C+181+MPa_1_3_33;1120;1546.043;1631.853;143.782;53.343;26.733;2.8322092316;L_190+%C2%B0C%2C+88+h%2C+181+MPa_1_3;ImageJ;;;
88;190;181;190 °C, 88 h, 181 MPa;190+%C2%B0C%2C+88+h%2C+181+MPa_1;tEMProcess_4071;tEM;STEM_JEOL_JEM_2200_FS;JEOL;0.0225;190+%C2%B0C%2C+88+h%2C+181+MPa_1_3;precipitateGeometryMeasurementProcess_4071;190+%C2%B0C%2C+88+h%2C+181+MPa_1_3_34;287;1808.817;1648.751;63.355;22.426;16.294;1.4336966520;L_190+%C2%B0C%2C+88+h%2C+181+MPa_1_3;ImageJ;;;
88;190;181;190 °C, 88 h, 181 MPa;190+%C2%B0C%2C+88+h%2C+181+MPa_1;tEMProcess_4072;tEM;STEM_JEOL_JEM_2200_FS;JEOL;0.0225;190+%C2%B0C%2C+88+h%2C+181+MPa_1_3;precipitateGeometryMeasurementProcess_4072;190+%C2%B0C%2C+88+h%2C+181+MPa_1_3_35;556;911.567;1679.349;92.669;33.402;21.194;1.9955091271;L_190+%C2%B0C%2C+88+h%2C+181+MPa_1_3;ImageJ;;;
88;190;181;190 °C, 88 h, 181 MPa;190+%C2%B0C%2C+88+h%2C+181+MPa_1;tEMProcess_4073;tEM;STEM_JEOL_JEM_2200_FS;JEOL;0.0225;190+%C2%B0C%2C+88+h%2C+181+MPa_1_3;precipitateGeometryMeasurementProcess_4073;190+%C2%B0C%2C+88+h%2C+181+MPa_1_3_36;104;1746.269;1677.644;37.213;12.704;10.424;0.8630441088;L_190+%C2%B0C%2C+88+h%2C+181+MPa_1_3;ImageJ;;;
88;190;181;190 °C, 88 h, 181 MPa;190+%C2%B0C%2C+88+h%2C+181+MPa_1;tEMProcess_4074;tEM;STEM_JEOL_JEM_2200_FS;JEOL;0.0225;190+%C2%B0C%2C+88+h%2C+181+MPa_1_3;precipitateGeometryMeasurementProcess_4074;190+%C2%B0C%2C+88+h%2C+181+MPa_1_3_37;557;1111.987;1708.802;99.497;36.638;19.357;1.9973028435;L_190+%C2%B0C%2C+88+h%2C+181+MPa_1_3;ImageJ;;;
88;190;181;190 °C, 88 h, 181 MPa;190+%C2%B0C%2C+88+h%2C+181+MPa_1;tEMProcess_4075;tEM;STEM_JEOL_JEM_2200_FS;JEOL;0.0225;190+%C2%B0C%2C+88+h%2C+181+MPa_1_3;precipitateGeometryMeasurementProcess_4075;190+%C2%B0C%2C+88+h%2C+181+MPa_1_3_38;56;684.768;1734.232;28.627;11.591;6.152;0.6333012368;L_190+%C2%B0C%2C+88+h%2C+181+MPa_1_3;ImageJ;;;
88;190;181;190 °C, 88 h, 181 MPa;190+%C2%B0C%2C+88+h%2C+181+MPa_1;tEMProcess_4076;tEM;STEM_JEOL_JEM_2200_FS;JEOL;0.0225;190+%C2%B0C%2C+88+h%2C+181+MPa_1_3;precipitateGeometryMeasurementProcess_4076;190+%C2%B0C%2C+88+h%2C+181+MPa_1_3_39;709;864.655;1864.284;115.64;36.222;24.922;2.2534059686;L_190+%C2%B0C%2C+88+h%2C+181+MPa_1_3;ImageJ;;;
88;190;181;190 °C, 88 h, 181 MPa;190+%C2%B0C%2C+88+h%2C+181+MPa_1;tEMProcess_4077;tEM;STEM_JEOL_JEM_2200_FS;JEOL;0.0225;190+%C2%B0C%2C+88+h%2C+181+MPa_1_3;precipitateGeometryMeasurementProcess_4077;190+%C2%B0C%2C+88+h%2C+181+MPa_1_3_40;4657;1535.021;1903.806;270.735;99.032;59.874;5.7752320862;L_190+%C2%B0C%2C+88+h%2C+181+MPa_1_3;ImageJ;;;
88;190;181;190 °C, 88 h, 181 MPa;190+%C2%B0C%2C+88+h%2C+181+MPa_1;tEMProcess_4078;tEM;STEM_JEOL_JEM_2200_FS;JEOL;0.0225;190+%C2%B0C%2C+88+h%2C+181+MPa_1_3;precipitateGeometryMeasurementProcess_4078;190+%C2%B0C%2C+88+h%2C+181+MPa_1_3_41;83;627.994;1909.946;34.87;12.285;8.602;0.7710017590;L_190+%C2%B0C%2C+88+h%2C+181+MPa_1_3;ImageJ;;;
88;190;181;190 °C, 88 h, 181 MPa;190+%C2%B0C%2C+88+h%2C+181+MPa_1;tEMProcess_4079;tEM;STEM_JEOL_JEM_2200_FS;JEOL;0.0225;190+%C2%B0C%2C+88+h%2C+181+MPa_1_3;precipitateGeometryMeasurementProcess_4079;190+%C2%B0C%2C+88+h%2C+181+MPa_1_3_42;3484;63.406;1937.539;239.238;70.145;63.24;4.9952289215;L_190+%C2%B0C%2C+88+h%2C+181+MPa_1_3;ImageJ;;;
88;190;181;190 °C, 88 h, 181 MPa;190+%C2%B0C%2C+88+h%2C+181+MPa_1;tEMProcess_4080;tEM;STEM_JEOL_JEM_2200_FS;JEOL;0.0225;190+%C2%B0C%2C+88+h%2C+181+MPa_1_3;precipitateGeometryMeasurementProcess_4080;190+%C2%B0C%2C+88+h%2C+181+MPa_1_3_43;3751;188.104;2004.712;237.137;76.131;62.733;5.1831031843;L_190+%C2%B0C%2C+88+h%2C+181+MPa_1_3;ImageJ;;;
88;190;181;190 °C, 88 h, 181 MPa;190+%C2%B0C%2C+88+h%2C+181+MPa_1;tEMProcess_4081;tEM;STEM_JEOL_JEM_2200_FS;JEOL;0.0225;190+%C2%B0C%2C+88+h%2C+181+MPa_1_3;precipitateGeometryMeasurementProcess_4081;190+%C2%B0C%2C+88+h%2C+181+MPa_1_3_44;382;1559.018;2001.843;71.841;22.626;21.496;1.6540476026;L_190+%C2%B0C%2C+88+h%2C+181+MPa_1_3;ImageJ;;;
88;190;181;190 °C, 88 h, 181 MPa;190+%C2%B0C%2C+88+h%2C+181+MPa_1;tEMProcess_4082;tEM;STEM_JEOL_JEM_2200_FS;JEOL;0.0225;190+%C2%B0C%2C+88+h%2C+181+MPa_1_3;precipitateGeometryMeasurementProcess_4082;190+%C2%B0C%2C+88+h%2C+181+MPa_1_3_45;265;392.281;2005.926;63.941;22.434;15.04;1.3776511519;L_190+%C2%B0C%2C+88+h%2C+181+MPa_1_3;ImageJ;;;
88;190;181;190 °C, 88 h, 181 MPa;190+%C2%B0C%2C+88+h%2C+181+MPa_1;tEMProcess_4083;tEM;STEM_JEOL_JEM_2200_FS;JEOL;0.0225;190+%C2%B0C%2C+88+h%2C+181+MPa_1_4;precipitateGeometryMeasurementProcess_4083;190+%C2%B0C%2C+88+h%2C+181+MPa_1_4_1;497;417.617;121.794;87.74;34.25;18.476;1.8866638021;L_190+%C2%B0C%2C+88+h%2C+181+MPa_1_4;ImageJ;;;
88;190;181;190 °C, 88 h, 181 MPa;190+%C2%B0C%2C+88+h%2C+181+MPa_1;tEMProcess_4084;tEM;STEM_JEOL_JEM_2200_FS;JEOL;0.0225;190+%C2%B0C%2C+88+h%2C+181+MPa_1_4;precipitateGeometryMeasurementProcess_4084;190+%C2%B0C%2C+88+h%2C+181+MPa_1_4_2;839;1147.386;173.593;113.983;41.069;26.011;2.4513047294;L_190+%C2%B0C%2C+88+h%2C+181+MPa_1_4;ImageJ;;;
88;190;181;190 °C, 88 h, 181 MPa;190+%C2%B0C%2C+88+h%2C+181+MPa_1;tEMProcess_4085;tEM;STEM_JEOL_JEM_2200_FS;JEOL;0.0225;190+%C2%B0C%2C+88+h%2C+181+MPa_1_4;precipitateGeometryMeasurementProcess_4085;190+%C2%B0C%2C+88+h%2C+181+MPa_1_4_3;16947;1001.803;334.502;561.186;202.306;106.658;11.0169844752;L_190+%C2%B0C%2C+88+h%2C+181+MPa_1_4;ImageJ;;;
88;190;181;190 °C, 88 h, 181 MPa;190+%C2%B0C%2C+88+h%2C+181+MPa_1;tEMProcess_4086;tEM;STEM_JEOL_JEM_2200_FS;JEOL;0.0225;190+%C2%B0C%2C+88+h%2C+181+MPa_1_4;precipitateGeometryMeasurementProcess_4086;190+%C2%B0C%2C+88+h%2C+181+MPa_1_4_4;232;1500.31;272.862;56.284;20.504;14.406;1.2890219571;L_190+%C2%B0C%2C+88+h%2C+181+MPa_1_4;ImageJ;;;
88;190;181;190 °C, 88 h, 181 MPa;190+%C2%B0C%2C+88+h%2C+181+MPa_1;tEMProcess_4087;tEM;STEM_JEOL_JEM_2200_FS;JEOL;0.0225;190+%C2%B0C%2C+88+h%2C+181+MPa_1_4;precipitateGeometryMeasurementProcess_4087;190+%C2%B0C%2C+88+h%2C+181+MPa_1_4_5;2818;754.52;297.907;212.368;74.322;48.276;4.4924868763;L_190+%C2%B0C%2C+88+h%2C+181+MPa_1_4;ImageJ;;;
88;190;181;190 °C, 88 h, 181 MPa;190+%C2%B0C%2C+88+h%2C+181+MPa_1;tEMProcess_4088;tEM;STEM_JEOL_JEM_2200_FS;JEOL;0.0225;190+%C2%B0C%2C+88+h%2C+181+MPa_1_4;precipitateGeometryMeasurementProcess_4088;190+%C2%B0C%2C+88+h%2C+181+MPa_1_4_6;953;547.954;316.235;118.61;43.501;27.894;2.6125389441;L_190+%C2%B0C%2C+88+h%2C+181+MPa_1_4;ImageJ;;;
88;190;181;190 °C, 88 h, 181 MPa;190+%C2%B0C%2C+88+h%2C+181+MPa_1;tEMProcess_4089;tEM;STEM_JEOL_JEM_2200_FS;JEOL;0.0225;190+%C2%B0C%2C+88+h%2C+181+MPa_1_4;precipitateGeometryMeasurementProcess_4089;190+%C2%B0C%2C+88+h%2C+181+MPa_1_4_7;3534;126.956;393.176;237.179;76.194;59.055;5.0309452988;L_190+%C2%B0C%2C+88+h%2C+181+MPa_1_4;ImageJ;;;
88;190;181;190 °C, 88 h, 181 MPa;190+%C2%B0C%2C+88+h%2C+181+MPa_1;tEMProcess_4090;tEM;STEM_JEOL_JEM_2200_FS;JEOL;0.0225;190+%C2%B0C%2C+88+h%2C+181+MPa_1_4;precipitateGeometryMeasurementProcess_4090;190+%C2%B0C%2C+88+h%2C+181+MPa_1_4_8;5742;1661.969;492.277;289.622;86.169;84.844;6.4128032673;L_190+%C2%B0C%2C+88+h%2C+181+MPa_1_4;ImageJ;;;
88;190;181;190 °C, 88 h, 181 MPa;190+%C2%B0C%2C+88+h%2C+181+MPa_1;tEMProcess_4091;tEM;STEM_JEOL_JEM_2200_FS;JEOL;0.0225;190+%C2%B0C%2C+88+h%2C+181+MPa_1_4;precipitateGeometryMeasurementProcess_4091;190+%C2%B0C%2C+88+h%2C+181+MPa_1_4_9;305;302.956;521.73;64.77;21.489;18.071;1.4779721222;L_190+%C2%B0C%2C+88+h%2C+181+MPa_1_4;ImageJ;;;
88;190;181;190 °C, 88 h, 181 MPa;190+%C2%B0C%2C+88+h%2C+181+MPa_1;tEMProcess_4092;tEM;STEM_JEOL_JEM_2200_FS;JEOL;0.0225;190+%C2%B0C%2C+88+h%2C+181+MPa_1_4;precipitateGeometryMeasurementProcess_4092;190+%C2%B0C%2C+88+h%2C+181+MPa_1_4_10;551;1615.064;613.527;92.811;36.607;19.164;1.9865162506;L_190+%C2%B0C%2C+88+h%2C+181+MPa_1_4;ImageJ;;;
88;190;181;190 °C, 88 h, 181 MPa;190+%C2%B0C%2C+88+h%2C+181+MPa_1;tEMProcess_4093;tEM;STEM_JEOL_JEM_2200_FS;JEOL;0.0225;190+%C2%B0C%2C+88+h%2C+181+MPa_1_4;precipitateGeometryMeasurementProcess_4093;190+%C2%B0C%2C+88+h%2C+181+MPa_1_4_11;360;1750.606;652.256;70.77;24.995;18.338;1.6057117045;L_190+%C2%B0C%2C+88+h%2C+181+MPa_1_4;ImageJ;;;
88;190;181;190 °C, 88 h, 181 MPa;190+%C2%B0C%2C+88+h%2C+181+MPa_1;tEMProcess_4094;tEM;STEM_JEOL_JEM_2200_FS;JEOL;0.0225;190+%C2%B0C%2C+88+h%2C+181+MPa_1_4;precipitateGeometryMeasurementProcess_4094;190+%C2%B0C%2C+88+h%2C+181+MPa_1_4_12;433;1286.876;681.62;76.426;24.249;22.736;1.7610037099;L_190+%C2%B0C%2C+88+h%2C+181+MPa_1_4;ImageJ;;;
88;190;181;190 °C, 88 h, 181 MPa;190+%C2%B0C%2C+88+h%2C+181+MPa_1;tEMProcess_4095;tEM;STEM_JEOL_JEM_2200_FS;JEOL;0.0225;190+%C2%B0C%2C+88+h%2C+181+MPa_1_4;precipitateGeometryMeasurementProcess_4095;190+%C2%B0C%2C+88+h%2C+181+MPa_1_4_13;7039;1224.073;719.49;335.019;122.46;73.186;7.1002199965;L_190+%C2%B0C%2C+88+h%2C+181+MPa_1_4;ImageJ;;;
88;190;181;190 °C, 88 h, 181 MPa;190+%C2%B0C%2C+88+h%2C+181+MPa_1;tEMProcess_4096;tEM;STEM_JEOL_JEM_2200_FS;JEOL;0.0225;190+%C2%B0C%2C+88+h%2C+181+MPa_1_4;precipitateGeometryMeasurementProcess_4096;190+%C2%B0C%2C+88+h%2C+181+MPa_1_4_14;2351;64.391;770.476;185.279;61.918;48.345;4.1033885027;L_190+%C2%B0C%2C+88+h%2C+181+MPa_1_4;ImageJ;;;
88;190;181;190 °C, 88 h, 181 MPa;190+%C2%B0C%2C+88+h%2C+181+MPa_1;tEMProcess_4097;tEM;STEM_JEOL_JEM_2200_FS;JEOL;0.0225;190+%C2%B0C%2C+88+h%2C+181+MPa_1_4;precipitateGeometryMeasurementProcess_4097;190+%C2%B0C%2C+88+h%2C+181+MPa_1_4_15;1165;1560.598;792.938;127.296;41.209;35.995;2.8885459823;L_190+%C2%B0C%2C+88+h%2C+181+MPa_1_4;ImageJ;;;
88;190;181;190 °C, 88 h, 181 MPa;190+%C2%B0C%2C+88+h%2C+181+MPa_1;tEMProcess_4098;tEM;STEM_JEOL_JEM_2200_FS;JEOL;0.0225;190+%C2%B0C%2C+88+h%2C+181+MPa_1_4;precipitateGeometryMeasurementProcess_4098;190+%C2%B0C%2C+88+h%2C+181+MPa_1_4_16;113;985.341;809.305;40.042;14.812;9.713;0.8996126309;L_190+%C2%B0C%2C+88+h%2C+181+MPa_1_4;ImageJ;;;
88;190;181;190 °C, 88 h, 181 MPa;190+%C2%B0C%2C+88+h%2C+181+MPa_1;tEMProcess_4099;tEM;STEM_JEOL_JEM_2200_FS;JEOL;0.0225;190+%C2%B0C%2C+88+h%2C+181+MPa_1_4;precipitateGeometryMeasurementProcess_4099;190+%C2%B0C%2C+88+h%2C+181+MPa_1_4_17;156;1485.103;845.276;45.698;15.742;12.617;1.0570088460;L_190+%C2%B0C%2C+88+h%2C+181+MPa_1_4;ImageJ;;;
88;190;181;190 °C, 88 h, 181 MPa;190+%C2%B0C%2C+88+h%2C+181+MPa_1;tEMProcess_4100;tEM;STEM_JEOL_JEM_2200_FS;JEOL;0.0225;190+%C2%B0C%2C+88+h%2C+181+MPa_1_4;precipitateGeometryMeasurementProcess_4100;190+%C2%B0C%2C+88+h%2C+181+MPa_1_4_18;2179;192.788;989.453;180.167;59.199;46.866;3.9504351589;L_190+%C2%B0C%2C+88+h%2C+181+MPa_1_4;ImageJ;;;
88;190;181;190 °C, 88 h, 181 MPa;190+%C2%B0C%2C+88+h%2C+181+MPa_1;tEMProcess_4101;tEM;STEM_JEOL_JEM_2200_FS;JEOL;0.0225;190+%C2%B0C%2C+88+h%2C+181+MPa_1_4;precipitateGeometryMeasurementProcess_4101;190+%C2%B0C%2C+88+h%2C+181+MPa_1_4_19;2384;128.714;1024.731;186.267;63.909;47.496;4.1320869176;L_190+%C2%B0C%2C+88+h%2C+181+MPa_1_4;ImageJ;;;
88;190;181;190 °C, 88 h, 181 MPa;190+%C2%B0C%2C+88+h%2C+181+MPa_1;tEMProcess_4102;tEM;STEM_JEOL_JEM_2200_FS;JEOL;0.0225;190+%C2%B0C%2C+88+h%2C+181+MPa_1_4;precipitateGeometryMeasurementProcess_4102;190+%C2%B0C%2C+88+h%2C+181+MPa_1_4_20;1620;752.275;1022.017;156.167;50.924;40.504;3.4062289047;L_190+%C2%B0C%2C+88+h%2C+181+MPa_1_4;ImageJ;;;
88;190;181;190 °C, 88 h, 181 MPa;190+%C2%B0C%2C+88+h%2C+181+MPa_1;tEMProcess_4103;tEM;STEM_JEOL_JEM_2200_FS;JEOL;0.0225;190+%C2%B0C%2C+88+h%2C+181+MPa_1_4;precipitateGeometryMeasurementProcess_4103;190+%C2%B0C%2C+88+h%2C+181+MPa_1_4_21;9287;471.201;1049.42;430.86;142.362;83.06;8.1555648512;L_190+%C2%B0C%2C+88+h%2C+181+MPa_1_4;ImageJ;;;
88;190;181;190 °C, 88 h, 181 MPa;190+%C2%B0C%2C+88+h%2C+181+MPa_1;tEMProcess_4104;tEM;STEM_JEOL_JEM_2200_FS;JEOL;0.0225;190+%C2%B0C%2C+88+h%2C+181+MPa_1_4;precipitateGeometryMeasurementProcess_4104;190+%C2%B0C%2C+88+h%2C+181+MPa_1_4_22;509;1469.482;1032.364;86.912;32.963;19.661;1.9093045780;L_190+%C2%B0C%2C+88+h%2C+181+MPa_1_4;ImageJ;;;
88;190;181;190 °C, 88 h, 181 MPa;190+%C2%B0C%2C+88+h%2C+181+MPa_1;tEMProcess_4105;tEM;STEM_JEOL_JEM_2200_FS;JEOL;0.0225;190+%C2%B0C%2C+88+h%2C+181+MPa_1_4;precipitateGeometryMeasurementProcess_4105;190+%C2%B0C%2C+88+h%2C+181+MPa_1_4_23;5023;520.925;1144.01;291.321;89.444;71.502;5.9978819230;L_190+%C2%B0C%2C+88+h%2C+181+MPa_1_4;ImageJ;;;
88;190;181;190 °C, 88 h, 181 MPa;190+%C2%B0C%2C+88+h%2C+181+MPa_1;tEMProcess_4106;tEM;STEM_JEOL_JEM_2200_FS;JEOL;0.0225;190+%C2%B0C%2C+88+h%2C+181+MPa_1_4;precipitateGeometryMeasurementProcess_4106;190+%C2%B0C%2C+88+h%2C+181+MPa_1_4_24;3279;1395.318;1166.637;218.995;72.736;57.398;4.8460404072;L_190+%C2%B0C%2C+88+h%2C+181+MPa_1_4;ImageJ;;;
88;190;181;190 °C, 88 h, 181 MPa;190+%C2%B0C%2C+88+h%2C+181+MPa_1;tEMProcess_4107;tEM;STEM_JEOL_JEM_2200_FS;JEOL;0.0225;190+%C2%B0C%2C+88+h%2C+181+MPa_1_4;precipitateGeometryMeasurementProcess_4107;190+%C2%B0C%2C+88+h%2C+181+MPa_1_4_25;364;1346.03;1190.047;71.012;23.586;19.65;1.6146076823;L_190+%C2%B0C%2C+88+h%2C+181+MPa_1_4;ImageJ;;;
88;190;181;190 °C, 88 h, 181 MPa;190+%C2%B0C%2C+88+h%2C+181+MPa_1;tEMProcess_4108;tEM;STEM_JEOL_JEM_2200_FS;JEOL;0.0225;190+%C2%B0C%2C+88+h%2C+181+MPa_1_4;precipitateGeometryMeasurementProcess_4108;190+%C2%B0C%2C+88+h%2C+181+MPa_1_4_26;223;871.863;1226.594;54.527;18.932;14.998;1.2637720736;L_190+%C2%B0C%2C+88+h%2C+181+MPa_1_4;ImageJ;;;
88;190;181;190 °C, 88 h, 181 MPa;190+%C2%B0C%2C+88+h%2C+181+MPa_1;tEMProcess_4109;tEM;STEM_JEOL_JEM_2200_FS;JEOL;0.0225;190+%C2%B0C%2C+88+h%2C+181+MPa_1_4;precipitateGeometryMeasurementProcess_4109;190+%C2%B0C%2C+88+h%2C+181+MPa_1_4_27;429;1173.707;1254.146;79.255;30.148;18.118;1.7528508711;L_190+%C2%B0C%2C+88+h%2C+181+MPa_1_4;ImageJ;;;
88;190;181;190 °C, 88 h, 181 MPa;190+%C2%B0C%2C+88+h%2C+181+MPa_1;tEMProcess_4110;tEM;STEM_JEOL_JEM_2200_FS;JEOL;0.0225;190+%C2%B0C%2C+88+h%2C+181+MPa_1_4;precipitateGeometryMeasurementProcess_4110;190+%C2%B0C%2C+88+h%2C+181+MPa_1_4_28;747;652.069;1310.135;100.811;31.651;30.05;2.3130052771;L_190+%C2%B0C%2C+88+h%2C+181+MPa_1_4;ImageJ;;;
88;190;181;190 °C, 88 h, 181 MPa;190+%C2%B0C%2C+88+h%2C+181+MPa_1;tEMProcess_4111;tEM;STEM_JEOL_JEM_2200_FS;JEOL;0.0225;190+%C2%B0C%2C+88+h%2C+181+MPa_1_4;precipitateGeometryMeasurementProcess_4111;190+%C2%B0C%2C+88+h%2C+181+MPa_1_4_29;1035;308.674;1318.812;121.64;39.578;33.296;2.7226166595;L_190+%C2%B0C%2C+88+h%2C+181+MPa_1_4;ImageJ;;;
88;190;181;190 °C, 88 h, 181 MPa;190+%C2%B0C%2C+88+h%2C+181+MPa_1;tEMProcess_4112;tEM;STEM_JEOL_JEM_2200_FS;JEOL;0.0225;190+%C2%B0C%2C+88+h%2C+181+MPa_1_4;precipitateGeometryMeasurementProcess_4112;190+%C2%B0C%2C+88+h%2C+181+MPa_1_4_30;758;488.053;1402.753;105.983;37.845;25.502;2.3299731992;L_190+%C2%B0C%2C+88+h%2C+181+MPa_1_4;ImageJ;;;
88;190;181;190 °C, 88 h, 181 MPa;190+%C2%B0C%2C+88+h%2C+181+MPa_1;tEMProcess_4113;tEM;STEM_JEOL_JEM_2200_FS;JEOL;0.0225;190+%C2%B0C%2C+88+h%2C+181+MPa_1_4;precipitateGeometryMeasurementProcess_4113;190+%C2%B0C%2C+88+h%2C+181+MPa_1_4_31;450;1508.949;1536.529;80.184;29.774;19.244;1.7952402618;L_190+%C2%B0C%2C+88+h%2C+181+MPa_1_4;ImageJ;;;
88;190;181;190 °C, 88 h, 181 MPa;190+%C2%B0C%2C+88+h%2C+181+MPa_2;tEMProcess_4114;tEM;STEM_JEOL_JEM_2200_FS;JEOL;0.0225;190+%C2%B0C%2C+88+h%2C+181+MPa_2_1;precipitateGeometryMeasurementProcess_4114;190+%C2%B0C%2C+88+h%2C+181+MPa_2_1_1;5430;589.656;74.827;283.563;99.519;69.471;6.2361454717;L_190+%C2%B0C%2C+88+h%2C+181+MPa_2_1;ImageJ;;;
88;190;181;190 °C, 88 h, 181 MPa;190+%C2%B0C%2C+88+h%2C+181+MPa_2;tEMProcess_4115;tEM;STEM_JEOL_JEM_2200_FS;JEOL;0.0225;190+%C2%B0C%2C+88+h%2C+181+MPa_2_1;precipitateGeometryMeasurementProcess_4115;190+%C2%B0C%2C+88+h%2C+181+MPa_2_1_2;6208;1278.768;106.288;309.706;112.826;70.057;6.6679475779;L_190+%C2%B0C%2C+88+h%2C+181+MPa_2_1;ImageJ;;;
88;190;181;190 °C, 88 h, 181 MPa;190+%C2%B0C%2C+88+h%2C+181+MPa_2;tEMProcess_4116;tEM;STEM_JEOL_JEM_2200_FS;JEOL;0.0225;190+%C2%B0C%2C+88+h%2C+181+MPa_2_1;precipitateGeometryMeasurementProcess_4116;190+%C2%B0C%2C+88+h%2C+181+MPa_2_1_3;6832;1559.909;244.81;340.291;110.266;78.889;6.9950407936;L_190+%C2%B0C%2C+88+h%2C+181+MPa_2_1;ImageJ;;;
88;190;181;190 °C, 88 h, 181 MPa;190+%C2%B0C%2C+88+h%2C+181+MPa_2;tEMProcess_4117;tEM;STEM_JEOL_JEM_2200_FS;JEOL;0.0225;190+%C2%B0C%2C+88+h%2C+181+MPa_2_1;precipitateGeometryMeasurementProcess_4117;190+%C2%B0C%2C+88+h%2C+181+MPa_2_1_4;427;1202.35;253.402;77.012;26.205;20.747;1.7487601984;L_190+%C2%B0C%2C+88+h%2C+181+MPa_2_1;ImageJ;;;
88;190;181;190 °C, 88 h, 181 MPa;190+%C2%B0C%2C+88+h%2C+181+MPa_2;tEMProcess_4118;tEM;STEM_JEOL_JEM_2200_FS;JEOL;0.0225;190+%C2%B0C%2C+88+h%2C+181+MPa_2_1;precipitateGeometryMeasurementProcess_4118;190+%C2%B0C%2C+88+h%2C+181+MPa_2_1_5;330;1071.318;289.888;66.184;22.052;19.054;1.5373519132;L_190+%C2%B0C%2C+88+h%2C+181+MPa_2_1;ImageJ;;;
88;190;181;190 °C, 88 h, 181 MPa;190+%C2%B0C%2C+88+h%2C+181+MPa_2;tEMProcess_4119;tEM;STEM_JEOL_JEM_2200_FS;JEOL;0.0225;190+%C2%B0C%2C+88+h%2C+181+MPa_2_1;precipitateGeometryMeasurementProcess_4119;190+%C2%B0C%2C+88+h%2C+181+MPa_2_1_6;945;1786.292;322.929;115.054;39.558;30.416;2.6015502984;L_190+%C2%B0C%2C+88+h%2C+181+MPa_2_1;ImageJ;;;
88;190;181;190 °C, 88 h, 181 MPa;190+%C2%B0C%2C+88+h%2C+181+MPa_2;tEMProcess_4120;tEM;STEM_JEOL_JEM_2200_FS;JEOL;0.0225;190+%C2%B0C%2C+88+h%2C+181+MPa_2_1;precipitateGeometryMeasurementProcess_4120;190+%C2%B0C%2C+88+h%2C+181+MPa_2_1_7;5460;1930.15;422.351;303.664;116.072;59.893;6.2533486643;L_190+%C2%B0C%2C+88+h%2C+181+MPa_2_1;ImageJ;;;
88;190;181;190 °C, 88 h, 181 MPa;190+%C2%B0C%2C+88+h%2C+181+MPa_2;tEMProcess_4121;tEM;STEM_JEOL_JEM_2200_FS;JEOL;0.0225;190+%C2%B0C%2C+88+h%2C+181+MPa_2_1;precipitateGeometryMeasurementProcess_4121;190+%C2%B0C%2C+88+h%2C+181+MPa_2_1_8;5596;1208.374;442.09;291.078;96.508;73.829;6.3307501743;L_190+%C2%B0C%2C+88+h%2C+181+MPa_2_1;ImageJ;;;
88;190;181;190 °C, 88 h, 181 MPa;190+%C2%B0C%2C+88+h%2C+181+MPa_2;tEMProcess_4122;tEM;STEM_JEOL_JEM_2200_FS;JEOL;0.0225;190+%C2%B0C%2C+88+h%2C+181+MPa_2_1;precipitateGeometryMeasurementProcess_4122;190+%C2%B0C%2C+88+h%2C+181+MPa_2_1_9;3941;932.234;581.189;242.752;84.027;59.717;5.3127519594;L_190+%C2%B0C%2C+88+h%2C+181+MPa_2_1;ImageJ;;;
88;190;181;190 °C, 88 h, 181 MPa;190+%C2%B0C%2C+88+h%2C+181+MPa_2;tEMProcess_4123;tEM;STEM_JEOL_JEM_2200_FS;JEOL;0.0225;190+%C2%B0C%2C+88+h%2C+181+MPa_2_1;precipitateGeometryMeasurementProcess_4123;190+%C2%B0C%2C+88+h%2C+181+MPa_2_1_10;1508;1110.301;671.715;156.267;58.594;32.769;3.2863740563;L_190+%C2%B0C%2C+88+h%2C+181+MPa_2_1;ImageJ;;;
88;190;181;190 °C, 88 h, 181 MPa;190+%C2%B0C%2C+88+h%2C+181+MPa_2;tEMProcess_4124;tEM;STEM_JEOL_JEM_2200_FS;JEOL;0.0225;190+%C2%B0C%2C+88+h%2C+181+MPa_2_1;precipitateGeometryMeasurementProcess_4124;190+%C2%B0C%2C+88+h%2C+181+MPa_2_1_11;6288;1515.014;801.407;323.078;118.167;67.753;6.7107736288;L_190+%C2%B0C%2C+88+h%2C+181+MPa_2_1;ImageJ;;;
88;190;181;190 °C, 88 h, 181 MPa;190+%C2%B0C%2C+88+h%2C+181+MPa_2;tEMProcess_4125;tEM;STEM_JEOL_JEM_2200_FS;JEOL;0.0225;190+%C2%B0C%2C+88+h%2C+181+MPa_2_1;precipitateGeometryMeasurementProcess_4125;190+%C2%B0C%2C+88+h%2C+181+MPa_2_1_12;13573;1312.5;860.71;469.546;133.505;129.446;9.8594853779;L_190+%C2%B0C%2C+88+h%2C+181+MPa_2_1;ImageJ;;;
88;190;181;190 °C, 88 h, 181 MPa;190+%C2%B0C%2C+88+h%2C+181+MPa_2;tEMProcess_4126;tEM;STEM_JEOL_JEM_2200_FS;JEOL;0.0225;190+%C2%B0C%2C+88+h%2C+181+MPa_2_1;precipitateGeometryMeasurementProcess_4126;190+%C2%B0C%2C+88+h%2C+181+MPa_2_1_13;1931;1537.001;1010.992;166.024;55.186;44.551;3.7188397088;L_190+%C2%B0C%2C+88+h%2C+181+MPa_2_1;ImageJ;;;
88;190;181;190 °C, 88 h, 181 MPa;190+%C2%B0C%2C+88+h%2C+181+MPa_2;tEMProcess_4127;tEM;STEM_JEOL_JEM_2200_FS;JEOL;0.0225;190+%C2%B0C%2C+88+h%2C+181+MPa_2_1;precipitateGeometryMeasurementProcess_4127;190+%C2%B0C%2C+88+h%2C+181+MPa_2_1_14;442;1849.505;1093.794;77.598;26.683;21.091;1.7792110100;L_190+%C2%B0C%2C+88+h%2C+181+MPa_2_1;ImageJ;;;
88;190;181;190 °C, 88 h, 181 MPa;190+%C2%B0C%2C+88+h%2C+181+MPa_2;tEMProcess_4128;tEM;STEM_JEOL_JEM_2200_FS;JEOL;0.0225;190+%C2%B0C%2C+88+h%2C+181+MPa_2_1;precipitateGeometryMeasurementProcess_4128;190+%C2%B0C%2C+88+h%2C+181+MPa_2_1_15;4925;1671.773;1213.441;286.291;105.778;59.282;5.9390836215;L_190+%C2%B0C%2C+88+h%2C+181+MPa_2_1;ImageJ;;;
88;190;181;190 °C, 88 h, 181 MPa;190+%C2%B0C%2C+88+h%2C+181+MPa_2;tEMProcess_4129;tEM;STEM_JEOL_JEM_2200_FS;JEOL;0.0225;190+%C2%B0C%2C+88+h%2C+181+MPa_2_1;precipitateGeometryMeasurementProcess_4129;190+%C2%B0C%2C+88+h%2C+181+MPa_2_1_16;1855;1775.667;1256.073;160.853;49.07;48.133;3.6449223414;L_190+%C2%B0C%2C+88+h%2C+181+MPa_2_1;ImageJ;;;
88;190;181;190 °C, 88 h, 181 MPa;190+%C2%B0C%2C+88+h%2C+181+MPa_2;tEMProcess_4130;tEM;STEM_JEOL_JEM_2200_FS;JEOL;0.0225;190+%C2%B0C%2C+88+h%2C+181+MPa_2_1;precipitateGeometryMeasurementProcess_4130;190+%C2%B0C%2C+88+h%2C+181+MPa_2_1_17;621;1494.961;1299.226;92.569;29.586;26.725;2.1089297961;L_190+%C2%B0C%2C+88+h%2C+181+MPa_2_1;ImageJ;;;
88;190;181;190 °C, 88 h, 181 MPa;190+%C2%B0C%2C+88+h%2C+181+MPa_2;tEMProcess_4131;tEM;STEM_JEOL_JEM_2200_FS;JEOL;0.0225;190+%C2%B0C%2C+88+h%2C+181+MPa_2_1;precipitateGeometryMeasurementProcess_4131;190+%C2%B0C%2C+88+h%2C+181+MPa_2_1_18;6504;617.963;1340.234;320.877;115.052;71.978;6.8250618125;L_190+%C2%B0C%2C+88+h%2C+181+MPa_2_1;ImageJ;;;
88;190;181;190 °C, 88 h, 181 MPa;190+%C2%B0C%2C+88+h%2C+181+MPa_2;tEMProcess_4132;tEM;STEM_JEOL_JEM_2200_FS;JEOL;0.0225;190+%C2%B0C%2C+88+h%2C+181+MPa_2_1;precipitateGeometryMeasurementProcess_4132;190+%C2%B0C%2C+88+h%2C+181+MPa_2_1_19;4944;521.112;1337.133;334.25;94.217;66.813;5.9505286941;L_190+%C2%B0C%2C+88+h%2C+181+MPa_2_1;ImageJ;;;
88;190;181;190 °C, 88 h, 181 MPa;190+%C2%B0C%2C+88+h%2C+181+MPa_2;tEMProcess_4133;tEM;STEM_JEOL_JEM_2200_FS;JEOL;0.0225;190+%C2%B0C%2C+88+h%2C+181+MPa_2_1;precipitateGeometryMeasurementProcess_4133;190+%C2%B0C%2C+88+h%2C+181+MPa_2_1_20;1384;1982.531;1357.48;138.953;45.051;39.115;3.1483598676;L_190+%C2%B0C%2C+88+h%2C+181+MPa_2_1;ImageJ;;;
88;190;181;190 °C, 88 h, 181 MPa;190+%C2%B0C%2C+88+h%2C+181+MPa_2;tEMProcess_4134;tEM;STEM_JEOL_JEM_2200_FS;JEOL;0.0225;190+%C2%B0C%2C+88+h%2C+181+MPa_2_1;precipitateGeometryMeasurementProcess_4134;190+%C2%B0C%2C+88+h%2C+181+MPa_2_1_21;4296;429.355;1422.3;251.463;75.334;72.608;5.5468760216;L_190+%C2%B0C%2C+88+h%2C+181+MPa_2_1;ImageJ;;;
88;190;181;190 °C, 88 h, 181 MPa;190+%C2%B0C%2C+88+h%2C+181+MPa_2;tEMProcess_4135;tEM;STEM_JEOL_JEM_2200_FS;JEOL;0.0225;190+%C2%B0C%2C+88+h%2C+181+MPa_2_1;precipitateGeometryMeasurementProcess_4135;190+%C2%B0C%2C+88+h%2C+181+MPa_2_1_22;708;722.008;1460.733;98.569;33.85;26.631;2.2518162640;L_190+%C2%B0C%2C+88+h%2C+181+MPa_2_1;ImageJ;;;
88;190;181;190 °C, 88 h, 181 MPa;190+%C2%B0C%2C+88+h%2C+181+MPa_2;tEMProcess_4136;tEM;STEM_JEOL_JEM_2200_FS;JEOL;0.0225;190+%C2%B0C%2C+88+h%2C+181+MPa_2_1;precipitateGeometryMeasurementProcess_4136;190+%C2%B0C%2C+88+h%2C+181+MPa_2_1_23;2527;1015.653;1486.003;193.581;67.335;47.783;4.2542101915;L_190+%C2%B0C%2C+88+h%2C+181+MPa_2_1;ImageJ;;;
88;190;181;190 °C, 88 h, 181 MPa;190+%C2%B0C%2C+88+h%2C+181+MPa_2;tEMProcess_4137;tEM;STEM_JEOL_JEM_2200_FS;JEOL;0.0225;190+%C2%B0C%2C+88+h%2C+181+MPa_2_1;precipitateGeometryMeasurementProcess_4137;190+%C2%B0C%2C+88+h%2C+181+MPa_2_1_24;934;1775.852;1526.815;113.983;37.334;31.853;2.5863646800;L_190+%C2%B0C%2C+88+h%2C+181+MPa_2_1;ImageJ;;;
88;190;181;190 °C, 88 h, 181 MPa;190+%C2%B0C%2C+88+h%2C+181+MPa_2;tEMProcess_4138;tEM;STEM_JEOL_JEM_2200_FS;JEOL;0.0225;190+%C2%B0C%2C+88+h%2C+181+MPa_2_1;precipitateGeometryMeasurementProcess_4138;190+%C2%B0C%2C+88+h%2C+181+MPa_2_1_25;10922;1476.575;1595.697;406.233;142.432;97.635;8.8443803050;L_190+%C2%B0C%2C+88+h%2C+181+MPa_2_1;ImageJ;;;
88;190;181;190 °C, 88 h, 181 MPa;190+%C2%B0C%2C+88+h%2C+181+MPa_2;tEMProcess_4139;tEM;STEM_JEOL_JEM_2200_FS;JEOL;0.0225;190+%C2%B0C%2C+88+h%2C+181+MPa_2_1;precipitateGeometryMeasurementProcess_4139;190+%C2%B0C%2C+88+h%2C+181+MPa_2_1_26;1119;1094.708;1667.739;127.054;40.793;34.927;2.8309445702;L_190+%C2%B0C%2C+88+h%2C+181+MPa_2_1;ImageJ;;;
88;190;181;190 °C, 88 h, 181 MPa;190+%C2%B0C%2C+88+h%2C+181+MPa_2;tEMProcess_4140;tEM;STEM_JEOL_JEM_2200_FS;JEOL;0.0225;190+%C2%B0C%2C+88+h%2C+181+MPa_2_1;precipitateGeometryMeasurementProcess_4140;190+%C2%B0C%2C+88+h%2C+181+MPa_2_1_27;3356;1630.742;1701.591;239.966;88.635;48.209;4.9026094588;L_190+%C2%B0C%2C+88+h%2C+181+MPa_2_1;ImageJ;;;
88;190;181;190 °C, 88 h, 181 MPa;190+%C2%B0C%2C+88+h%2C+181+MPa_2;tEMProcess_4141;tEM;STEM_JEOL_JEM_2200_FS;JEOL;0.0225;190+%C2%B0C%2C+88+h%2C+181+MPa_2_1;precipitateGeometryMeasurementProcess_4141;190+%C2%B0C%2C+88+h%2C+181+MPa_2_1_28;3219;690.822;1846.968;264.593;83.724;48.953;4.8014986495;L_190+%C2%B0C%2C+88+h%2C+181+MPa_2_1;ImageJ;;;
88;190;181;190 °C, 88 h, 181 MPa;190+%C2%B0C%2C+88+h%2C+181+MPa_2;tEMProcess_4142;tEM;STEM_JEOL_JEM_2200_FS;JEOL;0.0225;190+%C2%B0C%2C+88+h%2C+181+MPa_2_1;precipitateGeometryMeasurementProcess_4142;190+%C2%B0C%2C+88+h%2C+181+MPa_2_1_29;6067;854.225;1862.641;302.492;106.975;72.211;6.5917893465;L_190+%C2%B0C%2C+88+h%2C+181+MPa_2_1;ImageJ;;;
88;190;181;190 °C, 88 h, 181 MPa;190+%C2%B0C%2C+88+h%2C+181+MPa_2;tEMProcess_4143;tEM;STEM_JEOL_JEM_2200_FS;JEOL;0.0225;190+%C2%B0C%2C+88+h%2C+181+MPa_2_1;precipitateGeometryMeasurementProcess_4143;190+%C2%B0C%2C+88+h%2C+181+MPa_2_1_30;719;1666.223;1853.713;104.912;39.104;23.411;2.2692417641;L_190+%C2%B0C%2C+88+h%2C+181+MPa_2_1;ImageJ;;;
88;190;181;190 °C, 88 h, 181 MPa;190+%C2%B0C%2C+88+h%2C+181+MPa_2;tEMProcess_4144;tEM;STEM_JEOL_JEM_2200_FS;JEOL;0.0225;190+%C2%B0C%2C+88+h%2C+181+MPa_2_1;precipitateGeometryMeasurementProcess_4144;190+%C2%B0C%2C+88+h%2C+181+MPa_2_1_31;4687;694.949;1939.801;283.137;109.261;54.619;5.7938040027;L_190+%C2%B0C%2C+88+h%2C+181+MPa_2_1;ImageJ;;;
