Repository: materialdigital/demo-orowan

# demo-orowan

This repository hosts a Jupyter notebook demonstrator that is based on an ontological framework. This framework is structured around the Platform MaterialDigital Core Ontology (PMDco), Tensile Test Ontology (TTO), and Precipitate Geometry Ontology (PGO). This approach allows for a nuanced exploration and demonstration of the Orowan correlation in materials science. This example is provided by the PMD core team.

For more information on these ontologies and the underlying framework, please visit:
- PMDco: [Platform MaterialDigital Core Ontology](https://github.com/materialdigital/core-ontology).

File: data/TEM_data.csv (part 28 of 41)
specimenAgingtime;specimenAgingT;specimenCreepStress;specimenMaterialStateName;specimen_ID;tEMProcess;transmissionElectronMicroscope;manufacturerSeries;tEMManufacturer;calibrationFactor;dFImage_ID;precipitateGeometryMeasurement;particleNumber;particleArea;weightedXPositionCentralPoint;weightedYPositionCentralPoint;perimeter;elipseFitMajorAxis;elipseFitMinorAxis;particleRadius_nm;labDFImage_ID;softwareAgent;;;
88;190;181;190 °C, 88 h, 181 MPa;190+%C2%B0C%2C+88+h%2C+181+MPa_2;tEMProcess_4145;tEM;STEM_JEOL_JEM_2200_FS;JEOL;0.0225;190+%C2%B0C%2C+88+h%2C+181+MPa_2_2;precipitateGeometryMeasurementProcess_4145;190+%C2%B0C%2C+88+h%2C+181+MPa_2_2_1;7234;275.552;373.294;414.759;97.743;94.233;7.1978961249;L_190+%C2%B0C%2C+88+h%2C+181+MPa_2_2;ImageJ;;;
88;190;181;190 °C, 88 h, 181 MPa;190+%C2%B0C%2C+88+h%2C+181+MPa_2;tEMProcess_4146;tEM;STEM_JEOL_JEM_2200_FS;JEOL;0.0225;190+%C2%B0C%2C+88+h%2C+181+MPa_2_2;precipitateGeometryMeasurementProcess_4146;190+%C2%B0C%2C+88+h%2C+181+MPa_2_2_2;4580;1335.203;424.522;294.392;100.985;57.746;5.7272885182;L_190+%C2%B0C%2C+88+h%2C+181+MPa_2_2;ImageJ;;;
88;190;181;190 °C, 88 h, 181 MPa;190+%C2%B0C%2C+88+h%2C+181+MPa_2;tEMProcess_4147;tEM;STEM_JEOL_JEM_2200_FS;JEOL;0.0225;190+%C2%B0C%2C+88+h%2C+181+MPa_2_2;precipitateGeometryMeasurementProcess_4147;190+%C2%B0C%2C+88+h%2C+181+MPa_2_2_3;4149;1052.583;427.93;256.735;84.568;62.466;5.4511488376;L_190+%C2%B0C%2C+88+h%2C+181+MPa_2_2;ImageJ;;;
88;190;181;190 °C, 88 h, 181 MPa;190+%C2%B0C%2C+88+h%2C+181+MPa_2;tEMProcess_4148;tEM;STEM_JEOL_JEM_2200_FS;JEOL;0.0225;190+%C2%B0C%2C+88+h%2C+181+MPa_2_2;precipitateGeometryMeasurementProcess_4148;190+%C2%B0C%2C+88+h%2C+181+MPa_2_2_4;716;1483.37;588.651;101.154;35.08;25.987;2.2645026532;L_190+%C2%B0C%2C+88+h%2C+181+MPa_2_2;ImageJ;;;
88;190;181;190 °C, 88 h, 181 MPa;190+%C2%B0C%2C+88+h%2C+181+MPa_2;tEMProcess_4149;tEM;STEM_JEOL_JEM_2200_FS;JEOL;0.0225;190+%C2%B0C%2C+88+h%2C+181+MPa_2_2;precipitateGeometryMeasurementProcess_4149;190+%C2%B0C%2C+88+h%2C+181+MPa_2_2_5;6738;668.453;693.571;312.392;103.677;82.748;6.9467524999;L_190+%C2%B0C%2C+88+h%2C+181+MPa_2_2;ImageJ;;;
88;190;181;190 °C, 88 h, 181 MPa;190+%C2%B0C%2C+88+h%2C+181+MPa_2;tEMProcess_4150;tEM;STEM_JEOL_JEM_2200_FS;JEOL;0.0225;190+%C2%B0C%2C+88+h%2C+181+MPa_2_2;precipitateGeometryMeasurementProcess_4150;190+%C2%B0C%2C+88+h%2C+181+MPa_2_2_6;2093;1379.772;902.61;177.054;61.952;43.016;3.8716932104;L_190+%C2%B0C%2C+88+h%2C+181+MPa_2_2;ImageJ;;;
88;190;181;190 °C, 88 h, 181 MPa;190+%C2%B0C%2C+88+h%2C+181+MPa_2;tEMProcess_4151;tEM;STEM_JEOL_JEM_2200_FS;JEOL;0.0225;190+%C2%B0C%2C+88+h%2C+181+MPa_2_2;precipitateGeometryMeasurementProcess_4151;190+%C2%B0C%2C+88+h%2C+181+MPa_2_2_7;7493;91.504;947.172;351.747;131.845;72.36;7.3256166625;L_190+%C2%B0C%2C+88+h%2C+181+MPa_2_2;ImageJ;;;
88;190;181;190 °C, 88 h, 181 MPa;190+%C2%B0C%2C+88+h%2C+181+MPa_2;tEMProcess_4152;tEM;STEM_JEOL_JEM_2200_FS;JEOL;0.0225;190+%C2%B0C%2C+88+h%2C+181+MPa_2_2;precipitateGeometryMeasurementProcess_4152;190+%C2%B0C%2C+88+h%2C+181+MPa_2_2_8;9591;1441.961;1038.219;391.019;147.05;83.044;8.2879718667;L_190+%C2%B0C%2C+88+h%2C+181+MPa_2_2;ImageJ;;;
88;190;181;190 °C, 88 h, 181 MPa;190+%C2%B0C%2C+88+h%2C+181+MPa_2;tEMProcess_4153;tEM;STEM_JEOL_JEM_2200_FS;JEOL;0.0225;190+%C2%B0C%2C+88+h%2C+181+MPa_2_2;precipitateGeometryMeasurementProcess_4153;190+%C2%B0C%2C+88+h%2C+181+MPa_2_2_9;1686;1533.903;1217.219;154.61;49.959;42.969;3.4749223779;L_190+%C2%B0C%2C+88+h%2C+181+MPa_2_2;ImageJ;;;
88;190;181;190 °C, 88 h, 181 MPa;190+%C2%B0C%2C+88+h%2C+181+MPa_2;tEMProcess_4154;tEM;STEM_JEOL_JEM_2200_FS;JEOL;0.0225;190+%C2%B0C%2C+88+h%2C+181+MPa_2_2;precipitateGeometryMeasurementProcess_4154;190+%C2%B0C%2C+88+h%2C+181+MPa_2_2_10;747;301.651;1292.562;101.154;31.948;29.771;2.3130052771;L_190+%C2%B0C%2C+88+h%2C+181+MPa_2_2;ImageJ;;;
88;190;181;190 °C, 88 h, 181 MPa;190+%C2%B0C%2C+88+h%2C+181+MPa_2;tEMProcess_4155;tEM;STEM_JEOL_JEM_2200_FS;JEOL;0.0225;190+%C2%B0C%2C+88+h%2C+181+MPa_2_2;precipitateGeometryMeasurementProcess_4155;190+%C2%B0C%2C+88+h%2C+181+MPa_2_2_11;5803;189.721;1502.428;293.321;100.567;73.469;6.4467764087;L_190+%C2%B0C%2C+88+h%2C+181+MPa_2_2;ImageJ;;;
88;190;181;190 °C, 88 h, 181 MPa;190+%C2%B0C%2C+88+h%2C+181+MPa_2;tEMProcess_4156;tEM;STEM_JEOL_JEM_2200_FS;JEOL;0.0225;190+%C2%B0C%2C+88+h%2C+181+MPa_2_2;precipitateGeometryMeasurementProcess_4156;190+%C2%B0C%2C+88+h%2C+181+MPa_2_2_12;6109;874.821;1532.612;309.706;114.039;68.207;6.6145664734;L_190+%C2%B0C%2C+88+h%2C+181+MPa_2_2;ImageJ;;;
88;190;181;190 °C, 88 h, 181 MPa;190+%C2%B0C%2C+88+h%2C+181+MPa_2;tEMProcess_4157;tEM;STEM_JEOL_JEM_2200_FS;JEOL;0.0225;190+%C2%B0C%2C+88+h%2C+181+MPa_2_2;precipitateGeometryMeasurementProcess_4157;190+%C2%B0C%2C+88+h%2C+181+MPa_2_2_13;410;800.683;1680.668;75.012;26.089;20.01;1.7135952556;L_190+%C2%B0C%2C+88+h%2C+181+MPa_2_2;ImageJ;;;
88;190;181;190 °C, 88 h, 181 MPa;190+%C2%B0C%2C+88+h%2C+181+MPa_2;tEMProcess_4158;tEM;STEM_JEOL_JEM_2200_FS;JEOL;0.0225;190+%C2%B0C%2C+88+h%2C+181+MPa_2_2;precipitateGeometryMeasurementProcess_4158;190+%C2%B0C%2C+88+h%2C+181+MPa_2_2_14;296;670.274;1716.25;62.527;21.657;17.403;1.4560026930;L_190+%C2%B0C%2C+88+h%2C+181+MPa_2_2;ImageJ;;;
88;190;181;190 °C, 88 h, 181 MPa;190+%C2%B0C%2C+88+h%2C+181+MPa_2;tEMProcess_4159;tEM;STEM_JEOL_JEM_2200_FS;JEOL;0.0225;190+%C2%B0C%2C+88+h%2C+181+MPa_2_2;precipitateGeometryMeasurementProcess_4159;190+%C2%B0C%2C+88+h%2C+181+MPa_2_2_15;3170;1986.472;1748.777;225.723;83.531;48.32;4.7648140186;L_190+%C2%B0C%2C+88+h%2C+181+MPa_2_2;ImageJ;;;
88;190;181;190 °C, 88 h, 181 MPa;190+%C2%B0C%2C+88+h%2C+181+MPa_2;tEMProcess_4160;tEM;STEM_JEOL_JEM_2200_FS;JEOL;0.0225;190+%C2%B0C%2C+88+h%2C+181+MPa_2_2;precipitateGeometryMeasurementProcess_4160;190+%C2%B0C%2C+88+h%2C+181+MPa_2_2_16;922;1382.677;1748.752;114.225;39.16;29.978;2.5696962056;L_190+%C2%B0C%2C+88+h%2C+181+MPa_2_2;ImageJ;;;
88;190;181;190 °C, 88 h, 181 MPa;190+%C2%B0C%2C+88+h%2C+181+MPa_2;tEMProcess_4161;tEM;STEM_JEOL_JEM_2200_FS;JEOL;0.0225;190+%C2%B0C%2C+88+h%2C+181+MPa_2_2;precipitateGeometryMeasurementProcess_4161;190+%C2%B0C%2C+88+h%2C+181+MPa_2_2_17;5178;1526.492;1849.062;295.765;115.501;57.08;6.0897202965;L_190+%C2%B0C%2C+88+h%2C+181+MPa_2_2;ImageJ;;;
88;190;181;190 °C, 88 h, 181 MPa;190+%C2%B0C%2C+88+h%2C+181+MPa_2;tEMProcess_4162;tEM;STEM_JEOL_JEM_2200_FS;JEOL;0.0225;190+%C2%B0C%2C+88+h%2C+181+MPa_2_2;precipitateGeometryMeasurementProcess_4162;190+%C2%B0C%2C+88+h%2C+181+MPa_2_2_18;5655;1667.44;1871.277;303.421;112.69;63.894;6.3640359948;L_190+%C2%B0C%2C+88+h%2C+181+MPa_2_2;ImageJ;;;
88;190;181;190 °C, 88 h, 181 MPa;190+%C2%B0C%2C+88+h%2C+181+MPa_2;tEMProcess_4163;tEM;STEM_JEOL_JEM_2200_FS;JEOL;0.0225;190+%C2%B0C%2C+88+h%2C+181+MPa_2_2;precipitateGeometryMeasurementProcess_4163;190+%C2%B0C%2C+88+h%2C+181+MPa_2_2_19;5256;808.13;1869.133;283.664;94.557;70.774;6.1354158082;L_190+%C2%B0C%2C+88+h%2C+181+MPa_2_2;ImageJ;;;
88;190;181;190 °C, 88 h, 181 MPa;190+%C2%B0C%2C+88+h%2C+181+MPa_2;tEMProcess_4164;tEM;STEM_JEOL_JEM_2200_FS;JEOL;0.0225;190+%C2%B0C%2C+88+h%2C+181+MPa_2_3;precipitateGeometryMeasurementProcess_4164;190+%C2%B0C%2C+88+h%2C+181+MPa_2_3_1;710;1996.734;36.179;99.154;30.796;29.354;2.2549945525;L_190+%C2%B0C%2C+88+h%2C+181+MPa_2_3;ImageJ;;;
88;190;181;190 °C, 88 h, 181 MPa;190+%C2%B0C%2C+88+h%2C+181+MPa_2;tEMProcess_4165;tEM;STEM_JEOL_JEM_2200_FS;JEOL;0.0225;190+%C2%B0C%2C+88+h%2C+181+MPa_2_3;precipitateGeometryMeasurementProcess_4165;190+%C2%B0C%2C+88+h%2C+181+MPa_2_3_2;8047;1105.912;76.529;375.321;135.734;75.484;7.5916001092;L_190+%C2%B0C%2C+88+h%2C+181+MPa_2_3;ImageJ;;;
88;190;181;190 °C, 88 h, 181 MPa;190+%C2%B0C%2C+88+h%2C+181+MPa_2;tEMProcess_4166;tEM;STEM_JEOL_JEM_2200_FS;JEOL;0.0225;190+%C2%B0C%2C+88+h%2C+181+MPa_2_3;precipitateGeometryMeasurementProcess_4166;190+%C2%B0C%2C+88+h%2C+181+MPa_2_3_3;4034;920.583;151.403;315.789;80.01;64.195;5.3750717967;L_190+%C2%B0C%2C+88+h%2C+181+MPa_2_3;ImageJ;;;
88;190;181;190 °C, 88 h, 181 MPa;190+%C2%B0C%2C+88+h%2C+181+MPa_2;tEMProcess_4167;tEM;STEM_JEOL_JEM_2200_FS;JEOL;0.0225;190+%C2%B0C%2C+88+h%2C+181+MPa_2_3;precipitateGeometryMeasurementProcess_4167;190+%C2%B0C%2C+88+h%2C+181+MPa_2_3_4;4552;973.18;199.125;263.421;80.859;71.678;5.7097546833;L_190+%C2%B0C%2C+88+h%2C+181+MPa_2_3;ImageJ;;;
88;190;181;190 °C, 88 h, 181 MPa;190+%C2%B0C%2C+88+h%2C+181+MPa_2;tEMProcess_4168;tEM;STEM_JEOL_JEM_2200_FS;JEOL;0.0225;190+%C2%B0C%2C+88+h%2C+181+MPa_2_3;precipitateGeometryMeasurementProcess_4168;190+%C2%B0C%2C+88+h%2C+181+MPa_2_3_5;849;1218.985;198.493;108.569;33.539;32.23;2.4658699481;L_190+%C2%B0C%2C+88+h%2C+181+MPa_2_3;ImageJ;;;
88;190;181;190 °C, 88 h, 181 MPa;190+%C2%B0C%2C+88+h%2C+181+MPa_2;tEMProcess_4169;tEM;STEM_JEOL_JEM_2200_FS;JEOL;0.0225;190+%C2%B0C%2C+88+h%2C+181+MPa_2_3;precipitateGeometryMeasurementProcess_4169;190+%C2%B0C%2C+88+h%2C+181+MPa_2_3_6;2594;1511.486;223.412;195.238;68.051;48.534;4.3102385673;L_190+%C2%B0C%2C+88+h%2C+181+MPa_2_3;ImageJ;;;
88;190;181;190 °C, 88 h, 181 MPa;190+%C2%B0C%2C+88+h%2C+181+MPa_2;tEMProcess_4170;tEM;STEM_JEOL_JEM_2200_FS;JEOL;0.0225;190+%C2%B0C%2C+88+h%2C+181+MPa_2_3;precipitateGeometryMeasurementProcess_4170;190+%C2%B0C%2C+88+h%2C+181+MPa_2_3_7;11250;1974.151;332.967;411.747;144.222;99.319;8.9762013090;L_190+%C2%B0C%2C+88+h%2C+181+MPa_2_3;ImageJ;;;
88;190;181;190 °C, 88 h, 181 MPa;190+%C2%B0C%2C+88+h%2C+181+MPa_2;tEMProcess_4171;tEM;STEM_JEOL_JEM_2200_FS;JEOL;0.0225;190+%C2%B0C%2C+88+h%2C+181+MPa_2_3;precipitateGeometryMeasurementProcess_4171;190+%C2%B0C%2C+88+h%2C+181+MPa_2_3_8;1197;1590.955;405.199;131.296;43.593;34.961;2.9279482594;L_190+%C2%B0C%2C+88+h%2C+181+MPa_2_3;ImageJ;;;
88;190;181;190 °C, 88 h, 181 MPa;190+%C2%B0C%2C+88+h%2C+181+MPa_2;tEMProcess_4172;tEM;STEM_JEOL_JEM_2200_FS;JEOL;0.0225;190+%C2%B0C%2C+88+h%2C+181+MPa_2_3;precipitateGeometryMeasurementProcess_4172;190+%C2%B0C%2C+88+h%2C+181+MPa_2_3_9;398;335.957;501.07;73.598;24.979;20.287;1.6883320262;L_190+%C2%B0C%2C+88+h%2C+181+MPa_2_3;ImageJ;;;
88;190;181;190 °C, 88 h, 181 MPa;190+%C2%B0C%2C+88+h%2C+181+MPa_2;tEMProcess_4173;tEM;STEM_JEOL_JEM_2200_FS;JEOL;0.0225;190+%C2%B0C%2C+88+h%2C+181+MPa_2_3;precipitateGeometryMeasurementProcess_4173;190+%C2%B0C%2C+88+h%2C+181+MPa_2_3_10;3688;1181.762;581.551;287.563;91.147;51.518;5.1393924111;L_190+%C2%B0C%2C+88+h%2C+181+MPa_2_3;ImageJ;;;
88;190;181;190 °C, 88 h, 181 MPa;190+%C2%B0C%2C+88+h%2C+181+MPa_2;tEMProcess_4174;tEM;STEM_JEOL_JEM_2200_FS;JEOL;0.0225;190+%C2%B0C%2C+88+h%2C+181+MPa_2_3;precipitateGeometryMeasurementProcess_4174;190+%C2%B0C%2C+88+h%2C+181+MPa_2_3_11;6127;1347.741;599.474;306.492;107.283;72.715;6.6243041246;L_190+%C2%B0C%2C+88+h%2C+181+MPa_2_3;ImageJ;;;
88;190;181;190 °C, 88 h, 181 MPa;190+%C2%B0C%2C+88+h%2C+181+MPa_2;tEMProcess_4175;tEM;STEM_JEOL_JEM_2200_FS;JEOL;0.0225;190+%C2%B0C%2C+88+h%2C+181+MPa_2_3;precipitateGeometryMeasurementProcess_4175;190+%C2%B0C%2C+88+h%2C+181+MPa_2_3_12;533;431.727;601.504;86.083;29.488;23.014;1.9537991990;L_190+%C2%B0C%2C+88+h%2C+181+MPa_2_3;ImageJ;;;
88;190;181;190 °C, 88 h, 181 MPa;190+%C2%B0C%2C+88+h%2C+181+MPa_2;tEMProcess_4176;tEM;STEM_JEOL_JEM_2200_FS;JEOL;0.0225;190+%C2%B0C%2C+88+h%2C+181+MPa_2_3;precipitateGeometryMeasurementProcess_4176;190+%C2%B0C%2C+88+h%2C+181+MPa_2_3_13;325;1830.442;629.026;66.184;22.64;18.278;1.5256608544;L_190+%C2%B0C%2C+88+h%2C+181+MPa_2_3;ImageJ;;;
88;190;181;190 °C, 88 h, 181 MPa;190+%C2%B0C%2C+88+h%2C+181+MPa_2;tEMProcess_4177;tEM;STEM_JEOL_JEM_2200_FS;JEOL;0.0225;190+%C2%B0C%2C+88+h%2C+181+MPa_2_3;precipitateGeometryMeasurementProcess_4177;190+%C2%B0C%2C+88+h%2C+181+MPa_2_3_14;4559;1188.313;676.031;272.794;104.441;55.579;5.7141431860;L_190+%C2%B0C%2C+88+h%2C+181+MPa_2_3;ImageJ;;;
88;190;181;190 °C, 88 h, 181 MPa;190+%C2%B0C%2C+88+h%2C+181+MPa_2;tEMProcess_4178;tEM;STEM_JEOL_JEM_2200_FS;JEOL;0.0225;190+%C2%B0C%2C+88+h%2C+181+MPa_2_3;precipitateGeometryMeasurementProcess_4178;190+%C2%B0C%2C+88+h%2C+181+MPa_2_3_15;556;138.414;718.092;87.012;29.105;24.323;1.9955091271;L_190+%C2%B0C%2C+88+h%2C+181+MPa_2_3;ImageJ;;;
88;190;181;190 °C, 88 h, 181 MPa;190+%C2%B0C%2C+88+h%2C+181+MPa_2;tEMProcess_4179;tEM;STEM_JEOL_JEM_2200_FS;JEOL;0.0225;190+%C2%B0C%2C+88+h%2C+181+MPa_2_3;precipitateGeometryMeasurementProcess_4179;190+%C2%B0C%2C+88+h%2C+181+MPa_2_3_16;1064;138.998;839.266;124.468;45.165;29.995;2.7604960922;L_190+%C2%B0C%2C+88+h%2C+181+MPa_2_3;ImageJ;;;
88;190;181;190 °C, 88 h, 181 MPa;190+%C2%B0C%2C+88+h%2C+181+MPa_2;tEMProcess_4180;tEM;STEM_JEOL_JEM_2200_FS;JEOL;0.0225;190+%C2%B0C%2C+88+h%2C+181+MPa_2_3;precipitateGeometryMeasurementProcess_4180;190+%C2%B0C%2C+88+h%2C+181+MPa_2_3_17;374;2007.305;848;71.598;25.074;18.992;1.6366360904;L_190+%C2%B0C%2C+88+h%2C+181+MPa_2_3;ImageJ;;;
88;190;181;190 °C, 88 h, 181 MPa;190+%C2%B0C%2C+88+h%2C+181+MPa_2;tEMProcess_4181;tEM;STEM_JEOL_JEM_2200_FS;JEOL;0.0225;190+%C2%B0C%2C+88+h%2C+181+MPa_2_3;precipitateGeometryMeasurementProcess_4181;190+%C2%B0C%2C+88+h%2C+181+MPa_2_3_18;220;1713.623;858.95;54.284;19.704;14.216;1.2552425808;L_190+%C2%B0C%2C+88+h%2C+181+MPa_2_3;ImageJ;;;
88;190;181;190 °C, 88 h, 181 MPa;190+%C2%B0C%2C+88+h%2C+181+MPa_2;tEMProcess_4182;tEM;STEM_JEOL_JEM_2200_FS;JEOL;0.0225;190+%C2%B0C%2C+88+h%2C+181+MPa_2_3;precipitateGeometryMeasurementProcess_4182;190+%C2%B0C%2C+88+h%2C+181+MPa_2_3_19;272;1407.426;976.051;59.355;20.067;17.258;1.3957279475;L_190+%C2%B0C%2C+88+h%2C+181+MPa_2_3;ImageJ;;;
88;190;181;190 °C, 88 h, 181 MPa;190+%C2%B0C%2C+88+h%2C+181+MPa_2;tEMProcess_4183;tEM;STEM_JEOL_JEM_2200_FS;JEOL;0.0225;190+%C2%B0C%2C+88+h%2C+181+MPa_2_3;precipitateGeometryMeasurementProcess_4183;190+%C2%B0C%2C+88+h%2C+181+MPa_2_3_20;4123;631.135;1043.376;241.522;76.23;68.865;5.4340419916;L_190+%C2%B0C%2C+88+h%2C+181+MPa_2_3;ImageJ;;;
88;190;181;190 °C, 88 h, 181 MPa;190+%C2%B0C%2C+88+h%2C+181+MPa_2;tEMProcess_4184;tEM;STEM_JEOL_JEM_2200_FS;JEOL;0.0225;190+%C2%B0C%2C+88+h%2C+181+MPa_2_3;precipitateGeometryMeasurementProcess_4184;190+%C2%B0C%2C+88+h%2C+181+MPa_2_3_21;6961;137.537;1091.002;345.362;104.77;84.595;7.0607712149;L_190+%C2%B0C%2C+88+h%2C+181+MPa_2_3;ImageJ;;;
88;190;181;190 °C, 88 h, 181 MPa;190+%C2%B0C%2C+88+h%2C+181+MPa_2;tEMProcess_4185;tEM;STEM_JEOL_JEM_2200_FS;JEOL;0.0225;190+%C2%B0C%2C+88+h%2C+181+MPa_2_3;precipitateGeometryMeasurementProcess_4185;190+%C2%B0C%2C+88+h%2C+181+MPa_2_3_22;89;1427.837;1159.86;33.799;11.352;9.982;0.7983830829;L_190+%C2%B0C%2C+88+h%2C+181+MPa_2_3;ImageJ;;;
88;190;181;190 °C, 88 h, 181 MPa;190+%C2%B0C%2C+88+h%2C+181+MPa_2;tEMProcess_4186;tEM;STEM_JEOL_JEM_2200_FS;JEOL;0.0225;190+%C2%B0C%2C+88+h%2C+181+MPa_2_3;precipitateGeometryMeasurementProcess_4186;190+%C2%B0C%2C+88+h%2C+181+MPa_2_3_23;116;1758.517;1245.75;38.627;13.049;11.319;0.9114761670;L_190+%C2%B0C%2C+88+h%2C+181+MPa_2_3;ImageJ;;;
88;190;181;190 °C, 88 h, 181 MPa;190+%C2%B0C%2C+88+h%2C+181+MPa_2;tEMProcess_4187;tEM;STEM_JEOL_JEM_2200_FS;JEOL;0.0225;190+%C2%B0C%2C+88+h%2C+181+MPa_2_3;precipitateGeometryMeasurementProcess_4187;190+%C2%B0C%2C+88+h%2C+181+MPa_2_3_24;2267;402.386;1296.107;189.439;68.617;42.066;4.0294157789;L_190+%C2%B0C%2C+88+h%2C+181+MPa_2_3;ImageJ;;;
88;190;181;190 °C, 88 h, 181 MPa;190+%C2%B0C%2C+88+h%2C+181+MPa_2;tEMProcess_4188;tEM;STEM_JEOL_JEM_2200_FS;JEOL;0.0225;190+%C2%B0C%2C+88+h%2C+181+MPa_2_3;precipitateGeometryMeasurementProcess_4188;190+%C2%B0C%2C+88+h%2C+181+MPa_2_3_25;1112;2016.734;1318.631;127.397;40.821;34.684;2.8220760713;L_190+%C2%B0C%2C+88+h%2C+181+MPa_2_3;ImageJ;;;
88;190;181;190 °C, 88 h, 181 MPa;190+%C2%B0C%2C+88+h%2C+181+MPa_2;tEMProcess_4189;tEM;STEM_JEOL_JEM_2200_FS;JEOL;0.0225;190+%C2%B0C%2C+88+h%2C+181+MPa_2_3;precipitateGeometryMeasurementProcess_4189;190+%C2%B0C%2C+88+h%2C+181+MPa_2_3_26;3025;294.389;1386.724;218.995;84.359;45.657;4.6545640643;L_190+%C2%B0C%2C+88+h%2C+181+MPa_2_3;ImageJ;;;
88;190;181;190 °C, 88 h, 181 MPa;190+%C2%B0C%2C+88+h%2C+181+MPa_2;tEMProcess_4190;tEM;STEM_JEOL_JEM_2200_FS;JEOL;0.0225;190+%C2%B0C%2C+88+h%2C+181+MPa_2_3;precipitateGeometryMeasurementProcess_4190;190+%C2%B0C%2C+88+h%2C+181+MPa_2_3_27;137;1931.099;1367.318;42.87;13.94;12.514;0.9905504652;L_190+%C2%B0C%2C+88+h%2C+181+MPa_2_3;ImageJ;;;
88;190;181;190 °C, 88 h, 181 MPa;190+%C2%B0C%2C+88+h%2C+181+MPa_2;tEMProcess_4191;tEM;STEM_JEOL_JEM_2200_FS;JEOL;0.0225;190+%C2%B0C%2C+88+h%2C+181+MPa_2_3;precipitateGeometryMeasurementProcess_4191;190+%C2%B0C%2C+88+h%2C+181+MPa_2_3_28;6310;1576.904;1439.749;335.948;125.787;63.871;6.7225029633;L_190+%C2%B0C%2C+88+h%2C+181+MPa_2_3;ImageJ;;;
88;190;181;190 °C, 88 h, 181 MPa;190+%C2%B0C%2C+88+h%2C+181+MPa_2;tEMProcess_4192;tEM;STEM_JEOL_JEM_2200_FS;JEOL;0.0225;190+%C2%B0C%2C+88+h%2C+181+MPa_2_3;precipitateGeometryMeasurementProcess_4192;190+%C2%B0C%2C+88+h%2C+181+MPa_2_3_29;6624;1328.101;1477.831;318.919;113.761;74.137;6.8877358716;L_190+%C2%B0C%2C+88+h%2C+181+MPa_2_3;ImageJ;;;
88;190;181;190 °C, 88 h, 181 MPa;190+%C2%B0C%2C+88+h%2C+181+MPa_2;tEMProcess_4193;tEM;STEM_JEOL_JEM_2200_FS;JEOL;0.0225;190+%C2%B0C%2C+88+h%2C+181+MPa_2_3;precipitateGeometryMeasurementProcess_4193;190+%C2%B0C%2C+88+h%2C+181+MPa_2_3_30;432;985.472;1508.4;78.426;26.539;20.726;1.7589690429;L_190+%C2%B0C%2C+88+h%2C+181+MPa_2_3;ImageJ;;;
88;190;181;190 °C, 88 h, 181 MPa;190+%C2%B0C%2C+88+h%2C+181+MPa_2;tEMProcess_4194;tEM;STEM_JEOL_JEM_2200_FS;JEOL;0.0225;190+%C2%B0C%2C+88+h%2C+181+MPa_2_3;precipitateGeometryMeasurementProcess_4194;190+%C2%B0C%2C+88+h%2C+181+MPa_2_3_31;5017;1131.731;1564.541;277.907;94.029;67.935;5.9942986018;L_190+%C2%B0C%2C+88+h%2C+181+MPa_2_3;ImageJ;;;
88;190;181;190 °C, 88 h, 181 MPa;190+%C2%B0C%2C+88+h%2C+181+MPa_2;tEMProcess_4195;tEM;STEM_JEOL_JEM_2200_FS;JEOL;0.0225;190+%C2%B0C%2C+88+h%2C+181+MPa_2_3;precipitateGeometryMeasurementProcess_4195;190+%C2%B0C%2C+88+h%2C+181+MPa_2_3_32;2543;504.181;1583.712;196.752;68.282;47.419;4.2676569582;L_190+%C2%B0C%2C+88+h%2C+181+MPa_2_3;ImageJ;;;
88;190;181;190 °C, 88 h, 181 MPa;190+%C2%B0C%2C+88+h%2C+181+MPa_2;tEMProcess_4196;tEM;STEM_JEOL_JEM_2200_FS;JEOL;0.0225;190+%C2%B0C%2C+88+h%2C+181+MPa_2_3;precipitateGeometryMeasurementProcess_4196;190+%C2%B0C%2C+88+h%2C+181+MPa_2_3_33;4899;1353.583;1626.916;321.889;117.463;53.102;5.9233861076;L_190+%C2%B0C%2C+88+h%2C+181+MPa_2_3;ImageJ;;;
88;190;181;190 °C, 88 h, 181 MPa;190+%C2%B0C%2C+88+h%2C+181+MPa_2;tEMProcess_4197;tEM;STEM_JEOL_JEM_2200_FS;JEOL;0.0225;190+%C2%B0C%2C+88+h%2C+181+MPa_2_3;precipitateGeometryMeasurementProcess_4197;190+%C2%B0C%2C+88+h%2C+181+MPa_2_3_34;2341;217.87;1627.685;202.208;72.662;41.021;4.0946523027;L_190+%C2%B0C%2C+88+h%2C+181+MPa_2_3;ImageJ;;;
88;190;181;190 °C, 88 h, 181 MPa;190+%C2%B0C%2C+88+h%2C+181+MPa_2;tEMProcess_4198;tEM;STEM_JEOL_JEM_2200_FS;JEOL;0.0225;190+%C2%B0C%2C+88+h%2C+181+MPa_2_3;precipitateGeometryMeasurementProcess_4198;190+%C2%B0C%2C+88+h%2C+181+MPa_2_3_35;95;686.079;1672.616;35.213;11.407;10.604;0.8248559763;L_190+%C2%B0C%2C+88+h%2C+181+MPa_2_3;ImageJ;;;
88;190;181;190 °C, 88 h, 181 MPa;190+%C2%B0C%2C+88+h%2C+181+MPa_2;tEMProcess_4199;tEM;STEM_JEOL_JEM_2200_FS;JEOL;0.0225;190+%C2%B0C%2C+88+h%2C+181+MPa_2_3;precipitateGeometryMeasurementProcess_4199;190+%C2%B0C%2C+88+h%2C+181+MPa_2_3_36;4054;1958;1710.768;244.836;74.073;69.684;5.3883797443;L_190+%C2%B0C%2C+88+h%2C+181+MPa_2_3;ImageJ;;;
88;190;181;190 °C, 88 h, 181 MPa;190+%C2%B0C%2C+88+h%2C+181+MPa_2;tEMProcess_4200;tEM;STEM_JEOL_JEM_2200_FS;JEOL;0.0225;190+%C2%B0C%2C+88+h%2C+181+MPa_2_3;precipitateGeometryMeasurementProcess_4200;190+%C2%B0C%2C+88+h%2C+181+MPa_2_3_37;7814;1407.639;1741.886;345.22;118.657;83.847;7.4808858192;L_190+%C2%B0C%2C+88+h%2C+181+MPa_2_3;ImageJ;;;
88;190;181;190 °C, 88 h, 181 MPa;190+%C2%B0C%2C+88+h%2C+181+MPa_2;tEMProcess_4201;tEM;STEM_JEOL_JEM_2200_FS;JEOL;0.0225;190+%C2%B0C%2C+88+h%2C+181+MPa_2_3;precipitateGeometryMeasurementProcess_4201;190+%C2%B0C%2C+88+h%2C+181+MPa_2_3_38;5303;135.524;1804.088;278.291;90.629;74.502;6.1627866947;L_190+%C2%B0C%2C+88+h%2C+181+MPa_2_3;ImageJ;;;
88;190;181;190 °C, 88 h, 181 MPa;190+%C2%B0C%2C+88+h%2C+181+MPa_2;tEMProcess_4202;tEM;STEM_JEOL_JEM_2200_FS;JEOL;0.0225;190+%C2%B0C%2C+88+h%2C+181+MPa_2_3;precipitateGeometryMeasurementProcess_4202;190+%C2%B0C%2C+88+h%2C+181+MPa_2_3_39;396;187.851;1853.654;73.012;24.263;20.781;1.6840846433;L_190+%C2%B0C%2C+88+h%2C+181+MPa_2_3;ImageJ;;;
88;190;181;190 °C, 88 h, 181 MPa;190+%C2%B0C%2C+88+h%2C+181+MPa_2;tEMProcess_4203;tEM;STEM_JEOL_JEM_2200_FS;JEOL;0.0225;190+%C2%B0C%2C+88+h%2C+181+MPa_2_3;precipitateGeometryMeasurementProcess_4203;190+%C2%B0C%2C+88+h%2C+181+MPa_2_3_40;69;1768.659;1859.399;29.556;9.69;9.066;0.7029765987;L_190+%C2%B0C%2C+88+h%2C+181+MPa_2_3;ImageJ;;;
88;190;181;190 °C, 88 h, 181 MPa;190+%C2%B0C%2C+88+h%2C+181+MPa_2;tEMProcess_4204;tEM;STEM_JEOL_JEM_2200_FS;JEOL;0.0225;190+%C2%B0C%2C+88+h%2C+181+MPa_2_3;precipitateGeometryMeasurementProcess_4204;190+%C2%B0C%2C+88+h%2C+181+MPa_2_3_41;2171;1750.711;1899.613;181.924;63.446;43.568;3.9431766592;L_190+%C2%B0C%2C+88+h%2C+181+MPa_2_3;ImageJ;;;
88;190;181;190 °C, 88 h, 181 MPa;190+%C2%B0C%2C+88+h%2C+181+MPa_2;tEMProcess_4205;tEM;STEM_JEOL_JEM_2200_FS;JEOL;0.0225;190+%C2%B0C%2C+88+h%2C+181+MPa_2_3;precipitateGeometryMeasurementProcess_4205;190+%C2%B0C%2C+88+h%2C+181+MPa_2_3_42;1722;846.935;1921.577;165.238;52.37;41.866;3.5118252434;L_190+%C2%B0C%2C+88+h%2C+181+MPa_2_3;ImageJ;;;
88;190;181;190 °C, 88 h, 181 MPa;190+%C2%B0C%2C+88+h%2C+181+MPa_2;tEMProcess_4206;tEM;STEM_JEOL_JEM_2200_FS;JEOL;0.0225;190+%C2%B0C%2C+88+h%2C+181+MPa_2_3;precipitateGeometryMeasurementProcess_4206;190+%C2%B0C%2C+88+h%2C+181+MPa_2_3_43;880;1534.845;1969.448;112.125;39.721;28.208;2.5104851616;L_190+%C2%B0C%2C+88+h%2C+181+MPa_2_3;ImageJ;;;
88;190;181;190 °C, 88 h, 181 MPa;190+%C2%B0C%2C+88+h%2C+181+MPa_2;tEMProcess_4207;tEM;STEM_JEOL_JEM_2200_FS;JEOL;0.0225;190+%C2%B0C%2C+88+h%2C+181+MPa_2_3;precipitateGeometryMeasurementProcess_4207;190+%C2%B0C%2C+88+h%2C+181+MPa_2_3_44;2188;313.31;1998.111;177.238;59.352;46.938;3.9585850625;L_190+%C2%B0C%2C+88+h%2C+181+MPa_2_3;ImageJ;;;
88;190;181;190 °C, 88 h, 181 MPa;190+%C2%B0C%2C+88+h%2C+181+MPa_2;tEMProcess_4208;tEM;STEM_JEOL_JEM_2200_FS;JEOL;0.0225;190+%C2%B0C%2C+88+h%2C+181+MPa_2_4;precipitateGeometryMeasurementProcess_4208;190+%C2%B0C%2C+88+h%2C+181+MPa_2_4_1;1850;813.981;107.552;165.296;55.946;42.103;3.6400067325;L_190+%C2%B0C%2C+88+h%2C+181+MPa_2_4;ImageJ;;;
88;190;181;190 °C, 88 h, 181 MPa;190+%C2%B0C%2C+88+h%2C+181+MPa_2;tEMProcess_4209;tEM;STEM_JEOL_JEM_2200_FS;JEOL;0.0225;190+%C2%B0C%2C+88+h%2C+181+MPa_2_4;precipitateGeometryMeasurementProcess_4209;190+%C2%B0C%2C+88+h%2C+181+MPa_2_4_2;10670;163.863;156.136;430.818;143.73;94.521;8.7417530236;L_190+%C2%B0C%2C+88+h%2C+181+MPa_2_4;ImageJ;;;
88;190;181;190 °C, 88 h, 181 MPa;190+%C2%B0C%2C+88+h%2C+181+MPa_2;tEMProcess_4210;tEM;STEM_JEOL_JEM_2200_FS;JEOL;0.0225;190+%C2%B0C%2C+88+h%2C+181+MPa_2_4;precipitateGeometryMeasurementProcess_4210;190+%C2%B0C%2C+88+h%2C+181+MPa_2_4_3;2927;705.772;200.88;216.652;83.243;44.77;4.5785470762;L_190+%C2%B0C%2C+88+h%2C+181+MPa_2_4;ImageJ;;;
88;190;181;190 °C, 88 h, 181 MPa;190+%C2%B0C%2C+88+h%2C+181+MPa_2;tEMProcess_4211;tEM;STEM_JEOL_JEM_2200_FS;JEOL;0.0225;190+%C2%B0C%2C+88+h%2C+181+MPa_2_4;precipitateGeometryMeasurementProcess_4211;190+%C2%B0C%2C+88+h%2C+181+MPa_2_4_4;6030;1994.407;255.414;329.463;124.981;61.43;6.5716583758;L_190+%C2%B0C%2C+88+h%2C+181+MPa_2_4;ImageJ;;;
88;190;181;190 °C, 88 h, 181 MPa;190+%C2%B0C%2C+88+h%2C+181+MPa_2;tEMProcess_4212;tEM;STEM_JEOL_JEM_2200_FS;JEOL;0.0225;190+%C2%B0C%2C+88+h%2C+181+MPa_2_4;precipitateGeometryMeasurementProcess_4212;190+%C2%B0C%2C+88+h%2C+181+MPa_2_4_5;6404;1743.483;293.449;314.434;112.391;72.549;6.7723903830;L_190+%C2%B0C%2C+88+h%2C+181+MPa_2_4;ImageJ;;;
88;190;181;190 °C, 88 h, 181 MPa;190+%C2%B0C%2C+88+h%2C+181+MPa_2;tEMProcess_4213;tEM;STEM_JEOL_JEM_2200_FS;JEOL;0.0225;190+%C2%B0C%2C+88+h%2C+181+MPa_2_4;precipitateGeometryMeasurementProcess_4213;190+%C2%B0C%2C+88+h%2C+181+MPa_2_4_6;372;1400.175;323.532;72.184;24.352;19.45;1.6322541920;L_190+%C2%B0C%2C+88+h%2C+181+MPa_2_4;ImageJ;;;
88;190;181;190 °C, 88 h, 181 MPa;190+%C2%B0C%2C+88+h%2C+181+MPa_2;tEMProcess_4214;tEM;STEM_JEOL_JEM_2200_FS;JEOL;0.0225;190+%C2%B0C%2C+88+h%2C+181+MPa_2_4;precipitateGeometryMeasurementProcess_4214;190+%C2%B0C%2C+88+h%2C+181+MPa_2_4_7;4088;1550.041;377.357;250.35;86.426;60.225;5.4109281395;L_190+%C2%B0C%2C+88+h%2C+181+MPa_2_4;ImageJ;;;
88;190;181;190 °C, 88 h, 181 MPa;190+%C2%B0C%2C+88+h%2C+181+MPa_2;tEMProcess_4215;tEM;STEM_JEOL_JEM_2200_FS;JEOL;0.0225;190+%C2%B0C%2C+88+h%2C+181+MPa_2_4;precipitateGeometryMeasurementProcess_4215;190+%C2%B0C%2C+88+h%2C+181+MPa_2_4_8;2407;918.073;396.346;187.581;66.233;46.271;4.1519715390;L_190+%C2%B0C%2C+88+h%2C+181+MPa_2_4;ImageJ;;;
88;190;181;190 °C, 88 h, 181 MPa;190+%C2%B0C%2C+88+h%2C+181+MPa_2;tEMProcess_4216;tEM;STEM_JEOL_JEM_2200_FS;JEOL;0.0225;190+%C2%B0C%2C+88+h%2C+181+MPa_2_4;precipitateGeometryMeasurementProcess_4216;190+%C2%B0C%2C+88+h%2C+181+MPa_2_4_9;74;231.689;391.73;30.971;9.929;9.489;0.7280013465;L_190+%C2%B0C%2C+88+h%2C+181+MPa_2_4;ImageJ;;;
88;190;181;190 °C, 88 h, 181 MPa;190+%C2%B0C%2C+88+h%2C+181+MPa_2;tEMProcess_4217;tEM;STEM_JEOL_JEM_2200_FS;JEOL;0.0225;190+%C2%B0C%2C+88+h%2C+181+MPa_2_4;precipitateGeometryMeasurementProcess_4217;190+%C2%B0C%2C+88+h%2C+181+MPa_2_4_10;3038;1770.261;443.333;266.049;84.133;45.976;4.6645548845;L_190+%C2%B0C%2C+88+h%2C+181+MPa_2_4;ImageJ;;;
88;190;181;190 °C, 88 h, 181 MPa;190+%C2%B0C%2C+88+h%2C+181+MPa_2;tEMProcess_4218;tEM;STEM_JEOL_JEM_2200_FS;JEOL;0.0225;190+%C2%B0C%2C+88+h%2C+181+MPa_2_4;precipitateGeometryMeasurementProcess_4218;190+%C2%B0C%2C+88+h%2C+181+MPa_2_4_11;1906;625.699;442.578;169.338;60.836;39.891;3.6946880070;L_190+%C2%B0C%2C+88+h%2C+181+MPa_2_4;ImageJ;;;
88;190;181;190 °C, 88 h, 181 MPa;190+%C2%B0C%2C+88+h%2C+181+MPa_2;tEMProcess_4219;tEM;STEM_JEOL_JEM_2200_FS;JEOL;0.0225;190+%C2%B0C%2C+88+h%2C+181+MPa_2_4;precipitateGeometryMeasurementProcess_4219;190+%C2%B0C%2C+88+h%2C+181+MPa_2_4_12;827;365.07;458.02;108.468;38.632;27.257;2.4337114059;L_190+%C2%B0C%2C+88+h%2C+181+MPa_2_4;ImageJ;;;
88;190;181;190 °C, 88 h, 181 MPa;190+%C2%B0C%2C+88+h%2C+181+MPa_2;tEMProcess_4220;tEM;STEM_JEOL_JEM_2200_FS;JEOL;0.0225;190+%C2%B0C%2C+88+h%2C+181+MPa_2_4;precipitateGeometryMeasurementProcess_4220;190+%C2%B0C%2C+88+h%2C+181+MPa_2_4_13;3616;39.77;504.843;262.492;99.889;46.092;5.0889775338;L_190+%C2%B0C%2C+88+h%2C+181+MPa_2_4;ImageJ;;;
88;190;181;190 °C, 88 h, 181 MPa;190+%C2%B0C%2C+88+h%2C+181+MPa_2;tEMProcess_4221;tEM;STEM_JEOL_JEM_2200_FS;JEOL;0.0225;190+%C2%B0C%2C+88+h%2C+181+MPa_2_4;precipitateGeometryMeasurementProcess_4221;190+%C2%B0C%2C+88+h%2C+181+MPa_2_4_14;324;248.105;483.901;69.255;23.356;17.663;1.5233118756;L_190+%C2%B0C%2C+88+h%2C+181+MPa_2_4;ImageJ;;;
88;190;181;190 °C, 88 h, 181 MPa;190+%C2%B0C%2C+88+h%2C+181+MPa_2;tEMProcess_4222;tEM;STEM_JEOL_JEM_2200_FS;JEOL;0.0225;190+%C2%B0C%2C+88+h%2C+181+MPa_2_4;precipitateGeometryMeasurementProcess_4222;190+%C2%B0C%2C+88+h%2C+181+MPa_2_4_15;124;1097.806;486.976;40.042;13.392;11.789;0.9423823971;L_190+%C2%B0C%2C+88+h%2C+181+MPa_2_4;ImageJ;;;
88;190;181;190 °C, 88 h, 181 MPa;190+%C2%B0C%2C+88+h%2C+181+MPa_2;tEMProcess_4223;tEM;STEM_JEOL_JEM_2200_FS;JEOL;0.0225;190+%C2%B0C%2C+88+h%2C+181+MPa_2_4;precipitateGeometryMeasurementProcess_4223;190+%C2%B0C%2C+88+h%2C+181+MPa_2_4_16;7437;1821.57;557.961;338.978;117.807;80.378;7.2981908053;L_190+%C2%B0C%2C+88+h%2C+181+MPa_2_4;ImageJ;;;
88;190;181;190 °C, 88 h, 181 MPa;190+%C2%B0C%2C+88+h%2C+181+MPa_2;tEMProcess_4224;tEM;STEM_JEOL_JEM_2200_FS;JEOL;0.0225;190+%C2%B0C%2C+88+h%2C+181+MPa_2_4;precipitateGeometryMeasurementProcess_4224;190+%C2%B0C%2C+88+h%2C+181+MPa_2_4_17;5101;548.466;615.53;273.907;89.526;72.547;6.0442717851;L_190+%C2%B0C%2C+88+h%2C+181+MPa_2_4;ImageJ;;;
88;190;181;190 °C, 88 h, 181 MPa;190+%C2%B0C%2C+88+h%2C+181+MPa_2;tEMProcess_4225;tEM;STEM_JEOL_JEM_2200_FS;JEOL;0.0225;190+%C2%B0C%2C+88+h%2C+181+MPa_2_4;precipitateGeometryMeasurementProcess_4225;190+%C2%B0C%2C+88+h%2C+181+MPa_2_4_18;2806;113.163;605.559;205.723;72.443;49.318;4.4829114049;L_190+%C2%B0C%2C+88+h%2C+181+MPa_2_4;ImageJ;;;
88;190;181;190 °C, 88 h, 181 MPa;190+%C2%B0C%2C+88+h%2C+181+MPa_2;tEMProcess_4226;tEM;STEM_JEOL_JEM_2200_FS;JEOL;0.0225;190+%C2%B0C%2C+88+h%2C+181+MPa_2_4;precipitateGeometryMeasurementProcess_4226;190+%C2%B0C%2C+88+h%2C+181+MPa_2_4_19;362;601.666;665.923;70.184;24.562;18.765;1.6101658371;L_190+%C2%B0C%2C+88+h%2C+181+MPa_2_4;ImageJ;;;
88;190;181;190 °C, 88 h, 181 MPa;190+%C2%B0C%2C+88+h%2C+181+MPa_2;tEMProcess_4227;tEM;STEM_JEOL_JEM_2200_FS;JEOL;0.0225;190+%C2%B0C%2C+88+h%2C+181+MPa_2_4;precipitateGeometryMeasurementProcess_4227;190+%C2%B0C%2C+88+h%2C+181+MPa_2_4_20;1545;1258.602;734.484;148.368;47.92;41.051;3.3264466655;L_190+%C2%B0C%2C+88+h%2C+181+MPa_2_4;ImageJ;;;
88;190;181;190 °C, 88 h, 181 MPa;190+%C2%B0C%2C+88+h%2C+181+MPa_2;tEMProcess_4228;tEM;STEM_JEOL_JEM_2200_FS;JEOL;0.0225;190+%C2%B0C%2C+88+h%2C+181+MPa_2_4;precipitateGeometryMeasurementProcess_4228;190+%C2%B0C%2C+88+h%2C+181+MPa_2_4_21;765;67.637;782.646;119.983;42.765;22.776;2.3407069265;L_190+%C2%B0C%2C+88+h%2C+181+MPa_2_4;ImageJ;;;
88;190;181;190 °C, 88 h, 181 MPa;190+%C2%B0C%2C+88+h%2C+181+MPa_2;tEMProcess_4229;tEM;STEM_JEOL_JEM_2200_FS;JEOL;0.0225;190+%C2%B0C%2C+88+h%2C+181+MPa_2_4;precipitateGeometryMeasurementProcess_4229;190+%C2%B0C%2C+88+h%2C+181+MPa_2_4_22;818;1949.855;784.645;106.811;38.25;27.229;2.4204324934;L_190+%C2%B0C%2C+88+h%2C+181+MPa_2_4;ImageJ;;;
88;190;181;190 °C, 88 h, 181 MPa;190+%C2%B0C%2C+88+h%2C+181+MPa_2;tEMProcess_4230;tEM;STEM_JEOL_JEM_2200_FS;JEOL;0.0225;190+%C2%B0C%2C+88+h%2C+181+MPa_2_4;precipitateGeometryMeasurementProcess_4230;190+%C2%B0C%2C+88+h%2C+181+MPa_2_4_23;2039;726.684;810.503;168.652;55.473;46.8;3.8214214376;L_190+%C2%B0C%2C+88+h%2C+181+MPa_2_4;ImageJ;;;
88;190;181;190 °C, 88 h, 181 MPa;190+%C2%B0C%2C+88+h%2C+181+MPa_2;tEMProcess_4231;tEM;STEM_JEOL_JEM_2200_FS;JEOL;0.0225;190+%C2%B0C%2C+88+h%2C+181+MPa_2_4;precipitateGeometryMeasurementProcess_4231;190+%C2%B0C%2C+88+h%2C+181+MPa_2_4_24;159;358.148;864.456;46.284;15.654;12.933;1.0671239936;L_190+%C2%B0C%2C+88+h%2C+181+MPa_2_4;ImageJ;;;
88;190;181;190 °C, 88 h, 181 MPa;190+%C2%B0C%2C+88+h%2C+181+MPa_2;tEMProcess_4232;tEM;STEM_JEOL_JEM_2200_FS;JEOL;0.0225;190+%C2%B0C%2C+88+h%2C+181+MPa_2_4;precipitateGeometryMeasurementProcess_4232;190+%C2%B0C%2C+88+h%2C+181+MPa_2_4_25;2377;1814.241;914.524;194.995;68.666;44.076;4.1260160552;L_190+%C2%B0C%2C+88+h%2C+181+MPa_2_4;ImageJ;;;
88;190;181;190 °C, 88 h, 181 MPa;190+%C2%B0C%2C+88+h%2C+181+MPa_2;tEMProcess_4233;tEM;STEM_JEOL_JEM_2200_FS;JEOL;0.0225;190+%C2%B0C%2C+88+h%2C+181+MPa_2_4;precipitateGeometryMeasurementProcess_4233;190+%C2%B0C%2C+88+h%2C+181+MPa_2_4_26;5458;1978.055;967.488;292.049;103.343;67.246;6.2522032575;L_190+%C2%B0C%2C+88+h%2C+181+MPa_2_4;ImageJ;;;
88;190;181;190 °C, 88 h, 181 MPa;190+%C2%B0C%2C+88+h%2C+181+MPa_2;tEMProcess_4234;tEM;STEM_JEOL_JEM_2200_FS;JEOL;0.0225;190+%C2%B0C%2C+88+h%2C+181+MPa_2_4;precipitateGeometryMeasurementProcess_4234;190+%C2%B0C%2C+88+h%2C+181+MPa_2_4_27;843;1128.5;966.488;107.983;34.772;30.868;2.4571411775;L_190+%C2%B0C%2C+88+h%2C+181+MPa_2_4;ImageJ;;;
88;190;181;190 °C, 88 h, 181 MPa;190+%C2%B0C%2C+88+h%2C+181+MPa_2;tEMProcess_4235;tEM;STEM_JEOL_JEM_2200_FS;JEOL;0.0225;190+%C2%B0C%2C+88+h%2C+181+MPa_2_4;precipitateGeometryMeasurementProcess_4235;190+%C2%B0C%2C+88+h%2C+181+MPa_2_4_28;2483;279.803;990.247;190.409;67.37;46.927;4.2170105011;L_190+%C2%B0C%2C+88+h%2C+181+MPa_2_4;ImageJ;;;
88;190;181;190 °C, 88 h, 181 MPa;190+%C2%B0C%2C+88+h%2C+181+MPa_2;tEMProcess_4236;tEM;STEM_JEOL_JEM_2200_FS;JEOL;0.0225;190+%C2%B0C%2C+88+h%2C+181+MPa_2_4;precipitateGeometryMeasurementProcess_4236;190+%C2%B0C%2C+88+h%2C+181+MPa_2_4_29;4109;1876.562;1035.635;246.593;81.86;63.911;5.4248082687;L_190+%C2%B0C%2C+88+h%2C+181+MPa_2_4;ImageJ;;;
88;190;181;190 °C, 88 h, 181 MPa;190+%C2%B0C%2C+88+h%2C+181+MPa_2;tEMProcess_4237;tEM;STEM_JEOL_JEM_2200_FS;JEOL;0.0225;190+%C2%B0C%2C+88+h%2C+181+MPa_2_4;precipitateGeometryMeasurementProcess_4237;190+%C2%B0C%2C+88+h%2C+181+MPa_2_4_30;2374;1323.234;1049.345;211.723;79.012;38.256;4.1234115209;L_190+%C2%B0C%2C+88+h%2C+181+MPa_2_4;ImageJ;;;
88;190;181;190 °C, 88 h, 181 MPa;190+%C2%B0C%2C+88+h%2C+181+MPa_2;tEMProcess_4238;tEM;STEM_JEOL_JEM_2200_FS;JEOL;0.0225;190+%C2%B0C%2C+88+h%2C+181+MPa_2_4;precipitateGeometryMeasurementProcess_4238;190+%C2%B0C%2C+88+h%2C+181+MPa_2_4_31;9606;131.381;1238.982;390.333;119.881;102.024;8.2944503887;L_190+%C2%B0C%2C+88+h%2C+181+MPa_2_4;ImageJ;;;
88;190;181;190 °C, 88 h, 181 MPa;190+%C2%B0C%2C+88+h%2C+181+MPa_2;tEMProcess_4239;tEM;STEM_JEOL_JEM_2200_FS;JEOL;0.0225;190+%C2%B0C%2C+88+h%2C+181+MPa_2_4;precipitateGeometryMeasurementProcess_4239;190+%C2%B0C%2C+88+h%2C+181+MPa_2_4_32;2267;1472.376;1386.286;179.823;55.941;51.597;4.0294157789;L_190+%C2%B0C%2C+88+h%2C+181+MPa_2_4;ImageJ;;;
88;190;181;190 °C, 88 h, 181 MPa;190+%C2%B0C%2C+88+h%2C+181+MPa_2;tEMProcess_4240;tEM;STEM_JEOL_JEM_2200_FS;JEOL;0.0225;190+%C2%B0C%2C+88+h%2C+181+MPa_2_4;precipitateGeometryMeasurementProcess_4240;190+%C2%B0C%2C+88+h%2C+181+MPa_2_4_33;2600;1441.606;1589.189;201.338;72.903;45.409;4.3152205438;L_190+%C2%B0C%2C+88+h%2C+181+MPa_2_4;ImageJ;;;
88;190;181;190 °C, 88 h, 181 MPa;190+%C2%B0C%2C+88+h%2C+181+MPa_2;tEMProcess_4241;tEM;STEM_JEOL_JEM_2200_FS;JEOL;0.0225;190+%C2%B0C%2C+88+h%2C+181+MPa_2_4;precipitateGeometryMeasurementProcess_4241;190+%C2%B0C%2C+88+h%2C+181+MPa_2_4_34;2288;1350.845;1642.938;186.652;67.907;42.899;4.0480356892;L_190+%C2%B0C%2C+88+h%2C+181+MPa_2_4;ImageJ;;;
88;190;181;190 °C, 88 h, 181 MPa;190+%C2%B0C%2C+88+h%2C+181+MPa_2;tEMProcess_4242;tEM;STEM_JEOL_JEM_2200_FS;JEOL;0.0225;190+%C2%B0C%2C+88+h%2C+181+MPa_2_4;precipitateGeometryMeasurementProcess_4242;190+%C2%B0C%2C+88+h%2C+181+MPa_2_4_35;741;1534.423;1666.696;102.225;32.96;28.625;2.3036973711;L_190+%C2%B0C%2C+88+h%2C+181+MPa_2_4;ImageJ;;;
88;190;181;190 °C, 88 h, 181 MPa;190+%C2%B0C%2C+88+h%2C+181+MPa_2;tEMProcess_4243;tEM;STEM_JEOL_JEM_2200_FS;JEOL;0.0225;190+%C2%B0C%2C+88+h%2C+181+MPa_2_4;precipitateGeometryMeasurementProcess_4243;190+%C2%B0C%2C+88+h%2C+181+MPa_2_4_36;431;806.426;1737.352;77.012;26.752;20.513;1.7569320195;L_190+%C2%B0C%2C+88+h%2C+181+MPa_2_4;ImageJ;;;
88;190;181;190 °C, 88 h, 181 MPa;190+%C2%B0C%2C+88+h%2C+181+MPa_2;tEMProcess_4244;tEM;STEM_JEOL_JEM_2200_FS;JEOL;0.0225;190+%C2%B0C%2C+88+h%2C+181+MPa_2_4;precipitateGeometryMeasurementProcess_4244;190+%C2%B0C%2C+88+h%2C+181+MPa_2_4_37;180;1751.389;1774.639;48.87;16.244;14.109;1.1354096349;L_190+%C2%B0C%2C+88+h%2C+181+MPa_2_4;ImageJ;;;
88;190;181;190 °C, 88 h, 181 MPa;190+%C2%B0C%2C+88+h%2C+181+MPa_2;tEMProcess_4245;tEM;STEM_JEOL_JEM_2200_FS;JEOL;0.0225;190+%C2%B0C%2C+88+h%2C+181+MPa_2_4;precipitateGeometryMeasurementProcess_4245;190+%C2%B0C%2C+88+h%2C+181+MPa_2_4_38;2977;943.622;1800.731;250.551;102.71;36.904;4.6174876233;L_190+%C2%B0C%2C+88+h%2C+181+MPa_2_4;ImageJ;;;
88;190;181;190 °C, 88 h, 181 MPa;190+%C2%B0C%2C+88+h%2C+181+MPa_2;tEMProcess_4246;tEM;STEM_JEOL_JEM_2200_FS;JEOL;0.0225;190+%C2%B0C%2C+88+h%2C+181+MPa_2_4;precipitateGeometryMeasurementProcess_4246;190+%C2%B0C%2C+88+h%2C+181+MPa_2_4_39;1299;1834.629;1882.194;136.225;46.755;35.374;3.0501478978;L_190+%C2%B0C%2C+88+h%2C+181+MPa_2_4;ImageJ;;;
88;190;181;190 °C, 88 h, 181 MPa;190+%C2%B0C%2C+88+h%2C+181+MPa_2;tEMProcess_4247;tEM;STEM_JEOL_JEM_2200_FS;JEOL;0.0225;190+%C2%B0C%2C+88+h%2C+181+MPa_2_4;precipitateGeometryMeasurementProcess_4247;190+%C2%B0C%2C+88+h%2C+181+MPa_2_4_40;7537;590.624;1930.505;356.576;131.513;72.969;7.3470937298;L_190+%C2%B0C%2C+88+h%2C+181+MPa_2_4;ImageJ;;;
88;190;181;190 °C, 88 h, 181 MPa;190+%C2%B0C%2C+88+h%2C+181+MPa_2;tEMProcess_4248;tEM;STEM_JEOL_JEM_2200_FS;JEOL;0.0225;190+%C2%B0C%2C+88+h%2C+181+MPa_2_5;precipitateGeometryMeasurementProcess_4248;190+%C2%B0C%2C+88+h%2C+181+MPa_2_5_1;7294;1774.022;107.361;347.747;130.655;71.081;7.2276847587;L_190+%C2%B0C%2C+88+h%2C+181+MPa_2_5;ImageJ;;;
88;190;181;190 °C, 88 h, 181 MPa;190+%C2%B0C%2C+88+h%2C+181+MPa_2;tEMProcess_4249;tEM;STEM_JEOL_JEM_2200_FS;JEOL;0.0225;190+%C2%B0C%2C+88+h%2C+181+MPa_2_5;precipitateGeometryMeasurementProcess_4249;190+%C2%B0C%2C+88+h%2C+181+MPa_2_5_2;2199;1141.299;116.072;192.309;74.539;37.562;3.9685233266;L_190+%C2%B0C%2C+88+h%2C+181+MPa_2_5;ImageJ;;;
88;190;181;190 °C, 88 h, 181 MPa;190+%C2%B0C%2C+88+h%2C+181+MPa_2;tEMProcess_4250;tEM;STEM_JEOL_JEM_2200_FS;JEOL;0.0225;190+%C2%B0C%2C+88+h%2C+181+MPa_2_5;precipitateGeometryMeasurementProcess_4250;190+%C2%B0C%2C+88+h%2C+181+MPa_2_5_3;1972;394.663;129.474;165.823;55.032;45.625;3.7581125116;L_190+%C2%B0C%2C+88+h%2C+181+MPa_2_5;ImageJ;;;
88;190;181;190 °C, 88 h, 181 MPa;190+%C2%B0C%2C+88+h%2C+181+MPa_2;tEMProcess_4251;tEM;STEM_JEOL_JEM_2200_FS;JEOL;0.0225;190+%C2%B0C%2C+88+h%2C+181+MPa_2_5;precipitateGeometryMeasurementProcess_4251;190+%C2%B0C%2C+88+h%2C+181+MPa_2_5_4;6725;603.82;288.279;366.132;106.312;80.542;6.9400478855;L_190+%C2%B0C%2C+88+h%2C+181+MPa_2_5;ImageJ;;;
88;190;181;190 °C, 88 h, 181 MPa;190+%C2%B0C%2C+88+h%2C+181+MPa_2;tEMProcess_4252;tEM;STEM_JEOL_JEM_2200_FS;JEOL;0.0225;190+%C2%B0C%2C+88+h%2C+181+MPa_2_5;precipitateGeometryMeasurementProcess_4252;190+%C2%B0C%2C+88+h%2C+181+MPa_2_5_5;730;1005.06;347.647;105.74;35.21;26.397;2.2865344696;L_190+%C2%B0C%2C+88+h%2C+181+MPa_2_5;ImageJ;;;
88;190;181;190 °C, 88 h, 181 MPa;190+%C2%B0C%2C+88+h%2C+181+MPa_2;tEMProcess_4253;tEM;STEM_JEOL_JEM_2200_FS;JEOL;0.0225;190+%C2%B0C%2C+88+h%2C+181+MPa_2_5;precipitateGeometryMeasurementProcess_4253;190+%C2%B0C%2C+88+h%2C+181+MPa_2_5_6;4142;99.232;372.774;247.421;83.434;63.209;5.4465484339;L_190+%C2%B0C%2C+88+h%2C+181+MPa_2_5;ImageJ;;;
88;190;181;190 °C, 88 h, 181 MPa;190+%C2%B0C%2C+88+h%2C+181+MPa_2;tEMProcess_4254;tEM;STEM_JEOL_JEM_2200_FS;JEOL;0.0225;190+%C2%B0C%2C+88+h%2C+181+MPa_2_5;precipitateGeometryMeasurementProcess_4254;190+%C2%B0C%2C+88+h%2C+181+MPa_2_5_7;1408;1130.372;371.009;153.681;59.284;30.239;3.1755404570;L_190+%C2%B0C%2C+88+h%2C+181+MPa_2_5;ImageJ;;;
88;190;181;190 °C, 88 h, 181 MPa;190+%C2%B0C%2C+88+h%2C+181+MPa_2;tEMProcess_4255;tEM;STEM_JEOL_JEM_2200_FS;JEOL;0.0225;190+%C2%B0C%2C+88+h%2C+181+MPa_2_5;precipitateGeometryMeasurementProcess_4255;190+%C2%B0C%2C+88+h%2C+181+MPa_2_5_8;632;499.299;487.884;92.669;30.252;26.6;2.1275259297;L_190+%C2%B0C%2C+88+h%2C+181+MPa_2_5;ImageJ;;;
88;190;181;190 °C, 88 h, 181 MPa;190+%C2%B0C%2C+88+h%2C+181+MPa_2;tEMProcess_4256;tEM;STEM_JEOL_JEM_2200_FS;JEOL;0.0225;190+%C2%B0C%2C+88+h%2C+181+MPa_2_5;precipitateGeometryMeasurementProcess_4256;190+%C2%B0C%2C+88+h%2C+181+MPa_2_5_9;3285;1381.76;510.189;260.936;90.386;46.275;4.8504720866;L_190+%C2%B0C%2C+88+h%2C+181+MPa_2_5;ImageJ;;;
88;190;181;190 °C, 88 h, 181 MPa;190+%C2%B0C%2C+88+h%2C+181+MPa_2;tEMProcess_4257;tEM;STEM_JEOL_JEM_2200_FS;JEOL;0.0225;190+%C2%B0C%2C+88+h%2C+181+MPa_2_5;precipitateGeometryMeasurementProcess_4257;190+%C2%B0C%2C+88+h%2C+181+MPa_2_5_10;7438;1658.769;545.324;349.747;103.662;91.358;7.2986814564;L_190+%C2%B0C%2C+88+h%2C+181+MPa_2_5;ImageJ;;;
88;190;181;190 °C, 88 h, 181 MPa;190+%C2%B0C%2C+88+h%2C+181+MPa_2;tEMProcess_4258;tEM;STEM_JEOL_JEM_2200_FS;JEOL;0.0225;190+%C2%B0C%2C+88+h%2C+181+MPa_2_5;precipitateGeometryMeasurementProcess_4258;190+%C2%B0C%2C+88+h%2C+181+MPa_2_5_11;1149;1190.669;525.215;130.368;46.209;31.659;2.8686418969;L_190+%C2%B0C%2C+88+h%2C+181+MPa_2_5;ImageJ;;;
88;190;181;190 °C, 88 h, 181 MPa;190+%C2%B0C%2C+88+h%2C+181+MPa_2;tEMProcess_4259;tEM;STEM_JEOL_JEM_2200_FS;JEOL;0.0225;190+%C2%B0C%2C+88+h%2C+181+MPa_2_5;precipitateGeometryMeasurementProcess_4259;190+%C2%B0C%2C+88+h%2C+181+MPa_2_5_12;2585;1983.768;547.22;206.066;72.761;45.235;4.3027547868;L_190+%C2%B0C%2C+88+h%2C+181+MPa_2_5;ImageJ;;;
88;190;181;190 °C, 88 h, 181 MPa;190+%C2%B0C%2C+88+h%2C+181+MPa_2;tEMProcess_4260;tEM;STEM_JEOL_JEM_2200_FS;JEOL;0.0225;190+%C2%B0C%2C+88+h%2C+181+MPa_2_5;precipitateGeometryMeasurementProcess_4260;190+%C2%B0C%2C+88+h%2C+181+MPa_2_5_13;5294;838.608;588.771;288.735;98.373;68.52;6.1575548794;L_190+%C2%B0C%2C+88+h%2C+181+MPa_2_5;ImageJ;;;
88;190;181;190 °C, 88 h, 181 MPa;190+%C2%B0C%2C+88+h%2C+181+MPa_2;tEMProcess_4261;tEM;STEM_JEOL_JEM_2200_FS;JEOL;0.0225;190+%C2%B0C%2C+88+h%2C+181+MPa_2_5;precipitateGeometryMeasurementProcess_4261;190+%C2%B0C%2C+88+h%2C+181+MPa_2_5_14;916;175.571;747.146;130.811;47.271;24.672;2.5613212907;L_190+%C2%B0C%2C+88+h%2C+181+MPa_2_5;ImageJ;;;
88;190;181;190 °C, 88 h, 181 MPa;190+%C2%B0C%2C+88+h%2C+181+MPa_2;tEMProcess_4262;tEM;STEM_JEOL_JEM_2200_FS;JEOL;0.0225;190+%C2%B0C%2C+88+h%2C+181+MPa_2_5;precipitateGeometryMeasurementProcess_4262;190+%C2%B0C%2C+88+h%2C+181+MPa_2_5_15;11250;463.35;853.533;470.742;187.454;76.413;8.9762013090;L_190+%C2%B0C%2C+88+h%2C+181+MPa_2_5;ImageJ;;;
