Repository: materialdigital/demo-orowan

# demo-orowan

This repository hosts a Jupyter notebook demonstrator that is based on an ontological framework. This framework is structured around the Platform MaterialDigital Core Ontology (PMDco), Tensile Test Ontology (TTO), and Precipitate Geometry Ontology (PGO). This approach allows for a nuanced exploration and demonstration of the Orowan correlation in materials science. This example is provided by the PMD core team.

For more information on these ontologies and the underlying framework, please visit:
- PMDco: [Platform MaterialDigital Core Ontology](https://github.com/materialdigital/core-ontology).

File: data/TEM_data.csv (part 29 of 41)
specimenAgingtime;specimenAgingT;specimenCreepStress;specimenMaterialStateName;specimen_ID;tEMProcess;transmissionElectronMicroscope;manufacturerSeries;tEMManufacturer;calibrationFactor;dFImage_ID;precipitateGeometryMeasurement;particleNumber;particleArea;weightedXPositionCentralPoint;weightedYPositionCentralPoint;perimeter;elipseFitMajorAxis;elipseFitMinorAxis;particleRadius_nm;labDFImage_ID;softwareAgent;;;
88;190;181;190 °C, 88 h, 181 MPa;190+%C2%B0C%2C+88+h%2C+181+MPa_2;tEMProcess_4263;tEM;STEM_JEOL_JEM_2200_FS;JEOL;0.0225;190+%C2%B0C%2C+88+h%2C+181+MPa_2_5;precipitateGeometryMeasurementProcess_4263;190+%C2%B0C%2C+88+h%2C+181+MPa_2_5_16;790;195.666;828.291;107.64;38.944;25.829;2.3786463013;L_190+%C2%B0C%2C+88+h%2C+181+MPa_2_5;ImageJ;;;
88;190;181;190 °C, 88 h, 181 MPa;190+%C2%B0C%2C+88+h%2C+181+MPa_2;tEMProcess_4264;tEM;STEM_JEOL_JEM_2200_FS;JEOL;0.0225;190+%C2%B0C%2C+88+h%2C+181+MPa_2_5;precipitateGeometryMeasurementProcess_4264;190+%C2%B0C%2C+88+h%2C+181+MPa_2_5_17;844;1955.461;830.062;112.225;36.817;29.188;2.4585981247;L_190+%C2%B0C%2C+88+h%2C+181+MPa_2_5;ImageJ;;;
88;190;181;190 °C, 88 h, 181 MPa;190+%C2%B0C%2C+88+h%2C+181+MPa_2;tEMProcess_4265;tEM;STEM_JEOL_JEM_2200_FS;JEOL;0.0225;190+%C2%B0C%2C+88+h%2C+181+MPa_2_5;precipitateGeometryMeasurementProcess_4265;190+%C2%B0C%2C+88+h%2C+181+MPa_2_5_18;2036;995.089;851.064;173.439;60.651;42.741;3.8186091560;L_190+%C2%B0C%2C+88+h%2C+181+MPa_2_5;ImageJ;;;
88;190;181;190 °C, 88 h, 181 MPa;190+%C2%B0C%2C+88+h%2C+181+MPa_2;tEMProcess_4266;tEM;STEM_JEOL_JEM_2200_FS;JEOL;0.0225;190+%C2%B0C%2C+88+h%2C+181+MPa_2_5;precipitateGeometryMeasurementProcess_4266;190+%C2%B0C%2C+88+h%2C+181+MPa_2_5_19;1286;1740.837;1013.09;143.095;47.705;34.323;3.0348470401;L_190+%C2%B0C%2C+88+h%2C+181+MPa_2_5;ImageJ;;;
88;190;181;190 °C, 88 h, 181 MPa;190+%C2%B0C%2C+88+h%2C+181+MPa_2;tEMProcess_4267;tEM;STEM_JEOL_JEM_2200_FS;JEOL;0.0225;190+%C2%B0C%2C+88+h%2C+181+MPa_2_5;precipitateGeometryMeasurementProcess_4267;190+%C2%B0C%2C+88+h%2C+181+MPa_2_5_20;9189;134.515;1198.319;385.99;134.681;86.87;8.1124203998;L_190+%C2%B0C%2C+88+h%2C+181+MPa_2_5;ImageJ;;;
88;190;181;190 °C, 88 h, 181 MPa;190+%C2%B0C%2C+88+h%2C+181+MPa_2;tEMProcess_4268;tEM;STEM_JEOL_JEM_2200_FS;JEOL;0.0225;190+%C2%B0C%2C+88+h%2C+181+MPa_2_5;precipitateGeometryMeasurementProcess_4268;190+%C2%B0C%2C+88+h%2C+181+MPa_2_5_21;3532;630.086;1179.138;232.836;82.136;54.751;5.0295215135;L_190+%C2%B0C%2C+88+h%2C+181+MPa_2_5;ImageJ;;;
88;190;181;190 °C, 88 h, 181 MPa;190+%C2%B0C%2C+88+h%2C+181+MPa_2;tEMProcess_4269;tEM;STEM_JEOL_JEM_2200_FS;JEOL;0.0225;190+%C2%B0C%2C+88+h%2C+181+MPa_2_5;precipitateGeometryMeasurementProcess_4269;190+%C2%B0C%2C+88+h%2C+181+MPa_2_5_22;5185;1977.883;1330.843;289.179;108.376;60.915;6.0938351715;L_190+%C2%B0C%2C+88+h%2C+181+MPa_2_5;ImageJ;;;
88;190;181;190 °C, 88 h, 181 MPa;190+%C2%B0C%2C+88+h%2C+181+MPa_2;tEMProcess_4270;tEM;STEM_JEOL_JEM_2200_FS;JEOL;0.0225;190+%C2%B0C%2C+88+h%2C+181+MPa_2_5;precipitateGeometryMeasurementProcess_4270;190+%C2%B0C%2C+88+h%2C+181+MPa_2_5_23;427;1191.882;1388.378;76.426;25.178;21.593;1.7487601984;L_190+%C2%B0C%2C+88+h%2C+181+MPa_2_5;ImageJ;;;
88;190;181;190 °C, 88 h, 181 MPa;190+%C2%B0C%2C+88+h%2C+181+MPa_2;tEMProcess_4271;tEM;STEM_JEOL_JEM_2200_FS;JEOL;0.0225;190+%C2%B0C%2C+88+h%2C+181+MPa_2_5;precipitateGeometryMeasurementProcess_4271;190+%C2%B0C%2C+88+h%2C+181+MPa_2_5_24;12652;417.589;1497.826;455.831;152.384;105.713;9.5191005510;L_190+%C2%B0C%2C+88+h%2C+181+MPa_2_5;ImageJ;;;
88;190;181;190 °C, 88 h, 181 MPa;190+%C2%B0C%2C+88+h%2C+181+MPa_2;tEMProcess_4272;tEM;STEM_JEOL_JEM_2200_FS;JEOL;0.0225;190+%C2%B0C%2C+88+h%2C+181+MPa_2_5;precipitateGeometryMeasurementProcess_4272;190+%C2%B0C%2C+88+h%2C+181+MPa_2_5_25;693;1024.053;1466.253;98.083;34.317;25.712;2.2278345765;L_190+%C2%B0C%2C+88+h%2C+181+MPa_2_5;ImageJ;;;
88;190;181;190 °C, 88 h, 181 MPa;190+%C2%B0C%2C+88+h%2C+181+MPa_2;tEMProcess_4273;tEM;STEM_JEOL_JEM_2200_FS;JEOL;0.0225;190+%C2%B0C%2C+88+h%2C+181+MPa_2_5;precipitateGeometryMeasurementProcess_4273;190+%C2%B0C%2C+88+h%2C+181+MPa_2_5_26;175;1908.98;1461.414;48.87;16.547;13.466;1.1195289978;L_190+%C2%B0C%2C+88+h%2C+181+MPa_2_5;ImageJ;;;
88;190;181;190 °C, 88 h, 181 MPa;190+%C2%B0C%2C+88+h%2C+181+MPa_2;tEMProcess_4274;tEM;STEM_JEOL_JEM_2200_FS;JEOL;0.0225;190+%C2%B0C%2C+88+h%2C+181+MPa_2_5;precipitateGeometryMeasurementProcess_4274;190+%C2%B0C%2C+88+h%2C+181+MPa_2_5_27;2002;1189.783;1523.756;174.853;65.186;39.104;3.7865906596;L_190+%C2%B0C%2C+88+h%2C+181+MPa_2_5;ImageJ;;;
88;190;181;190 °C, 88 h, 181 MPa;190+%C2%B0C%2C+88+h%2C+181+MPa_2;tEMProcess_4275;tEM;STEM_JEOL_JEM_2200_FS;JEOL;0.0225;190+%C2%B0C%2C+88+h%2C+181+MPa_2_5;precipitateGeometryMeasurementProcess_4275;190+%C2%B0C%2C+88+h%2C+181+MPa_2_5_28;789;1395.674;1625.601;105.397;33.532;29.959;2.3771403523;L_190+%C2%B0C%2C+88+h%2C+181+MPa_2_5;ImageJ;;;
400;190;181;190 °C, 400 h, 181 MPa;190+%C2%B0C%2C+400+h%2C+181+MPa_1;tEMProcess_4276;tEM;STEM_JEOL_JEM_2200_FS;JEOL;0.0225;190+%C2%B0C%2C+400+h%2C+181+MPa_1_1;precipitateGeometryMeasurementProcess_4276;190+%C2%B0C%2C+400+h%2C+181+MPa_1_1_1;13603;1994.396;231.722;490.233;191.035;90.663;9.8703754280;L_190+%C2%B0C%2C+400+h%2C+181+MPa_1_1;ImageJ;;;
400;190;181;190 °C, 400 h, 181 MPa;190+%C2%B0C%2C+400+h%2C+181+MPa_1;tEMProcess_4277;tEM;STEM_JEOL_JEM_2200_FS;JEOL;0.0225;190+%C2%B0C%2C+400+h%2C+181+MPa_1_1;precipitateGeometryMeasurementProcess_4277;190+%C2%B0C%2C+400+h%2C+181+MPa_1_1_2;11390;1481.34;274.928;442.073;129.124;112.312;9.0318805396;L_190+%C2%B0C%2C+400+h%2C+181+MPa_1_1;ImageJ;;;
400;190;181;190 °C, 400 h, 181 MPa;190+%C2%B0C%2C+400+h%2C+181+MPa_1;tEMProcess_4278;tEM;STEM_JEOL_JEM_2200_FS;JEOL;0.0225;190+%C2%B0C%2C+400+h%2C+181+MPa_1_1;precipitateGeometryMeasurementProcess_4278;190+%C2%B0C%2C+400+h%2C+181+MPa_1_1_3;3321;993.097;479.456;217.823;74.732;56.581;4.8769775958;L_190+%C2%B0C%2C+400+h%2C+181+MPa_1_1;ImageJ;;;
400;190;181;190 °C, 400 h, 181 MPa;190+%C2%B0C%2C+400+h%2C+181+MPa_1;tEMProcess_4279;tEM;STEM_JEOL_JEM_2200_FS;JEOL;0.0225;190+%C2%B0C%2C+400+h%2C+181+MPa_1_1;precipitateGeometryMeasurementProcess_4279;190+%C2%B0C%2C+400+h%2C+181+MPa_1_1_4;3116;1778.993;641.39;217.421;79.009;50.215;4.7240561089;L_190+%C2%B0C%2C+400+h%2C+181+MPa_1_1;ImageJ;;;
400;190;181;190 °C, 400 h, 181 MPa;190+%C2%B0C%2C+400+h%2C+181+MPa_1;tEMProcess_4280;tEM;STEM_JEOL_JEM_2200_FS;JEOL;0.0225;190+%C2%B0C%2C+400+h%2C+181+MPa_1_1;precipitateGeometryMeasurementProcess_4280;190+%C2%B0C%2C+400+h%2C+181+MPa_1_1_5;3292;416.709;673.163;223.664;83.183;50.389;4.8556372671;L_190+%C2%B0C%2C+400+h%2C+181+MPa_1_1;ImageJ;;;
400;190;181;190 °C, 400 h, 181 MPa;190+%C2%B0C%2C+400+h%2C+181+MPa_1;tEMProcess_4281;tEM;STEM_JEOL_JEM_2200_FS;JEOL;0.0225;190+%C2%B0C%2C+400+h%2C+181+MPa_1_1;precipitateGeometryMeasurementProcess_4281;190+%C2%B0C%2C+400+h%2C+181+MPa_1_1_6;12897;675.723;856.111;433.387;141.979;115.658;9.6108250711;L_190+%C2%B0C%2C+400+h%2C+181+MPa_1_1;ImageJ;;;
400;190;181;190 °C, 400 h, 181 MPa;190+%C2%B0C%2C+400+h%2C+181+MPa_1;tEMProcess_4282;tEM;STEM_JEOL_JEM_2200_FS;JEOL;0.0225;190+%C2%B0C%2C+400+h%2C+181+MPa_1_1;precipitateGeometryMeasurementProcess_4282;190+%C2%B0C%2C+400+h%2C+181+MPa_1_1_7;11718;1346.579;881.986;424.132;124.064;120.259;9.1610039320;L_190+%C2%B0C%2C+400+h%2C+181+MPa_1_1;ImageJ;;;
400;190;181;190 °C, 400 h, 181 MPa;190+%C2%B0C%2C+400+h%2C+181+MPa_1;tEMProcess_4283;tEM;STEM_JEOL_JEM_2200_FS;JEOL;0.0225;190+%C2%B0C%2C+400+h%2C+181+MPa_1_1;precipitateGeometryMeasurementProcess_4283;190+%C2%B0C%2C+400+h%2C+181+MPa_1_1_8;6271;1684.852;951.945;303.362;104.723;76.244;6.7016959917;L_190+%C2%B0C%2C+400+h%2C+181+MPa_1_1;ImageJ;;;
400;190;181;190 °C, 400 h, 181 MPa;190+%C2%B0C%2C+400+h%2C+181+MPa_1;tEMProcess_4284;tEM;STEM_JEOL_JEM_2200_FS;JEOL;0.0225;190+%C2%B0C%2C+400+h%2C+181+MPa_1_1;precipitateGeometryMeasurementProcess_4284;190+%C2%B0C%2C+400+h%2C+181+MPa_1_1_9;1939;914.105;1170.228;163.681;53.693;45.98;3.7265351950;L_190+%C2%B0C%2C+400+h%2C+181+MPa_1_1;ImageJ;;;
400;190;181;190 °C, 400 h, 181 MPa;190+%C2%B0C%2C+400+h%2C+181+MPa_1;tEMProcess_4285;tEM;STEM_JEOL_JEM_2200_FS;JEOL;0.0225;190+%C2%B0C%2C+400+h%2C+181+MPa_1_1;precipitateGeometryMeasurementProcess_4285;190+%C2%B0C%2C+400+h%2C+181+MPa_1_1_10;4636;1501.025;1295.91;263.907;89.525;65.934;5.7621961289;L_190+%C2%B0C%2C+400+h%2C+181+MPa_1_1;ImageJ;;;
400;190;181;190 °C, 400 h, 181 MPa;190+%C2%B0C%2C+400+h%2C+181+MPa_1;tEMProcess_4286;tEM;STEM_JEOL_JEM_2200_FS;JEOL;0.0225;190+%C2%B0C%2C+400+h%2C+181+MPa_1_1;precipitateGeometryMeasurementProcess_4286;190+%C2%B0C%2C+400+h%2C+181+MPa_1_1_11;243;1753.595;1360.607;57.355;18.468;16.753;1.3192267821;L_190+%C2%B0C%2C+400+h%2C+181+MPa_1_1;ImageJ;;;
400;190;181;190 °C, 400 h, 181 MPa;190+%C2%B0C%2C+400+h%2C+181+MPa_1;tEMProcess_4287;tEM;STEM_JEOL_JEM_2200_FS;JEOL;0.0225;190+%C2%B0C%2C+400+h%2C+181+MPa_1_1;precipitateGeometryMeasurementProcess_4287;190+%C2%B0C%2C+400+h%2C+181+MPa_1_1_12;1226;1804.02;1484.589;133.539;47.523;32.847;2.9632040447;L_190+%C2%B0C%2C+400+h%2C+181+MPa_1_1;ImageJ;;;
400;190;181;190 °C, 400 h, 181 MPa;190+%C2%B0C%2C+400+h%2C+181+MPa_1;tEMProcess_4288;tEM;STEM_JEOL_JEM_2200_FS;JEOL;0.0225;190+%C2%B0C%2C+400+h%2C+181+MPa_1_1;precipitateGeometryMeasurementProcess_4288;190+%C2%B0C%2C+400+h%2C+181+MPa_1_1_13;3283;1720.102;1890.377;215.723;72.885;57.351;4.8489953101;L_190+%C2%B0C%2C+400+h%2C+181+MPa_1_1;ImageJ;;;
400;190;181;190 °C, 400 h, 181 MPa;190+%C2%B0C%2C+400+h%2C+181+MPa_1;tEMProcess_4289;tEM;STEM_JEOL_JEM_2200_FS;JEOL;0.0225;190+%C2%B0C%2C+400+h%2C+181+MPa_1_2;precipitateGeometryMeasurementProcess_4289;190+%C2%B0C%2C+400+h%2C+181+MPa_1_2_1;683;1486.255;23.632;100.569;32.089;27.1;2.2117023253;L_190+%C2%B0C%2C+400+h%2C+181+MPa_1_2;ImageJ;;;
400;190;181;190 °C, 400 h, 181 MPa;190+%C2%B0C%2C+400+h%2C+181+MPa_1;tEMProcess_4290;tEM;STEM_JEOL_JEM_2200_FS;JEOL;0.0225;190+%C2%B0C%2C+400+h%2C+181+MPa_1_2;precipitateGeometryMeasurementProcess_4290;190+%C2%B0C%2C+400+h%2C+181+MPa_1_2_2;13378;1174.854;208.236;477.505;186.966;91.104;9.7884047368;L_190+%C2%B0C%2C+400+h%2C+181+MPa_1_2;ImageJ;;;
400;190;181;190 °C, 400 h, 181 MPa;190+%C2%B0C%2C+400+h%2C+181+MPa_1;tEMProcess_4291;tEM;STEM_JEOL_JEM_2200_FS;JEOL;0.0225;190+%C2%B0C%2C+400+h%2C+181+MPa_1_2;precipitateGeometryMeasurementProcess_4291;190+%C2%B0C%2C+400+h%2C+181+MPa_1_2_3;1818;1900.436;334.247;162.894;57.703;40.115;3.6083882682;L_190+%C2%B0C%2C+400+h%2C+181+MPa_1_2;ImageJ;;;
400;190;181;190 °C, 400 h, 181 MPa;190+%C2%B0C%2C+400+h%2C+181+MPa_1;tEMProcess_4292;tEM;STEM_JEOL_JEM_2200_FS;JEOL;0.0225;190+%C2%B0C%2C+400+h%2C+181+MPa_1_2;precipitateGeometryMeasurementProcess_4292;190+%C2%B0C%2C+400+h%2C+181+MPa_1_2_4;2508;165.988;450.515;187.196;59.929;53.284;4.2381867440;L_190+%C2%B0C%2C+400+h%2C+181+MPa_1_2;ImageJ;;;
400;190;181;190 °C, 400 h, 181 MPa;190+%C2%B0C%2C+400+h%2C+181+MPa_1;tEMProcess_4293;tEM;STEM_JEOL_JEM_2200_FS;JEOL;0.0225;190+%C2%B0C%2C+400+h%2C+181+MPa_1_2;precipitateGeometryMeasurementProcess_4293;190+%C2%B0C%2C+400+h%2C+181+MPa_1_2_5;842;1263.866;469.553;111.64;40.271;26.621;2.4556833659;L_190+%C2%B0C%2C+400+h%2C+181+MPa_1_2;ImageJ;;;
400;190;181;190 °C, 400 h, 181 MPa;190+%C2%B0C%2C+400+h%2C+181+MPa_1;tEMProcess_4294;tEM;STEM_JEOL_JEM_2200_FS;JEOL;0.0225;190+%C2%B0C%2C+400+h%2C+181+MPa_1_2;precipitateGeometryMeasurementProcess_4294;190+%C2%B0C%2C+400+h%2C+181+MPa_1_2_6;2861;954.099;617.122;206.108;74.779;48.713;4.5266326500;L_190+%C2%B0C%2C+400+h%2C+181+MPa_1_2;ImageJ;;;
400;190;181;190 °C, 400 h, 181 MPa;190+%C2%B0C%2C+400+h%2C+181+MPa_1;tEMProcess_4295;tEM;STEM_JEOL_JEM_2200_FS;JEOL;0.0225;190+%C2%B0C%2C+400+h%2C+181+MPa_1_2;precipitateGeometryMeasurementProcess_4295;190+%C2%B0C%2C+400+h%2C+181+MPa_1_2_7;10314;520.552;859.941;409.664;119.151;110.215;8.5946834577;L_190+%C2%B0C%2C+400+h%2C+181+MPa_1_2;ImageJ;;;
400;190;181;190 °C, 400 h, 181 MPa;190+%C2%B0C%2C+400+h%2C+181+MPa_1;tEMProcess_4296;tEM;STEM_JEOL_JEM_2200_FS;JEOL;0.0225;190+%C2%B0C%2C+400+h%2C+181+MPa_1_2;precipitateGeometryMeasurementProcess_4296;190+%C2%B0C%2C+400+h%2C+181+MPa_1_2_8;5479;861.789;930.908;283.22;99.636;70.016;6.2642195838;L_190+%C2%B0C%2C+400+h%2C+181+MPa_1_2;ImageJ;;;
400;190;181;190 °C, 400 h, 181 MPa;190+%C2%B0C%2C+400+h%2C+181+MPa_1;tEMProcess_4297;tEM;STEM_JEOL_JEM_2200_FS;JEOL;0.0225;190+%C2%B0C%2C+400+h%2C+181+MPa_1_2;precipitateGeometryMeasurementProcess_4297;190+%C2%B0C%2C+400+h%2C+181+MPa_1_2_9;4718;1447.246;947.11;298.818;89.786;66.905;5.8129326478;L_190+%C2%B0C%2C+400+h%2C+181+MPa_1_2;ImageJ;;;
400;190;181;190 °C, 400 h, 181 MPa;190+%C2%B0C%2C+400+h%2C+181+MPa_1;tEMProcess_4298;tEM;STEM_JEOL_JEM_2200_FS;JEOL;0.0225;190+%C2%B0C%2C+400+h%2C+181+MPa_1_2;precipitateGeometryMeasurementProcess_4298;190+%C2%B0C%2C+400+h%2C+181+MPa_1_2_10;1806;1272.407;983.836;167.681;55.882;41.149;3.5964596793;L_190+%C2%B0C%2C+400+h%2C+181+MPa_1_2;ImageJ;;;
400;190;181;190 °C, 400 h, 181 MPa;190+%C2%B0C%2C+400+h%2C+181+MPa_1;tEMProcess_4299;tEM;STEM_JEOL_JEM_2200_FS;JEOL;0.0225;190+%C2%B0C%2C+400+h%2C+181+MPa_1_2;precipitateGeometryMeasurementProcess_4299;190+%C2%B0C%2C+400+h%2C+181+MPa_1_2_11;1259;1309.074;1138.85;131.882;42.959;37.314;3.0028192255;L_190+%C2%B0C%2C+400+h%2C+181+MPa_1_2;ImageJ;;;
400;190;181;190 °C, 400 h, 181 MPa;190+%C2%B0C%2C+400+h%2C+181+MPa_1;tEMProcess_4300;tEM;STEM_JEOL_JEM_2200_FS;JEOL;0.0225;190+%C2%B0C%2C+400+h%2C+181+MPa_1_2;precipitateGeometryMeasurementProcess_4300;190+%C2%B0C%2C+400+h%2C+181+MPa_1_2_12;1606;92.658;1149.488;150.51;51.02;40.079;3.3914786948;L_190+%C2%B0C%2C+400+h%2C+181+MPa_1_2;ImageJ;;;
400;190;181;190 °C, 400 h, 181 MPa;190+%C2%B0C%2C+400+h%2C+181+MPa_1;tEMProcess_4301;tEM;STEM_JEOL_JEM_2200_FS;JEOL;0.0225;190+%C2%B0C%2C+400+h%2C+181+MPa_1_2;precipitateGeometryMeasurementProcess_4301;190+%C2%B0C%2C+400+h%2C+181+MPa_1_2_13;5190;1790.817;1190.306;271.421;83.627;79.019;6.0967726675;L_190+%C2%B0C%2C+400+h%2C+181+MPa_1_2;ImageJ;;;
400;190;181;190 °C, 400 h, 181 MPa;190+%C2%B0C%2C+400+h%2C+181+MPa_1;tEMProcess_4302;tEM;STEM_JEOL_JEM_2200_FS;JEOL;0.0225;190+%C2%B0C%2C+400+h%2C+181+MPa_1_2;precipitateGeometryMeasurementProcess_4302;190+%C2%B0C%2C+400+h%2C+181+MPa_1_2_14;4252;677.892;1276.824;253.179;88.041;61.492;5.5183971234;L_190+%C2%B0C%2C+400+h%2C+181+MPa_1_2;ImageJ;;;
400;190;181;190 °C, 400 h, 181 MPa;190+%C2%B0C%2C+400+h%2C+181+MPa_1;tEMProcess_4303;tEM;STEM_JEOL_JEM_2200_FS;JEOL;0.0225;190+%C2%B0C%2C+400+h%2C+181+MPa_1_2;precipitateGeometryMeasurementProcess_4303;190+%C2%B0C%2C+400+h%2C+181+MPa_1_2_15;304;930.414;1339.872;67.012;25.813;14.995;1.4755472278;L_190+%C2%B0C%2C+400+h%2C+181+MPa_1_2;ImageJ;;;
400;190;181;190 °C, 400 h, 181 MPa;190+%C2%B0C%2C+400+h%2C+181+MPa_1;tEMProcess_4304;tEM;STEM_JEOL_JEM_2200_FS;JEOL;0.0225;190+%C2%B0C%2C+400+h%2C+181+MPa_1_2;precipitateGeometryMeasurementProcess_4304;190+%C2%B0C%2C+400+h%2C+181+MPa_1_2_16;865;982.627;1463.098;110.569;39.495;27.886;2.4889970189;L_190+%C2%B0C%2C+400+h%2C+181+MPa_1_2;ImageJ;;;
400;190;181;190 °C, 400 h, 181 MPa;190+%C2%B0C%2C+400+h%2C+181+MPa_1;tEMProcess_4305;tEM;STEM_JEOL_JEM_2200_FS;JEOL;0.0225;190+%C2%B0C%2C+400+h%2C+181+MPa_1_2;precipitateGeometryMeasurementProcess_4305;190+%C2%B0C%2C+400+h%2C+181+MPa_1_2_17;4389;1909.905;1585.766;261.078;78.76;70.953;5.6065940673;L_190+%C2%B0C%2C+400+h%2C+181+MPa_1_2;ImageJ;;;
400;190;181;190 °C, 400 h, 181 MPa;190+%C2%B0C%2C+400+h%2C+181+MPa_1;tEMProcess_4306;tEM;STEM_JEOL_JEM_2200_FS;JEOL;0.0225;190+%C2%B0C%2C+400+h%2C+181+MPa_1_2;precipitateGeometryMeasurementProcess_4306;190+%C2%B0C%2C+400+h%2C+181+MPa_1_2_18;191;1922.678;1666.95;62.527;26.502;9.176;1.1695882762;L_190+%C2%B0C%2C+400+h%2C+181+MPa_1_2;ImageJ;;;
400;190;181;190 °C, 400 h, 181 MPa;190+%C2%B0C%2C+400+h%2C+181+MPa_1;tEMProcess_4307;tEM;STEM_JEOL_JEM_2200_FS;JEOL;0.0225;190+%C2%B0C%2C+400+h%2C+181+MPa_1_2;precipitateGeometryMeasurementProcess_4307;190+%C2%B0C%2C+400+h%2C+181+MPa_1_2_19;7411;1568.089;1724.707;324.492;110.328;85.526;7.2854222765;L_190+%C2%B0C%2C+400+h%2C+181+MPa_1_2;ImageJ;;;
400;190;181;190 °C, 400 h, 181 MPa;190+%C2%B0C%2C+400+h%2C+181+MPa_1;tEMProcess_4308;tEM;STEM_JEOL_JEM_2200_FS;JEOL;0.0225;190+%C2%B0C%2C+400+h%2C+181+MPa_1_2;precipitateGeometryMeasurementProcess_4308;190+%C2%B0C%2C+400+h%2C+181+MPa_1_2_20;5439;1855.379;1790.771;278.007;92.187;75.121;6.2413114084;L_190+%C2%B0C%2C+400+h%2C+181+MPa_1_2;ImageJ;;;
400;190;181;190 °C, 400 h, 181 MPa;190+%C2%B0C%2C+400+h%2C+181+MPa_1;tEMProcess_4309;tEM;STEM_JEOL_JEM_2200_FS;JEOL;0.0225;190+%C2%B0C%2C+400+h%2C+181+MPa_1_2;precipitateGeometryMeasurementProcess_4309;190+%C2%B0C%2C+400+h%2C+181+MPa_1_2_21;1290;1408.529;1798.483;146.51;56.634;29.002;3.0395631999;L_190+%C2%B0C%2C+400+h%2C+181+MPa_1_2;ImageJ;;;
400;190;181;190 °C, 400 h, 181 MPa;190+%C2%B0C%2C+400+h%2C+181+MPa_1;tEMProcess_4310;tEM;STEM_JEOL_JEM_2200_FS;JEOL;0.0225;190+%C2%B0C%2C+400+h%2C+181+MPa_1_2;precipitateGeometryMeasurementProcess_4310;190+%C2%B0C%2C+400+h%2C+181+MPa_1_2_22;2852;899.033;1869.123;200.853;66.491;54.613;4.5195072073;L_190+%C2%B0C%2C+400+h%2C+181+MPa_1_2;ImageJ;;;
400;190;181;190 °C, 400 h, 181 MPa;190+%C2%B0C%2C+400+h%2C+181+MPa_1;tEMProcess_4311;tEM;STEM_JEOL_JEM_2200_FS;JEOL;0.0225;190+%C2%B0C%2C+400+h%2C+181+MPa_1_3;precipitateGeometryMeasurementProcess_4311;190+%C2%B0C%2C+400+h%2C+181+MPa_1_3_1;648;1242.931;55.551;96.326;33.493;24.634;2.1542883142;L_190+%C2%B0C%2C+400+h%2C+181+MPa_1_3;ImageJ;;;
400;190;181;190 °C, 400 h, 181 MPa;190+%C2%B0C%2C+400+h%2C+181+MPa_1;tEMProcess_4312;tEM;STEM_JEOL_JEM_2200_FS;JEOL;0.0225;190+%C2%B0C%2C+400+h%2C+181+MPa_1_3;precipitateGeometryMeasurementProcess_4312;190+%C2%B0C%2C+400+h%2C+181+MPa_1_3_2;181;497.213;121.439;57.841;23.427;9.837;1.1385591822;L_190+%C2%B0C%2C+400+h%2C+181+MPa_1_3;ImageJ;;;
400;190;181;190 °C, 400 h, 181 MPa;190+%C2%B0C%2C+400+h%2C+181+MPa_1;tEMProcess_4313;tEM;STEM_JEOL_JEM_2200_FS;JEOL;0.0225;190+%C2%B0C%2C+400+h%2C+181+MPa_1_3;precipitateGeometryMeasurementProcess_4313;190+%C2%B0C%2C+400+h%2C+181+MPa_1_3_3;1067;120.801;174.594;123.882;40.657;33.415;2.7643850297;L_190+%C2%B0C%2C+400+h%2C+181+MPa_1_3;ImageJ;;;
400;190;181;190 °C, 400 h, 181 MPa;190+%C2%B0C%2C+400+h%2C+181+MPa_1;tEMProcess_4314;tEM;STEM_JEOL_JEM_2200_FS;JEOL;0.0225;190+%C2%B0C%2C+400+h%2C+181+MPa_1_3;precipitateGeometryMeasurementProcess_4314;190+%C2%B0C%2C+400+h%2C+181+MPa_1_3_4;77;663.5;180.994;34.87;12.257;7.998;0.7426115255;L_190+%C2%B0C%2C+400+h%2C+181+MPa_1_3;ImageJ;;;
400;190;181;190 °C, 400 h, 181 MPa;190+%C2%B0C%2C+400+h%2C+181+MPa_1;tEMProcess_4315;tEM;STEM_JEOL_JEM_2200_FS;JEOL;0.0225;190+%C2%B0C%2C+400+h%2C+181+MPa_1_3;precipitateGeometryMeasurementProcess_4315;190+%C2%B0C%2C+400+h%2C+181+MPa_1_3_5;1322;1348.522;205.616;135.196;45.42;37.059;3.0770322658;L_190+%C2%B0C%2C+400+h%2C+181+MPa_1_3;ImageJ;;;
400;190;181;190 °C, 400 h, 181 MPa;190+%C2%B0C%2C+400+h%2C+181+MPa_1;tEMProcess_4316;tEM;STEM_JEOL_JEM_2200_FS;JEOL;0.0225;190+%C2%B0C%2C+400+h%2C+181+MPa_1_3;precipitateGeometryMeasurementProcess_4316;190+%C2%B0C%2C+400+h%2C+181+MPa_1_3_6;191;521.851;199.045;58.042;24.969;9.74;1.1695882762;L_190+%C2%B0C%2C+400+h%2C+181+MPa_1_3;ImageJ;;;
400;190;181;190 °C, 400 h, 181 MPa;190+%C2%B0C%2C+400+h%2C+181+MPa_1;tEMProcess_4317;tEM;STEM_JEOL_JEM_2200_FS;JEOL;0.0225;190+%C2%B0C%2C+400+h%2C+181+MPa_1_3;precipitateGeometryMeasurementProcess_4317;190+%C2%B0C%2C+400+h%2C+181+MPa_1_3_7;8120;1043.538;276.758;422.617;131.066;78.882;7.6259567404;L_190+%C2%B0C%2C+400+h%2C+181+MPa_1_3;ImageJ;;;
400;190;181;190 °C, 400 h, 181 MPa;190+%C2%B0C%2C+400+h%2C+181+MPa_1;tEMProcess_4318;tEM;STEM_JEOL_JEM_2200_FS;JEOL;0.0225;190+%C2%B0C%2C+400+h%2C+181+MPa_1_3;precipitateGeometryMeasurementProcess_4318;190+%C2%B0C%2C+400+h%2C+181+MPa_1_3_8;688;1577.615;245.654;99.497;35.027;25.009;2.2197831061;L_190+%C2%B0C%2C+400+h%2C+181+MPa_1_3;ImageJ;;;
400;190;181;190 °C, 400 h, 181 MPa;190+%C2%B0C%2C+400+h%2C+181+MPa_1;tEMProcess_4319;tEM;STEM_JEOL_JEM_2200_FS;JEOL;0.0225;190+%C2%B0C%2C+400+h%2C+181+MPa_1_3;precipitateGeometryMeasurementProcess_4319;190+%C2%B0C%2C+400+h%2C+181+MPa_1_3_9;1377;1502.414;264.912;150.61;52.712;33.261;3.1403878819;L_190+%C2%B0C%2C+400+h%2C+181+MPa_1_3;ImageJ;;;
400;190;181;190 °C, 400 h, 181 MPa;190+%C2%B0C%2C+400+h%2C+181+MPa_1;tEMProcess_4320;tEM;STEM_JEOL_JEM_2200_FS;JEOL;0.0225;190+%C2%B0C%2C+400+h%2C+181+MPa_1_3;precipitateGeometryMeasurementProcess_4320;190+%C2%B0C%2C+400+h%2C+181+MPa_1_3_10;1859;911.671;309.97;172.853;53.973;43.855;3.6488500605;L_190+%C2%B0C%2C+400+h%2C+181+MPa_1_3;ImageJ;;;
400;190;181;190 °C, 400 h, 181 MPa;190+%C2%B0C%2C+400+h%2C+181+MPa_1;tEMProcess_4321;tEM;STEM_JEOL_JEM_2200_FS;JEOL;0.0225;190+%C2%B0C%2C+400+h%2C+181+MPa_1_3;precipitateGeometryMeasurementProcess_4321;190+%C2%B0C%2C+400+h%2C+181+MPa_1_3_11;2536;842.69;325.53;219.137;81.164;39.783;4.2617792183;L_190+%C2%B0C%2C+400+h%2C+181+MPa_1_3;ImageJ;;;
400;190;181;190 °C, 400 h, 181 MPa;190+%C2%B0C%2C+400+h%2C+181+MPa_1;tEMProcess_4322;tEM;STEM_JEOL_JEM_2200_FS;JEOL;0.0225;190+%C2%B0C%2C+400+h%2C+181+MPa_1_3;precipitateGeometryMeasurementProcess_4322;190+%C2%B0C%2C+400+h%2C+181+MPa_1_3_12;3847;1530.877;337.525;302.777;102.118;47.966;5.2490101899;L_190+%C2%B0C%2C+400+h%2C+181+MPa_1_3;ImageJ;;;
400;190;181;190 °C, 400 h, 181 MPa;190+%C2%B0C%2C+400+h%2C+181+MPa_1;tEMProcess_4323;tEM;STEM_JEOL_JEM_2200_FS;JEOL;0.0225;190+%C2%B0C%2C+400+h%2C+181+MPa_1_3;precipitateGeometryMeasurementProcess_4323;190+%C2%B0C%2C+400+h%2C+181+MPa_1_3_13;241;1447.799;334.724;60.77;19.543;15.701;1.3137866485;L_190+%C2%B0C%2C+400+h%2C+181+MPa_1_3;ImageJ;;;
400;190;181;190 °C, 400 h, 181 MPa;190+%C2%B0C%2C+400+h%2C+181+MPa_1;tEMProcess_4324;tEM;STEM_JEOL_JEM_2200_FS;JEOL;0.0225;190+%C2%B0C%2C+400+h%2C+181+MPa_1_3;precipitateGeometryMeasurementProcess_4324;190+%C2%B0C%2C+400+h%2C+181+MPa_1_3_14;424;725.601;356.649;78.912;30.312;17.81;1.7426061845;L_190+%C2%B0C%2C+400+h%2C+181+MPa_1_3;ImageJ;;;
400;190;181;190 °C, 400 h, 181 MPa;190+%C2%B0C%2C+400+h%2C+181+MPa_1;tEMProcess_4325;tEM;STEM_JEOL_JEM_2200_FS;JEOL;0.0225;190+%C2%B0C%2C+400+h%2C+181+MPa_1_3;precipitateGeometryMeasurementProcess_4325;190+%C2%B0C%2C+400+h%2C+181+MPa_1_3_15;86;1437.5;352.756;37.456;15.706;6.972;0.7848118435;L_190+%C2%B0C%2C+400+h%2C+181+MPa_1_3;ImageJ;;;
400;190;181;190 °C, 400 h, 181 MPa;190+%C2%B0C%2C+400+h%2C+181+MPa_1;tEMProcess_4326;tEM;STEM_JEOL_JEM_2200_FS;JEOL;0.0225;190+%C2%B0C%2C+400+h%2C+181+MPa_1_3;precipitateGeometryMeasurementProcess_4326;190+%C2%B0C%2C+400+h%2C+181+MPa_1_3_16;1508;1358.789;371.651;175.137;70.414;27.268;3.2863740563;L_190+%C2%B0C%2C+400+h%2C+181+MPa_1_3;ImageJ;;;
400;190;181;190 °C, 400 h, 181 MPa;190+%C2%B0C%2C+400+h%2C+181+MPa_1;tEMProcess_4327;tEM;STEM_JEOL_JEM_2200_FS;JEOL;0.0225;190+%C2%B0C%2C+400+h%2C+181+MPa_1_3;precipitateGeometryMeasurementProcess_4327;190+%C2%B0C%2C+400+h%2C+181+MPa_1_3_17;92;1470.848;376.663;36.385;13.222;8.859;0.8117274570;L_190+%C2%B0C%2C+400+h%2C+181+MPa_1_3;ImageJ;;;
400;190;181;190 °C, 400 h, 181 MPa;190+%C2%B0C%2C+400+h%2C+181+MPa_1;tEMProcess_4328;tEM;STEM_JEOL_JEM_2200_FS;JEOL;0.0225;190+%C2%B0C%2C+400+h%2C+181+MPa_1_3;precipitateGeometryMeasurementProcess_4328;190+%C2%B0C%2C+400+h%2C+181+MPa_1_3_18;359;1316.071;418.514;76.912;30.328;15.072;1.6034799985;L_190+%C2%B0C%2C+400+h%2C+181+MPa_1_3;ImageJ;;;
400;190;181;190 °C, 400 h, 181 MPa;190+%C2%B0C%2C+400+h%2C+181+MPa_1;tEMProcess_4329;tEM;STEM_JEOL_JEM_2200_FS;JEOL;0.0225;190+%C2%B0C%2C+400+h%2C+181+MPa_1_3;precipitateGeometryMeasurementProcess_4329;190+%C2%B0C%2C+400+h%2C+181+MPa_1_3_19;1872;901.798;435.124;167.196;58.538;40.717;3.6615860506;L_190+%C2%B0C%2C+400+h%2C+181+MPa_1_3;ImageJ;;;
400;190;181;190 °C, 400 h, 181 MPa;190+%C2%B0C%2C+400+h%2C+181+MPa_1;tEMProcess_4330;tEM;STEM_JEOL_JEM_2200_FS;JEOL;0.0225;190+%C2%B0C%2C+400+h%2C+181+MPa_1_3;precipitateGeometryMeasurementProcess_4330;190+%C2%B0C%2C+400+h%2C+181+MPa_1_3_20;2088;541.946;492.591;173.38;61.143;43.48;3.8670658713;L_190+%C2%B0C%2C+400+h%2C+181+MPa_1_3;ImageJ;;;
400;190;181;190 °C, 400 h, 181 MPa;190+%C2%B0C%2C+400+h%2C+181+MPa_1;tEMProcess_4331;tEM;STEM_JEOL_JEM_2200_FS;JEOL;0.0225;190+%C2%B0C%2C+400+h%2C+181+MPa_1_3;precipitateGeometryMeasurementProcess_4331;190+%C2%B0C%2C+400+h%2C+181+MPa_1_3_21;1191;1352.495;493.386;128.811;41.244;36.767;2.9206008243;L_190+%C2%B0C%2C+400+h%2C+181+MPa_1_3;ImageJ;;;
400;190;181;190 °C, 400 h, 181 MPa;190+%C2%B0C%2C+400+h%2C+181+MPa_1;tEMProcess_4332;tEM;STEM_JEOL_JEM_2200_FS;JEOL;0.0225;190+%C2%B0C%2C+400+h%2C+181+MPa_1_3;precipitateGeometryMeasurementProcess_4332;190+%C2%B0C%2C+400+h%2C+181+MPa_1_3_22;434;754.364;664.447;86.669;31.132;17.75;1.7630360287;L_190+%C2%B0C%2C+400+h%2C+181+MPa_1_3;ImageJ;;;
400;190;181;190 °C, 400 h, 181 MPa;190+%C2%B0C%2C+400+h%2C+181+MPa_1;tEMProcess_4333;tEM;STEM_JEOL_JEM_2200_FS;JEOL;0.0225;190+%C2%B0C%2C+400+h%2C+181+MPa_1_3;precipitateGeometryMeasurementProcess_4333;190+%C2%B0C%2C+400+h%2C+181+MPa_1_3_23;1616;1003.864;729.483;153.581;56.245;36.582;3.4020210848;L_190+%C2%B0C%2C+400+h%2C+181+MPa_1_3;ImageJ;;;
400;190;181;190 °C, 400 h, 181 MPa;190+%C2%B0C%2C+400+h%2C+181+MPa_1;tEMProcess_4334;tEM;STEM_JEOL_JEM_2200_FS;JEOL;0.0225;190+%C2%B0C%2C+400+h%2C+181+MPa_1_3;precipitateGeometryMeasurementProcess_4334;190+%C2%B0C%2C+400+h%2C+181+MPa_1_3_24;1038;384.76;754.394;140.267;57.309;23.061;2.7265596256;L_190+%C2%B0C%2C+400+h%2C+181+MPa_1_3;ImageJ;;;
400;190;181;190 °C, 400 h, 181 MPa;190+%C2%B0C%2C+400+h%2C+181+MPa_1;tEMProcess_4335;tEM;STEM_JEOL_JEM_2200_FS;JEOL;0.0225;190+%C2%B0C%2C+400+h%2C+181+MPa_1_3;precipitateGeometryMeasurementProcess_4335;190+%C2%B0C%2C+400+h%2C+181+MPa_1_3_25;6253;1482.794;800.44;307.505;96.671;82.357;6.6920709546;L_190+%C2%B0C%2C+400+h%2C+181+MPa_1_3;ImageJ;;;
400;190;181;190 °C, 400 h, 181 MPa;190+%C2%B0C%2C+400+h%2C+181+MPa_1;tEMProcess_4336;tEM;STEM_JEOL_JEM_2200_FS;JEOL;0.0225;190+%C2%B0C%2C+400+h%2C+181+MPa_1_3;precipitateGeometryMeasurementProcess_4336;190+%C2%B0C%2C+400+h%2C+181+MPa_1_3_26;793;1770.568;803.587;104.326;32.36;31.202;2.3831584388;L_190+%C2%B0C%2C+400+h%2C+181+MPa_1_3;ImageJ;;;
400;190;181;190 °C, 400 h, 181 MPa;190+%C2%B0C%2C+400+h%2C+181+MPa_1;tEMProcess_4337;tEM;STEM_JEOL_JEM_2200_FS;JEOL;0.0225;190+%C2%B0C%2C+400+h%2C+181+MPa_1_3;precipitateGeometryMeasurementProcess_4337;190+%C2%B0C%2C+400+h%2C+181+MPa_1_3_27;8766;1934.514;886.245;356.877;121.07;92.188;7.9234998834;L_190+%C2%B0C%2C+400+h%2C+181+MPa_1_3;ImageJ;;;
400;190;181;190 °C, 400 h, 181 MPa;190+%C2%B0C%2C+400+h%2C+181+MPa_1;tEMProcess_4338;tEM;STEM_JEOL_JEM_2200_FS;JEOL;0.0225;190+%C2%B0C%2C+400+h%2C+181+MPa_1_3;precipitateGeometryMeasurementProcess_4338;190+%C2%B0C%2C+400+h%2C+181+MPa_1_3_28;1849;857.742;890.091;180.894;53.078;44.354;3.6390228139;L_190+%C2%B0C%2C+400+h%2C+181+MPa_1_3;ImageJ;;;
400;190;181;190 °C, 400 h, 181 MPa;190+%C2%B0C%2C+400+h%2C+181+MPa_1;tEMProcess_4339;tEM;STEM_JEOL_JEM_2200_FS;JEOL;0.0225;190+%C2%B0C%2C+400+h%2C+181+MPa_1_3;precipitateGeometryMeasurementProcess_4339;190+%C2%B0C%2C+400+h%2C+181+MPa_1_3_29;347;439.967;928.097;71.255;24.832;17.792;1.5764531190;L_190+%C2%B0C%2C+400+h%2C+181+MPa_1_3;ImageJ;;;
400;190;181;190 °C, 400 h, 181 MPa;190+%C2%B0C%2C+400+h%2C+181+MPa_1;tEMProcess_4340;tEM;STEM_JEOL_JEM_2200_FS;JEOL;0.0225;190+%C2%B0C%2C+400+h%2C+181+MPa_1_3;precipitateGeometryMeasurementProcess_4340;190+%C2%B0C%2C+400+h%2C+181+MPa_1_3_30;3516;1171.537;952.64;223.321;67.556;66.266;5.0181166882;L_190+%C2%B0C%2C+400+h%2C+181+MPa_1_3;ImageJ;;;
400;190;181;190 °C, 400 h, 181 MPa;190+%C2%B0C%2C+400+h%2C+181+MPa_1;tEMProcess_4341;tEM;STEM_JEOL_JEM_2200_FS;JEOL;0.0225;190+%C2%B0C%2C+400+h%2C+181+MPa_1_3;precipitateGeometryMeasurementProcess_4341;190+%C2%B0C%2C+400+h%2C+181+MPa_1_3_31;2360;895.192;1031.95;193.723;66.3;45.322;4.1112352105;L_190+%C2%B0C%2C+400+h%2C+181+MPa_1_3;ImageJ;;;
400;190;181;190 °C, 400 h, 181 MPa;190+%C2%B0C%2C+400+h%2C+181+MPa_1;tEMProcess_4342;tEM;STEM_JEOL_JEM_2200_FS;JEOL;0.0225;190+%C2%B0C%2C+400+h%2C+181+MPa_1_3;precipitateGeometryMeasurementProcess_4342;190+%C2%B0C%2C+400+h%2C+181+MPa_1_3_32;53;1301.33;1016.538;26.971;9.522;7.087;0.6161043250;L_190+%C2%B0C%2C+400+h%2C+181+MPa_1_3;ImageJ;;;
400;190;181;190 °C, 400 h, 181 MPa;190+%C2%B0C%2C+400+h%2C+181+MPa_1;tEMProcess_4343;tEM;STEM_JEOL_JEM_2200_FS;JEOL;0.0225;190+%C2%B0C%2C+400+h%2C+181+MPa_1_3;precipitateGeometryMeasurementProcess_4343;190+%C2%B0C%2C+400+h%2C+181+MPa_1_3_33;6041;91.699;1105.32;325.304;99.547;77.267;6.5776496946;L_190+%C2%B0C%2C+400+h%2C+181+MPa_1_3;ImageJ;;;
400;190;181;190 °C, 400 h, 181 MPa;190+%C2%B0C%2C+400+h%2C+181+MPa_1;tEMProcess_4344;tEM;STEM_JEOL_JEM_2200_FS;JEOL;0.0225;190+%C2%B0C%2C+400+h%2C+181+MPa_1_3;precipitateGeometryMeasurementProcess_4344;190+%C2%B0C%2C+400+h%2C+181+MPa_1_3_34;1860;701.733;1141.996;175.581;61.433;38.55;3.6498313299;L_190+%C2%B0C%2C+400+h%2C+181+MPa_1_3;ImageJ;;;
400;190;181;190 °C, 400 h, 181 MPa;190+%C2%B0C%2C+400+h%2C+181+MPa_1;tEMProcess_4345;tEM;STEM_JEOL_JEM_2200_FS;JEOL;0.0225;190+%C2%B0C%2C+400+h%2C+181+MPa_1_3;precipitateGeometryMeasurementProcess_4345;190+%C2%B0C%2C+400+h%2C+181+MPa_1_3_35;160;1829.15;1130.588;47.355;18.22;11.181;1.0704744697;L_190+%C2%B0C%2C+400+h%2C+181+MPa_1_3;ImageJ;;;
400;190;181;190 °C, 400 h, 181 MPa;190+%C2%B0C%2C+400+h%2C+181+MPa_1;tEMProcess_4346;tEM;STEM_JEOL_JEM_2200_FS;JEOL;0.0225;190+%C2%B0C%2C+400+h%2C+181+MPa_1_3;precipitateGeometryMeasurementProcess_4346;190+%C2%B0C%2C+400+h%2C+181+MPa_1_3_36;1447;615.143;1169.182;144.953;47.083;39.131;3.2192194892;L_190+%C2%B0C%2C+400+h%2C+181+MPa_1_3;ImageJ;;;
400;190;181;190 °C, 400 h, 181 MPa;190+%C2%B0C%2C+400+h%2C+181+MPa_1;tEMProcess_4347;tEM;STEM_JEOL_JEM_2200_FS;JEOL;0.0225;190+%C2%B0C%2C+400+h%2C+181+MPa_1_3;precipitateGeometryMeasurementProcess_4347;190+%C2%B0C%2C+400+h%2C+181+MPa_1_3_37;70;458.086;1196.343;30.728;10.094;8.829;0.7080523079;L_190+%C2%B0C%2C+400+h%2C+181+MPa_1_3;ImageJ;;;
400;190;181;190 °C, 400 h, 181 MPa;190+%C2%B0C%2C+400+h%2C+181+MPa_1;tEMProcess_4348;tEM;STEM_JEOL_JEM_2200_FS;JEOL;0.0225;190+%C2%B0C%2C+400+h%2C+181+MPa_1_3;precipitateGeometryMeasurementProcess_4348;190+%C2%B0C%2C+400+h%2C+181+MPa_1_3_38;3692;1489.891;1230.04;232.309;72.693;64.666;5.1421787450;L_190+%C2%B0C%2C+400+h%2C+181+MPa_1_3;ImageJ;;;
400;190;181;190 °C, 400 h, 181 MPa;190+%C2%B0C%2C+400+h%2C+181+MPa_1;tEMProcess_4349;tEM;STEM_JEOL_JEM_2200_FS;JEOL;0.0225;190+%C2%B0C%2C+400+h%2C+181+MPa_1_3;precipitateGeometryMeasurementProcess_4349;190+%C2%B0C%2C+400+h%2C+181+MPa_1_3_39;592;438.211;1236.027;121.296;44.728;16.852;2.0590987553;L_190+%C2%B0C%2C+400+h%2C+181+MPa_1_3;ImageJ;;;
400;190;181;190 °C, 400 h, 181 MPa;190+%C2%B0C%2C+400+h%2C+181+MPa_1;tEMProcess_4350;tEM;STEM_JEOL_JEM_2200_FS;JEOL;0.0225;190+%C2%B0C%2C+400+h%2C+181+MPa_1_3;precipitateGeometryMeasurementProcess_4350;190+%C2%B0C%2C+400+h%2C+181+MPa_1_3_40;4871;871.069;1265.355;265.137;86.414;71.77;5.9064344364;L_190+%C2%B0C%2C+400+h%2C+181+MPa_1_3;ImageJ;;;
400;190;181;190 °C, 400 h, 181 MPa;190+%C2%B0C%2C+400+h%2C+181+MPa_1;tEMProcess_4351;tEM;STEM_JEOL_JEM_2200_FS;JEOL;0.0225;190+%C2%B0C%2C+400+h%2C+181+MPa_1_3;precipitateGeometryMeasurementProcess_4351;190+%C2%B0C%2C+400+h%2C+181+MPa_1_3_41;1221;1081.433;1252.81;161.782;70.16;22.158;2.9571554488;L_190+%C2%B0C%2C+400+h%2C+181+MPa_1_3;ImageJ;;;
400;190;181;190 °C, 400 h, 181 MPa;190+%C2%B0C%2C+400+h%2C+181+MPa_1;tEMProcess_4352;tEM;STEM_JEOL_JEM_2200_FS;JEOL;0.0225;190+%C2%B0C%2C+400+h%2C+181+MPa_1_3;precipitateGeometryMeasurementProcess_4352;190+%C2%B0C%2C+400+h%2C+181+MPa_1_3_42;5644;435.09;1350.471;284.978;87.319;82.298;6.3578433801;L_190+%C2%B0C%2C+400+h%2C+181+MPa_1_3;ImageJ;;;
400;190;181;190 °C, 400 h, 181 MPa;190+%C2%B0C%2C+400+h%2C+181+MPa_1;tEMProcess_4353;tEM;STEM_JEOL_JEM_2200_FS;JEOL;0.0225;190+%C2%B0C%2C+400+h%2C+181+MPa_1_3;precipitateGeometryMeasurementProcess_4353;190+%C2%B0C%2C+400+h%2C+181+MPa_1_3_43;3204;928.932;1516.374;212.836;67.608;60.34;4.7902984975;L_190+%C2%B0C%2C+400+h%2C+181+MPa_1_3;ImageJ;;;
400;190;181;190 °C, 400 h, 181 MPa;190+%C2%B0C%2C+400+h%2C+181+MPa_1;tEMProcess_4354;tEM;STEM_JEOL_JEM_2200_FS;JEOL;0.0225;190+%C2%B0C%2C+400+h%2C+181+MPa_1_3;precipitateGeometryMeasurementProcess_4354;190+%C2%B0C%2C+400+h%2C+181+MPa_1_3_44;429;838.983;1577.598;77.841;27.405;19.931;1.7528508711;L_190+%C2%B0C%2C+400+h%2C+181+MPa_1_3;ImageJ;;;
400;190;181;190 °C, 400 h, 181 MPa;190+%C2%B0C%2C+400+h%2C+181+MPa_1;tEMProcess_4355;tEM;STEM_JEOL_JEM_2200_FS;JEOL;0.0225;190+%C2%B0C%2C+400+h%2C+181+MPa_1_3;precipitateGeometryMeasurementProcess_4355;190+%C2%B0C%2C+400+h%2C+181+MPa_1_3_45;6219;954.188;1629.953;304.049;106.428;74.401;6.6738524556;L_190+%C2%B0C%2C+400+h%2C+181+MPa_1_3;ImageJ;;;
400;190;181;190 °C, 400 h, 181 MPa;190+%C2%B0C%2C+400+h%2C+181+MPa_1;tEMProcess_4356;tEM;STEM_JEOL_JEM_2200_FS;JEOL;0.0225;190+%C2%B0C%2C+400+h%2C+181+MPa_1_3;precipitateGeometryMeasurementProcess_4356;190+%C2%B0C%2C+400+h%2C+181+MPa_1_3_46;1539;1099.82;1707.799;147.054;48.919;40.056;3.3199812626;L_190+%C2%B0C%2C+400+h%2C+181+MPa_1_3;ImageJ;;;
400;190;181;190 °C, 400 h, 181 MPa;190+%C2%B0C%2C+400+h%2C+181+MPa_1;tEMProcess_4357;tEM;STEM_JEOL_JEM_2200_FS;JEOL;0.0225;190+%C2%B0C%2C+400+h%2C+181+MPa_1_3;precipitateGeometryMeasurementProcess_4357;190+%C2%B0C%2C+400+h%2C+181+MPa_1_3_47;5187;559.049;1750.538;271.078;82.085;80.456;6.0950103398;L_190+%C2%B0C%2C+400+h%2C+181+MPa_1_3;ImageJ;;;
400;190;181;190 °C, 400 h, 181 MPa;190+%C2%B0C%2C+400+h%2C+181+MPa_1;tEMProcess_4358;tEM;STEM_JEOL_JEM_2200_FS;JEOL;0.0225;190+%C2%B0C%2C+400+h%2C+181+MPa_1_3;precipitateGeometryMeasurementProcess_4358;190+%C2%B0C%2C+400+h%2C+181+MPa_1_3_48;2755;1391.318;1807.213;198.936;69.232;50.667;4.4419853748;L_190+%C2%B0C%2C+400+h%2C+181+MPa_1_3;ImageJ;;;
400;190;181;190 °C, 400 h, 181 MPa;190+%C2%B0C%2C+400+h%2C+181+MPa_1;tEMProcess_4359;tEM;STEM_JEOL_JEM_2200_FS;JEOL;0.0225;190+%C2%B0C%2C+400+h%2C+181+MPa_1_3;precipitateGeometryMeasurementProcess_4359;190+%C2%B0C%2C+400+h%2C+181+MPa_1_3_49;10040;1897.529;1839.882;382.676;123.451;103.549;8.4797525488;L_190+%C2%B0C%2C+400+h%2C+181+MPa_1_3;ImageJ;;;
400;190;181;190 °C, 400 h, 181 MPa;190+%C2%B0C%2C+400+h%2C+181+MPa_1;tEMProcess_4360;tEM;STEM_JEOL_JEM_2200_FS;JEOL;0.0225;190+%C2%B0C%2C+400+h%2C+181+MPa_1_3;precipitateGeometryMeasurementProcess_4360;190+%C2%B0C%2C+400+h%2C+181+MPa_1_3_50;396;567.101;1828.899;88.426;37.818;13.332;1.6840846433;L_190+%C2%B0C%2C+400+h%2C+181+MPa_1_3;ImageJ;;;
400;190;181;190 °C, 400 h, 181 MPa;190+%C2%B0C%2C+400+h%2C+181+MPa_1;tEMProcess_4361;tEM;STEM_JEOL_JEM_2200_FS;JEOL;0.0225;190+%C2%B0C%2C+400+h%2C+181+MPa_1_3;precipitateGeometryMeasurementProcess_4361;190+%C2%B0C%2C+400+h%2C+181+MPa_1_3_51;9336;211.511;1887.529;366.475;114.693;103.641;8.1770517115;L_190+%C2%B0C%2C+400+h%2C+181+MPa_1_3;ImageJ;;;
400;190;181;190 °C, 400 h, 181 MPa;190+%C2%B0C%2C+400+h%2C+181+MPa_1;tEMProcess_4362;tEM;STEM_JEOL_JEM_2200_FS;JEOL;0.0225;190+%C2%B0C%2C+400+h%2C+181+MPa_1_3;precipitateGeometryMeasurementProcess_4362;190+%C2%B0C%2C+400+h%2C+181+MPa_1_3_52;5866;500.691;1954.374;288.25;97.571;76.547;6.4816765060;L_190+%C2%B0C%2C+400+h%2C+181+MPa_1_3;ImageJ;;;
400;190;181;190 °C, 400 h, 181 MPa;190+%C2%B0C%2C+400+h%2C+181+MPa_1;tEMProcess_4363;tEM;STEM_JEOL_JEM_2200_FS;JEOL;0.0225;190+%C2%B0C%2C+400+h%2C+181+MPa_1_3;precipitateGeometryMeasurementProcess_4363;190+%C2%B0C%2C+400+h%2C+181+MPa_1_3_53;1580;51.635;1962.748;155.681;58.75;34.242;3.3639138595;L_190+%C2%B0C%2C+400+h%2C+181+MPa_1_3;ImageJ;;;
400;190;181;190 °C, 400 h, 181 MPa;190+%C2%B0C%2C+400+h%2C+181+MPa_1;tEMProcess_4364;tEM;STEM_JEOL_JEM_2200_FS;JEOL;0.0225;190+%C2%B0C%2C+400+h%2C+181+MPa_1_4;precipitateGeometryMeasurementProcess_4364;190+%C2%B0C%2C+400+h%2C+181+MPa_1_4_1;1369;323.997;26.933;138.267;46.475;37.505;3.1312521887;L_190+%C2%B0C%2C+400+h%2C+181+MPa_1_4;ImageJ;;;
400;190;181;190 °C, 400 h, 181 MPa;190+%C2%B0C%2C+400+h%2C+181+MPa_1;tEMProcess_4365;tEM;STEM_JEOL_JEM_2200_FS;JEOL;0.0225;190+%C2%B0C%2C+400+h%2C+181+MPa_1_4;precipitateGeometryMeasurementProcess_4365;190+%C2%B0C%2C+400+h%2C+181+MPa_1_4_2;164;469.378;44.463;48.527;18.186;11.482;1.0837727991;L_190+%C2%B0C%2C+400+h%2C+181+MPa_1_4;ImageJ;;;
400;190;181;190 °C, 400 h, 181 MPa;190+%C2%B0C%2C+400+h%2C+181+MPa_1;tEMProcess_4366;tEM;STEM_JEOL_JEM_2200_FS;JEOL;0.0225;190+%C2%B0C%2C+400+h%2C+181+MPa_1_4;precipitateGeometryMeasurementProcess_4366;190+%C2%B0C%2C+400+h%2C+181+MPa_1_4_3;721;554.54;69.18;101.255;35.694;25.719;2.2723956805;L_190+%C2%B0C%2C+400+h%2C+181+MPa_1_4;ImageJ;;;
400;190;181;190 °C, 400 h, 181 MPa;190+%C2%B0C%2C+400+h%2C+181+MPa_1;tEMProcess_4367;tEM;STEM_JEOL_JEM_2200_FS;JEOL;0.0225;190+%C2%B0C%2C+400+h%2C+181+MPa_1_4;precipitateGeometryMeasurementProcess_4367;190+%C2%B0C%2C+400+h%2C+181+MPa_1_4_4;1915;478.202;88.067;168.51;57.04;42.746;3.7034007643;L_190+%C2%B0C%2C+400+h%2C+181+MPa_1_4;ImageJ;;;
400;190;181;190 °C, 400 h, 181 MPa;190+%C2%B0C%2C+400+h%2C+181+MPa_1;tEMProcess_4368;tEM;STEM_JEOL_JEM_2200_FS;JEOL;0.0225;190+%C2%B0C%2C+400+h%2C+181+MPa_1_4;precipitateGeometryMeasurementProcess_4368;190+%C2%B0C%2C+400+h%2C+181+MPa_1_4_5;1192;1749.329;107.749;138.468;53.454;28.393;2.9218266799;L_190+%C2%B0C%2C+400+h%2C+181+MPa_1_4;ImageJ;;;
400;190;181;190 °C, 400 h, 181 MPa;190+%C2%B0C%2C+400+h%2C+181+MPa_1;tEMProcess_4369;tEM;STEM_JEOL_JEM_2200_FS;JEOL;0.0225;190+%C2%B0C%2C+400+h%2C+181+MPa_1_4;precipitateGeometryMeasurementProcess_4369;190+%C2%B0C%2C+400+h%2C+181+MPa_1_4_6;9255;1859.81;172.888;372.676;133.962;87.964;8.1415020066;L_190+%C2%B0C%2C+400+h%2C+181+MPa_1_4;ImageJ;;;
400;190;181;190 °C, 400 h, 181 MPa;190+%C2%B0C%2C+400+h%2C+181+MPa_1;tEMProcess_4370;tEM;STEM_JEOL_JEM_2200_FS;JEOL;0.0225;190+%C2%B0C%2C+400+h%2C+181+MPa_1_4;precipitateGeometryMeasurementProcess_4370;190+%C2%B0C%2C+400+h%2C+181+MPa_1_4_7;386;1999.609;177.448;95.255;39.382;12.48;1.6626849857;L_190+%C2%B0C%2C+400+h%2C+181+MPa_1_4;ImageJ;;;
400;190;181;190 °C, 400 h, 181 MPa;190+%C2%B0C%2C+400+h%2C+181+MPa_1;tEMProcess_4371;tEM;STEM_JEOL_JEM_2200_FS;JEOL;0.0225;190+%C2%B0C%2C+400+h%2C+181+MPa_1_4;precipitateGeometryMeasurementProcess_4371;190+%C2%B0C%2C+400+h%2C+181+MPa_1_4_8;1683;337.135;193.288;184.409;73.305;29.232;3.4718294335;L_190+%C2%B0C%2C+400+h%2C+181+MPa_1_4;ImageJ;;;
400;190;181;190 °C, 400 h, 181 MPa;190+%C2%B0C%2C+400+h%2C+181+MPa_1;tEMProcess_4372;tEM;STEM_JEOL_JEM_2200_FS;JEOL;0.0225;190+%C2%B0C%2C+400+h%2C+181+MPa_1_4;precipitateGeometryMeasurementProcess_4372;190+%C2%B0C%2C+400+h%2C+181+MPa_1_4_9;2399;1098.666;212.698;204.551;71.141;42.936;4.1450659683;L_190+%C2%B0C%2C+400+h%2C+181+MPa_1_4;ImageJ;;;
400;190;181;190 °C, 400 h, 181 MPa;190+%C2%B0C%2C+400+h%2C+181+MPa_1;tEMProcess_4373;tEM;STEM_JEOL_JEM_2200_FS;JEOL;0.0225;190+%C2%B0C%2C+400+h%2C+181+MPa_1_4;precipitateGeometryMeasurementProcess_4373;190+%C2%B0C%2C+400+h%2C+181+MPa_1_4_10;239;445.341;196.6;60.184;22.607;13.461;1.3083238945;L_190+%C2%B0C%2C+400+h%2C+181+MPa_1_4;ImageJ;;;
400;190;181;190 °C, 400 h, 181 MPa;190+%C2%B0C%2C+400+h%2C+181+MPa_1;tEMProcess_4374;tEM;STEM_JEOL_JEM_2200_FS;JEOL;0.0225;190+%C2%B0C%2C+400+h%2C+181+MPa_1_4;precipitateGeometryMeasurementProcess_4374;190+%C2%B0C%2C+400+h%2C+181+MPa_1_4_11;56;529.357;198.536;28.385;10.188;6.999;0.6333012368;L_190+%C2%B0C%2C+400+h%2C+181+MPa_1_4;ImageJ;;;
400;190;181;190 °C, 400 h, 181 MPa;190+%C2%B0C%2C+400+h%2C+181+MPa_1;tEMProcess_4375;tEM;STEM_JEOL_JEM_2200_FS;JEOL;0.0225;190+%C2%B0C%2C+400+h%2C+181+MPa_1_4;precipitateGeometryMeasurementProcess_4375;190+%C2%B0C%2C+400+h%2C+181+MPa_1_4_12;480;294.017;237.394;89.497;35.086;17.419;1.8541161697;L_190+%C2%B0C%2C+400+h%2C+181+MPa_1_4;ImageJ;;;
400;190;181;190 °C, 400 h, 181 MPa;190+%C2%B0C%2C+400+h%2C+181+MPa_1;tEMProcess_4376;tEM;STEM_JEOL_JEM_2200_FS;JEOL;0.0225;190+%C2%B0C%2C+400+h%2C+181+MPa_1_4;precipitateGeometryMeasurementProcess_4376;190+%C2%B0C%2C+400+h%2C+181+MPa_1_4_13;234;541.312;235.034;58.77;18.642;15.982;1.2945661631;L_190+%C2%B0C%2C+400+h%2C+181+MPa_1_4;ImageJ;;;
400;190;181;190 °C, 400 h, 181 MPa;190+%C2%B0C%2C+400+h%2C+181+MPa_1;tEMProcess_4377;tEM;STEM_JEOL_JEM_2200_FS;JEOL;0.0225;190+%C2%B0C%2C+400+h%2C+181+MPa_1_4;precipitateGeometryMeasurementProcess_4377;190+%C2%B0C%2C+400+h%2C+181+MPa_1_4_14;1255;330.745;314.448;132.468;41.91;38.127;2.9980452650;L_190+%C2%B0C%2C+400+h%2C+181+MPa_1_4;ImageJ;;;
400;190;181;190 °C, 400 h, 181 MPa;190+%C2%B0C%2C+400+h%2C+181+MPa_1;tEMProcess_4378;tEM;STEM_JEOL_JEM_2200_FS;JEOL;0.0225;190+%C2%B0C%2C+400+h%2C+181+MPa_1_4;precipitateGeometryMeasurementProcess_4378;190+%C2%B0C%2C+400+h%2C+181+MPa_1_4_15;3167;1651.378;571.724;247.622;82.295;48.999;4.7625588411;L_190+%C2%B0C%2C+400+h%2C+181+MPa_1_4;ImageJ;;;
