Repository: materialdigital/demo-orowan

# demo-orowan

This repository hosts a Jupyter notebook demonstrator that is based on an ontological framework. This framework is structured around the Platform MaterialDigital Core Ontology (PMDco), Tensile Test Ontology (TTO), and Precipitate Geometry Ontology (PGO). This approach allows for a nuanced exploration and demonstration of the Orowan correlation in materials science. This example is provided by the PMD core team.

For more information on these ontologies and the underlying framework, please visit:
- PMDco: [Platform MaterialDigital Core Ontology](https://github.com/materialdigital/core-ontology).

File: data/TEM_data.csv (part 30 of 41)
specimenAgingtime;specimenAgingT;specimenCreepStress;specimenMaterialStateName;specimen_ID;tEMProcess;transmissionElectronMicroscope;manufacturerSeries;tEMManufacturer;calibrationFactor;dFImage_ID;precipitateGeometryMeasurement;particleNumber;particleArea;weightedXPositionCentralPoint;weightedYPositionCentralPoint;perimeter;elipseFitMajorAxis;elipseFitMinorAxis;particleRadius_nm;labDFImage_ID;softwareAgent;;;
400;190;181;190 °C, 400 h, 181 MPa;190+%C2%B0C%2C+400+h%2C+181+MPa_1;tEMProcess_4379;tEM;STEM_JEOL_JEM_2200_FS;JEOL;0.0225;190+%C2%B0C%2C+400+h%2C+181+MPa_1_4;precipitateGeometryMeasurementProcess_4379;190+%C2%B0C%2C+400+h%2C+181+MPa_1_4_16;4355;1546.671;600.187;282.978;105.33;52.643;5.5848357158;L_190+%C2%B0C%2C+400+h%2C+181+MPa_1_4;ImageJ;;;
400;190;181;190 °C, 400 h, 181 MPa;190+%C2%B0C%2C+400+h%2C+181+MPa_1;tEMProcess_4380;tEM;STEM_JEOL_JEM_2200_FS;JEOL;0.0225;190+%C2%B0C%2C+400+h%2C+181+MPa_1_4;precipitateGeometryMeasurementProcess_4380;190+%C2%B0C%2C+400+h%2C+181+MPa_1_4_17;6258;463.316;623.47;306.09;96.556;82.521;6.6947459641;L_190+%C2%B0C%2C+400+h%2C+181+MPa_1_4;ImageJ;;;
400;190;181;190 °C, 400 h, 181 MPa;190+%C2%B0C%2C+400+h%2C+181+MPa_1;tEMProcess_4381;tEM;STEM_JEOL_JEM_2200_FS;JEOL;0.0225;190+%C2%B0C%2C+400+h%2C+181+MPa_1_4;precipitateGeometryMeasurementProcess_4381;190+%C2%B0C%2C+400+h%2C+181+MPa_1_4_18;815;750.545;627.902;105.74;32.582;31.849;2.4159899706;L_190+%C2%B0C%2C+400+h%2C+181+MPa_1_4;ImageJ;;;
400;190;181;190 °C, 400 h, 181 MPa;190+%C2%B0C%2C+400+h%2C+181+MPa_1;tEMProcess_4382;tEM;STEM_JEOL_JEM_2200_FS;JEOL;0.0225;190+%C2%B0C%2C+400+h%2C+181+MPa_1_4;precipitateGeometryMeasurementProcess_4382;190+%C2%B0C%2C+400+h%2C+181+MPa_1_4_19;8946;914.378;711.022;361.706;123.494;92.235;8.0044366098;L_190+%C2%B0C%2C+400+h%2C+181+MPa_1_4;ImageJ;;;
400;190;181;190 °C, 400 h, 181 MPa;190+%C2%B0C%2C+400+h%2C+181+MPa_1;tEMProcess_4383;tEM;STEM_JEOL_JEM_2200_FS;JEOL;0.0225;190+%C2%B0C%2C+400+h%2C+181+MPa_1_4;precipitateGeometryMeasurementProcess_4383;190+%C2%B0C%2C+400+h%2C+181+MPa_1_4_20;3569;151.886;774.589;223.321;68.547;66.293;5.0557966371;L_190+%C2%B0C%2C+400+h%2C+181+MPa_1_4;ImageJ;;;
400;190;181;190 °C, 400 h, 181 MPa;190+%C2%B0C%2C+400+h%2C+181+MPa_1;tEMProcess_4384;tEM;STEM_JEOL_JEM_2200_FS;JEOL;0.0225;190+%C2%B0C%2C+400+h%2C+181+MPa_1_4;precipitateGeometryMeasurementProcess_4384;190+%C2%B0C%2C+400+h%2C+181+MPa_1_4_21;2854;1851.294;788.814;224.551;76.521;47.488;4.5210916095;L_190+%C2%B0C%2C+400+h%2C+181+MPa_1_4;ImageJ;;;
400;190;181;190 °C, 400 h, 181 MPa;190+%C2%B0C%2C+400+h%2C+181+MPa_1;tEMProcess_4385;tEM;STEM_JEOL_JEM_2200_FS;JEOL;0.0225;190+%C2%B0C%2C+400+h%2C+181+MPa_1_4;precipitateGeometryMeasurementProcess_4385;190+%C2%B0C%2C+400+h%2C+181+MPa_1_4_22;169;282.719;839.518;49.456;17.72;12.143;1.1001696879;L_190+%C2%B0C%2C+400+h%2C+181+MPa_1_4;ImageJ;;;
400;190;181;190 °C, 400 h, 181 MPa;190+%C2%B0C%2C+400+h%2C+181+MPa_1;tEMProcess_4386;tEM;STEM_JEOL_JEM_2200_FS;JEOL;0.0225;190+%C2%B0C%2C+400+h%2C+181+MPa_1_4;precipitateGeometryMeasurementProcess_4386;190+%C2%B0C%2C+400+h%2C+181+MPa_1_4_23;3127;1576.72;958.477;207.723;67.374;59.094;4.7323871162;L_190+%C2%B0C%2C+400+h%2C+181+MPa_1_4;ImageJ;;;
400;190;181;190 °C, 400 h, 181 MPa;190+%C2%B0C%2C+400+h%2C+181+MPa_1;tEMProcess_4387;tEM;STEM_JEOL_JEM_2200_FS;JEOL;0.0225;190+%C2%B0C%2C+400+h%2C+181+MPa_1_4;precipitateGeometryMeasurementProcess_4387;190+%C2%B0C%2C+400+h%2C+181+MPa_1_4_24;236;810.275;955.275;60.426;24.147;12.444;1.3000867262;L_190+%C2%B0C%2C+400+h%2C+181+MPa_1_4;ImageJ;;;
400;190;181;190 °C, 400 h, 181 MPa;190+%C2%B0C%2C+400+h%2C+181+MPa_1;tEMProcess_4388;tEM;STEM_JEOL_JEM_2200_FS;JEOL;0.0225;190+%C2%B0C%2C+400+h%2C+181+MPa_1_4;precipitateGeometryMeasurementProcess_4388;190+%C2%B0C%2C+400+h%2C+181+MPa_1_4_25;95;790.816;989.079;34.627;11.934;10.136;0.8248559763;L_190+%C2%B0C%2C+400+h%2C+181+MPa_1_4;ImageJ;;;
400;190;181;190 °C, 400 h, 181 MPa;190+%C2%B0C%2C+400+h%2C+181+MPa_1;tEMProcess_4389;tEM;STEM_JEOL_JEM_2200_FS;JEOL;0.0225;190+%C2%B0C%2C+400+h%2C+181+MPa_1_4;precipitateGeometryMeasurementProcess_4389;190+%C2%B0C%2C+400+h%2C+181+MPa_1_4_26;3810;471.392;1054.173;235.137;74.228;65.353;5.2237070164;L_190+%C2%B0C%2C+400+h%2C+181+MPa_1_4;ImageJ;;;
400;190;181;190 °C, 400 h, 181 MPa;190+%C2%B0C%2C+400+h%2C+181+MPa_1;tEMProcess_4390;tEM;STEM_JEOL_JEM_2200_FS;JEOL;0.0225;190+%C2%B0C%2C+400+h%2C+181+MPa_1_4;precipitateGeometryMeasurementProcess_4390;190+%C2%B0C%2C+400+h%2C+181+MPa_1_4_27;7468;1123.371;1063.168;340.635;125.812;75.577;7.3133856849;L_190+%C2%B0C%2C+400+h%2C+181+MPa_1_4;ImageJ;;;
400;190;181;190 °C, 400 h, 181 MPa;190+%C2%B0C%2C+400+h%2C+181+MPa_1;tEMProcess_4391;tEM;STEM_JEOL_JEM_2200_FS;JEOL;0.0225;190+%C2%B0C%2C+400+h%2C+181+MPa_1_4;precipitateGeometryMeasurementProcess_4391;190+%C2%B0C%2C+400+h%2C+181+MPa_1_4_28;1279;62.515;1076.599;166.61;70.961;22.949;3.0265760770;L_190+%C2%B0C%2C+400+h%2C+181+MPa_1_4;ImageJ;;;
400;190;181;190 °C, 400 h, 181 MPa;190+%C2%B0C%2C+400+h%2C+181+MPa_1;tEMProcess_4392;tEM;STEM_JEOL_JEM_2200_FS;JEOL;0.0225;190+%C2%B0C%2C+400+h%2C+181+MPa_1_4;precipitateGeometryMeasurementProcess_4392;190+%C2%B0C%2C+400+h%2C+181+MPa_1_4_29;17800;1847.875;1213.03;516.701;182.387;124.262;11.2908418383;L_190+%C2%B0C%2C+400+h%2C+181+MPa_1_4;ImageJ;;;
400;190;181;190 °C, 400 h, 181 MPa;190+%C2%B0C%2C+400+h%2C+181+MPa_1;tEMProcess_4393;tEM;STEM_JEOL_JEM_2200_FS;JEOL;0.0225;190+%C2%B0C%2C+400+h%2C+181+MPa_1_4;precipitateGeometryMeasurementProcess_4393;190+%C2%B0C%2C+400+h%2C+181+MPa_1_4_30;104;1989.827;1130.625;36.627;13.116;10.096;0.8630441088;L_190+%C2%B0C%2C+400+h%2C+181+MPa_1_4;ImageJ;;;
400;190;181;190 °C, 400 h, 181 MPa;190+%C2%B0C%2C+400+h%2C+181+MPa_1;tEMProcess_4394;tEM;STEM_JEOL_JEM_2200_FS;JEOL;0.0225;190+%C2%B0C%2C+400+h%2C+181+MPa_1_4;precipitateGeometryMeasurementProcess_4394;190+%C2%B0C%2C+400+h%2C+181+MPa_1_4_31;757;1465.59;1309.928;106.225;39.436;24.441;2.3284357703;L_190+%C2%B0C%2C+400+h%2C+181+MPa_1_4;ImageJ;;;
400;190;181;190 °C, 400 h, 181 MPa;190+%C2%B0C%2C+400+h%2C+181+MPa_1;tEMProcess_4395;tEM;STEM_JEOL_JEM_2200_FS;JEOL;0.0225;190+%C2%B0C%2C+400+h%2C+181+MPa_1_4;precipitateGeometryMeasurementProcess_4395;190+%C2%B0C%2C+400+h%2C+181+MPa_1_4_32;3969;1198.155;1362.913;237.48;77.485;65.219;5.3315915645;L_190+%C2%B0C%2C+400+h%2C+181+MPa_1_4;ImageJ;;;
400;190;181;190 °C, 400 h, 181 MPa;190+%C2%B0C%2C+400+h%2C+181+MPa_1;tEMProcess_4396;tEM;STEM_JEOL_JEM_2200_FS;JEOL;0.0225;190+%C2%B0C%2C+400+h%2C+181+MPa_1_4;precipitateGeometryMeasurementProcess_4396;190+%C2%B0C%2C+400+h%2C+181+MPa_1_4_33;2716;1946.206;1375.692;195.823;64.737;53.418;4.4104327616;L_190+%C2%B0C%2C+400+h%2C+181+MPa_1_4;ImageJ;;;
400;190;181;190 °C, 400 h, 181 MPa;190+%C2%B0C%2C+400+h%2C+181+MPa_1;tEMProcess_4397;tEM;STEM_JEOL_JEM_2200_FS;JEOL;0.0225;190+%C2%B0C%2C+400+h%2C+181+MPa_1_4;precipitateGeometryMeasurementProcess_4397;190+%C2%B0C%2C+400+h%2C+181+MPa_1_4_34;6266;1183.099;1527.804;298.877;101.715;78.436;6.6990237575;L_190+%C2%B0C%2C+400+h%2C+181+MPa_1_4;ImageJ;;;
400;190;181;190 °C, 400 h, 181 MPa;190+%C2%B0C%2C+400+h%2C+181+MPa_1;tEMProcess_4398;tEM;STEM_JEOL_JEM_2200_FS;JEOL;0.0225;190+%C2%B0C%2C+400+h%2C+181+MPa_1_4;precipitateGeometryMeasurementProcess_4398;190+%C2%B0C%2C+400+h%2C+181+MPa_1_4_35;1660;81.008;1534.68;152.711;50.315;42.007;3.4480246880;L_190+%C2%B0C%2C+400+h%2C+181+MPa_1_4;ImageJ;;;
400;190;181;190 °C, 400 h, 181 MPa;190+%C2%B0C%2C+400+h%2C+181+MPa_1;tEMProcess_4399;tEM;STEM_JEOL_JEM_2200_FS;JEOL;0.0225;190+%C2%B0C%2C+400+h%2C+181+MPa_1_4;precipitateGeometryMeasurementProcess_4399;190+%C2%B0C%2C+400+h%2C+181+MPa_1_4_36;174;952.615;1532.73;52.284;20.073;11.037;1.1163257609;L_190+%C2%B0C%2C+400+h%2C+181+MPa_1_4;ImageJ;;;
400;190;181;190 °C, 400 h, 181 MPa;190+%C2%B0C%2C+400+h%2C+181+MPa_1;tEMProcess_4400;tEM;STEM_JEOL_JEM_2200_FS;JEOL;0.0225;190+%C2%B0C%2C+400+h%2C+181+MPa_1_4;precipitateGeometryMeasurementProcess_4400;190+%C2%B0C%2C+400+h%2C+181+MPa_1_4_37;840;1322.849;1561.844;109.296;37.391;28.603;2.4527651434;L_190+%C2%B0C%2C+400+h%2C+181+MPa_1_4;ImageJ;;;
400;190;181;190 °C, 400 h, 181 MPa;190+%C2%B0C%2C+400+h%2C+181+MPa_1;tEMProcess_4401;tEM;STEM_JEOL_JEM_2200_FS;JEOL;0.0225;190+%C2%B0C%2C+400+h%2C+181+MPa_1_4;precipitateGeometryMeasurementProcess_4401;190+%C2%B0C%2C+400+h%2C+181+MPa_1_4_38;2917;373.309;1634.089;203.765;71.268;52.114;4.5707191562;L_190+%C2%B0C%2C+400+h%2C+181+MPa_1_4;ImageJ;;;
400;190;181;190 °C, 400 h, 181 MPa;190+%C2%B0C%2C+400+h%2C+181+MPa_1;tEMProcess_4402;tEM;STEM_JEOL_JEM_2200_FS;JEOL;0.0225;190+%C2%B0C%2C+400+h%2C+181+MPa_1_4;precipitateGeometryMeasurementProcess_4402;190+%C2%B0C%2C+400+h%2C+181+MPa_1_4_39;9935;879.505;1667.192;380.777;123.945;102.058;8.4352946708;L_190+%C2%B0C%2C+400+h%2C+181+MPa_1_4;ImageJ;;;
400;190;181;190 °C, 400 h, 181 MPa;190+%C2%B0C%2C+400+h%2C+181+MPa_1;tEMProcess_4403;tEM;STEM_JEOL_JEM_2200_FS;JEOL;0.0225;190+%C2%B0C%2C+400+h%2C+181+MPa_1_4;precipitateGeometryMeasurementProcess_4403;190+%C2%B0C%2C+400+h%2C+181+MPa_1_4_40;1149;1669.99;1736.094;127.054;44.368;32.973;2.8686418969;L_190+%C2%B0C%2C+400+h%2C+181+MPa_1_4;ImageJ;;;
400;190;181;190 °C, 400 h, 181 MPa;190+%C2%B0C%2C+400+h%2C+181+MPa_1;tEMProcess_4404;tEM;STEM_JEOL_JEM_2200_FS;JEOL;0.0225;190+%C2%B0C%2C+400+h%2C+181+MPa_1_4;precipitateGeometryMeasurementProcess_4404;190+%C2%B0C%2C+400+h%2C+181+MPa_1_4_41;1612;604.872;1873.223;151.581;52.93;38.777;3.3978080540;L_190+%C2%B0C%2C+400+h%2C+181+MPa_1_4;ImageJ;;;
400;190;181;190 °C, 400 h, 181 MPa;190+%C2%B0C%2C+400+h%2C+181+MPa_1;tEMProcess_4405;tEM;STEM_JEOL_JEM_2200_FS;JEOL;0.0225;190+%C2%B0C%2C+400+h%2C+181+MPa_1_4;precipitateGeometryMeasurementProcess_4405;190+%C2%B0C%2C+400+h%2C+181+MPa_1_4_42;9101;1388.995;1951.623;378.032;137.614;84.205;8.0734819730;L_190+%C2%B0C%2C+400+h%2C+181+MPa_1_4;ImageJ;;;
400;190;181;190 °C, 400 h, 181 MPa;190+%C2%B0C%2C+400+h%2C+181+MPa_1;tEMProcess_4406;tEM;STEM_JEOL_JEM_2200_FS;JEOL;0.0225;190+%C2%B0C%2C+400+h%2C+181+MPa_1_4;precipitateGeometryMeasurementProcess_4406;190+%C2%B0C%2C+400+h%2C+181+MPa_1_4_43;2731;1627.028;1928.66;194.853;62.729;55.432;4.4225950223;L_190+%C2%B0C%2C+400+h%2C+181+MPa_1_4;ImageJ;;;
400;190;181;190 °C, 400 h, 181 MPa;190+%C2%B0C%2C+400+h%2C+181+MPa_1;tEMProcess_4407;tEM;STEM_JEOL_JEM_2200_FS;JEOL;0.0225;190+%C2%B0C%2C+400+h%2C+181+MPa_1_4;precipitateGeometryMeasurementProcess_4407;190+%C2%B0C%2C+400+h%2C+181+MPa_1_4_44;4436;102.358;1967.48;250.007;80.345;70.298;5.6365334861;L_190+%C2%B0C%2C+400+h%2C+181+MPa_1_4;ImageJ;;;
400;190;181;190 °C, 400 h, 181 MPa;190+%C2%B0C%2C+400+h%2C+181+MPa_1;tEMProcess_4408;tEM;STEM_JEOL_JEM_2200_FS;JEOL;0.0225;190+%C2%B0C%2C+400+h%2C+181+MPa_1_4;precipitateGeometryMeasurementProcess_4408;190+%C2%B0C%2C+400+h%2C+181+MPa_1_4_45;3092;266.961;1980.149;206.167;66.117;59.544;4.7058281717;L_190+%C2%B0C%2C+400+h%2C+181+MPa_1_4;ImageJ;;;
400;190;181;190 °C, 400 h, 181 MPa;190+%C2%B0C%2C+400+h%2C+181+MPa_1;tEMProcess_4409;tEM;STEM_JEOL_JEM_2200_FS;JEOL;0.0225;190+%C2%B0C%2C+400+h%2C+181+MPa_1_5;precipitateGeometryMeasurementProcess_4409;190+%C2%B0C%2C+400+h%2C+181+MPa_1_5_1;520;1908.804;55.49;86.083;31.914;20.746;1.9298252948;L_190+%C2%B0C%2C+400+h%2C+181+MPa_1_5;ImageJ;;;
400;190;181;190 °C, 400 h, 181 MPa;190+%C2%B0C%2C+400+h%2C+181+MPa_1;tEMProcess_4410;tEM;STEM_JEOL_JEM_2200_FS;JEOL;0.0225;190+%C2%B0C%2C+400+h%2C+181+MPa_1_5;precipitateGeometryMeasurementProcess_4410;190+%C2%B0C%2C+400+h%2C+181+MPa_1_5_2;3390;1422.75;85.784;219.238;70.767;60.993;4.9273813094;L_190+%C2%B0C%2C+400+h%2C+181+MPa_1_5;ImageJ;;;
400;190;181;190 °C, 400 h, 181 MPa;190+%C2%B0C%2C+400+h%2C+181+MPa_1;tEMProcess_4411;tEM;STEM_JEOL_JEM_2200_FS;JEOL;0.0225;190+%C2%B0C%2C+400+h%2C+181+MPa_1_5;precipitateGeometryMeasurementProcess_4411;190+%C2%B0C%2C+400+h%2C+181+MPa_1_5_3;366;117.82;79.492;73.841;24.712;18.857;1.6190373414;L_190+%C2%B0C%2C+400+h%2C+181+MPa_1_5;ImageJ;;;
400;190;181;190 °C, 400 h, 181 MPa;190+%C2%B0C%2C+400+h%2C+181+MPa_1;tEMProcess_4412;tEM;STEM_JEOL_JEM_2200_FS;JEOL;0.0225;190+%C2%B0C%2C+400+h%2C+181+MPa_1_5;precipitateGeometryMeasurementProcess_4412;190+%C2%B0C%2C+400+h%2C+181+MPa_1_5_4;13258;376.881;141.735;474.6;157.556;107.141;9.7444050921;L_190+%C2%B0C%2C+400+h%2C+181+MPa_1_5;ImageJ;;;
400;190;181;190 °C, 400 h, 181 MPa;190+%C2%B0C%2C+400+h%2C+181+MPa_1;tEMProcess_4413;tEM;STEM_JEOL_JEM_2200_FS;JEOL;0.0225;190+%C2%B0C%2C+400+h%2C+181+MPa_1_5;precipitateGeometryMeasurementProcess_4413;190+%C2%B0C%2C+400+h%2C+181+MPa_1_5_5;887;44.175;98.321;114.811;40.477;27.901;2.5204502680;L_190+%C2%B0C%2C+400+h%2C+181+MPa_1_5;ImageJ;;;
400;190;181;190 °C, 400 h, 181 MPa;190+%C2%B0C%2C+400+h%2C+181+MPa_1;tEMProcess_4414;tEM;STEM_JEOL_JEM_2200_FS;JEOL;0.0225;190+%C2%B0C%2C+400+h%2C+181+MPa_1_5;precipitateGeometryMeasurementProcess_4414;190+%C2%B0C%2C+400+h%2C+181+MPa_1_5_6;7667;1895.68;162.058;331.848;111.472;87.573;7.4101850645;L_190+%C2%B0C%2C+400+h%2C+181+MPa_1_5;ImageJ;;;
400;190;181;190 °C, 400 h, 181 MPa;190+%C2%B0C%2C+400+h%2C+181+MPa_1;tEMProcess_4415;tEM;STEM_JEOL_JEM_2200_FS;JEOL;0.0225;190+%C2%B0C%2C+400+h%2C+181+MPa_1_5;precipitateGeometryMeasurementProcess_4415;190+%C2%B0C%2C+400+h%2C+181+MPa_1_5_7;3006;1935.046;259.401;217.48;79.564;48.104;4.6399233994;L_190+%C2%B0C%2C+400+h%2C+181+MPa_1_5;ImageJ;;;
400;190;181;190 °C, 400 h, 181 MPa;190+%C2%B0C%2C+400+h%2C+181+MPa_1;tEMProcess_4416;tEM;STEM_JEOL_JEM_2200_FS;JEOL;0.0225;190+%C2%B0C%2C+400+h%2C+181+MPa_1_5;precipitateGeometryMeasurementProcess_4416;190+%C2%B0C%2C+400+h%2C+181+MPa_1_5_8;1119;130.756;305.672;140.953;54.843;25.979;2.8309445702;L_190+%C2%B0C%2C+400+h%2C+181+MPa_1_5;ImageJ;;;
400;190;181;190 °C, 400 h, 181 MPa;190+%C2%B0C%2C+400+h%2C+181+MPa_1;tEMProcess_4417;tEM;STEM_JEOL_JEM_2200_FS;JEOL;0.0225;190+%C2%B0C%2C+400+h%2C+181+MPa_1_5;precipitateGeometryMeasurementProcess_4417;190+%C2%B0C%2C+400+h%2C+181+MPa_1_5_9;847;1049.505;297.934;113.64;40.014;26.951;2.4629637951;L_190+%C2%B0C%2C+400+h%2C+181+MPa_1_5;ImageJ;;;
400;190;181;190 °C, 400 h, 181 MPa;190+%C2%B0C%2C+400+h%2C+181+MPa_1;tEMProcess_4418;tEM;STEM_JEOL_JEM_2200_FS;JEOL;0.0225;190+%C2%B0C%2C+400+h%2C+181+MPa_1_5;precipitateGeometryMeasurementProcess_4418;190+%C2%B0C%2C+400+h%2C+181+MPa_1_5_10;1538;1775.237;314.467;159.095;60.482;32.377;3.3189024709;L_190+%C2%B0C%2C+400+h%2C+181+MPa_1_5;ImageJ;;;
400;190;181;190 °C, 400 h, 181 MPa;190+%C2%B0C%2C+400+h%2C+181+MPa_1;tEMProcess_4419;tEM;STEM_JEOL_JEM_2200_FS;JEOL;0.0225;190+%C2%B0C%2C+400+h%2C+181+MPa_1_5;precipitateGeometryMeasurementProcess_4419;190+%C2%B0C%2C+400+h%2C+181+MPa_1_5_11;329;30.208;340.977;79.355;34.155;12.265;1.5350208248;L_190+%C2%B0C%2C+400+h%2C+181+MPa_1_5;ImageJ;;;
400;190;181;190 °C, 400 h, 181 MPa;190+%C2%B0C%2C+400+h%2C+181+MPa_1;tEMProcess_4420;tEM;STEM_JEOL_JEM_2200_FS;JEOL;0.0225;190+%C2%B0C%2C+400+h%2C+181+MPa_1_5;precipitateGeometryMeasurementProcess_4420;190+%C2%B0C%2C+400+h%2C+181+MPa_1_5_12;2755;1109.957;441.303;212.409;74.944;46.805;4.4419853748;L_190+%C2%B0C%2C+400+h%2C+181+MPa_1_5;ImageJ;;;
400;190;181;190 °C, 400 h, 181 MPa;190+%C2%B0C%2C+400+h%2C+181+MPa_1;tEMProcess_4421;tEM;STEM_JEOL_JEM_2200_FS;JEOL;0.0225;190+%C2%B0C%2C+400+h%2C+181+MPa_1_5;precipitateGeometryMeasurementProcess_4421;190+%C2%B0C%2C+400+h%2C+181+MPa_1_5_13;238;980.517;426.067;63.841;25.507;11.88;1.3055839462;L_190+%C2%B0C%2C+400+h%2C+181+MPa_1_5;ImageJ;;;
400;190;181;190 °C, 400 h, 181 MPa;190+%C2%B0C%2C+400+h%2C+181+MPa_1;tEMProcess_4422;tEM;STEM_JEOL_JEM_2200_FS;JEOL;0.0225;190+%C2%B0C%2C+400+h%2C+181+MPa_1_5;precipitateGeometryMeasurementProcess_4422;190+%C2%B0C%2C+400+h%2C+181+MPa_1_5_14;3016;1249.676;474.123;207.924;71.499;53.708;4.6476347615;L_190+%C2%B0C%2C+400+h%2C+181+MPa_1_5;ImageJ;;;
400;190;181;190 °C, 400 h, 181 MPa;190+%C2%B0C%2C+400+h%2C+181+MPa_1;tEMProcess_4423;tEM;STEM_JEOL_JEM_2200_FS;JEOL;0.0225;190+%C2%B0C%2C+400+h%2C+181+MPa_1_5;precipitateGeometryMeasurementProcess_4423;190+%C2%B0C%2C+400+h%2C+181+MPa_1_5_15;481;125.966;505.662;91.841;36.249;16.895;1.8560465358;L_190+%C2%B0C%2C+400+h%2C+181+MPa_1_5;ImageJ;;;
400;190;181;190 °C, 400 h, 181 MPa;190+%C2%B0C%2C+400+h%2C+181+MPa_1;tEMProcess_4424;tEM;STEM_JEOL_JEM_2200_FS;JEOL;0.0225;190+%C2%B0C%2C+400+h%2C+181+MPa_1_5;precipitateGeometryMeasurementProcess_4424;190+%C2%B0C%2C+400+h%2C+181+MPa_1_5_16;78;876.923;504.321;33.456;11.368;8.736;0.7474181228;L_190+%C2%B0C%2C+400+h%2C+181+MPa_1_5;ImageJ;;;
400;190;181;190 °C, 400 h, 181 MPa;190+%C2%B0C%2C+400+h%2C+181+MPa_1;tEMProcess_4425;tEM;STEM_JEOL_JEM_2200_FS;JEOL;0.0225;190+%C2%B0C%2C+400+h%2C+181+MPa_1_5;precipitateGeometryMeasurementProcess_4425;190+%C2%B0C%2C+400+h%2C+181+MPa_1_5_17;99;873.864;525.066;38.87;14.768;8.535;0.8420423217;L_190+%C2%B0C%2C+400+h%2C+181+MPa_1_5;ImageJ;;;
400;190;181;190 °C, 400 h, 181 MPa;190+%C2%B0C%2C+400+h%2C+181+MPa_1;tEMProcess_4426;tEM;STEM_JEOL_JEM_2200_FS;JEOL;0.0225;190+%C2%B0C%2C+400+h%2C+181+MPa_1_5;precipitateGeometryMeasurementProcess_4426;190+%C2%B0C%2C+400+h%2C+181+MPa_1_5_18;267;200.803;532.391;77.983;31.307;10.859;1.3828400635;L_190+%C2%B0C%2C+400+h%2C+181+MPa_1_5;ImageJ;;;
400;190;181;190 °C, 400 h, 181 MPa;190+%C2%B0C%2C+400+h%2C+181+MPa_1;tEMProcess_4427;tEM;STEM_JEOL_JEM_2200_FS;JEOL;0.0225;190+%C2%B0C%2C+400+h%2C+181+MPa_1_5;precipitateGeometryMeasurementProcess_4427;190+%C2%B0C%2C+400+h%2C+181+MPa_1_5_19;820;104.239;559.826;110.953;32.572;32.054;2.4233896509;L_190+%C2%B0C%2C+400+h%2C+181+MPa_1_5;ImageJ;;;
400;190;181;190 °C, 400 h, 181 MPa;190+%C2%B0C%2C+400+h%2C+181+MPa_1;tEMProcess_4428;tEM;STEM_JEOL_JEM_2200_FS;JEOL;0.0225;190+%C2%B0C%2C+400+h%2C+181+MPa_1_5;precipitateGeometryMeasurementProcess_4428;190+%C2%B0C%2C+400+h%2C+181+MPa_1_5_20;1242;920.998;578.313;131.882;44.564;35.486;2.9824771197;L_190+%C2%B0C%2C+400+h%2C+181+MPa_1_5;ImageJ;;;
400;190;181;190 °C, 400 h, 181 MPa;190+%C2%B0C%2C+400+h%2C+181+MPa_1;tEMProcess_4429;tEM;STEM_JEOL_JEM_2200_FS;JEOL;0.0225;190+%C2%B0C%2C+400+h%2C+181+MPa_1_5;precipitateGeometryMeasurementProcess_4429;190+%C2%B0C%2C+400+h%2C+181+MPa_1_5_21;868;1466.501;592.647;116.468;43.622;25.335;2.4933094628;L_190+%C2%B0C%2C+400+h%2C+181+MPa_1_5;ImageJ;;;
400;190;181;190 °C, 400 h, 181 MPa;190+%C2%B0C%2C+400+h%2C+181+MPa_1;tEMProcess_4430;tEM;STEM_JEOL_JEM_2200_FS;JEOL;0.0225;190+%C2%B0C%2C+400+h%2C+181+MPa_1_5;precipitateGeometryMeasurementProcess_4430;190+%C2%B0C%2C+400+h%2C+181+MPa_1_5_22;1305;1726.784;602.475;136.711;47.991;34.622;3.0571840038;L_190+%C2%B0C%2C+400+h%2C+181+MPa_1_5;ImageJ;;;
400;190;181;190 °C, 400 h, 181 MPa;190+%C2%B0C%2C+400+h%2C+181+MPa_1;tEMProcess_4431;tEM;STEM_JEOL_JEM_2200_FS;JEOL;0.0225;190+%C2%B0C%2C+400+h%2C+181+MPa_1_5;precipitateGeometryMeasurementProcess_4431;190+%C2%B0C%2C+400+h%2C+181+MPa_1_5_23;7829;560.655;753.735;422.576;138.11;72.176;7.4880626484;L_190+%C2%B0C%2C+400+h%2C+181+MPa_1_5;ImageJ;;;
400;190;181;190 °C, 400 h, 181 MPa;190+%C2%B0C%2C+400+h%2C+181+MPa_1;tEMProcess_4432;tEM;STEM_JEOL_JEM_2200_FS;JEOL;0.0225;190+%C2%B0C%2C+400+h%2C+181+MPa_1_5;precipitateGeometryMeasurementProcess_4432;190+%C2%B0C%2C+400+h%2C+181+MPa_1_5_24;7854;416.077;797.618;435.446;148.899;67.16;7.5000087691;L_190+%C2%B0C%2C+400+h%2C+181+MPa_1_5;ImageJ;;;
400;190;181;190 °C, 400 h, 181 MPa;190+%C2%B0C%2C+400+h%2C+181+MPa_1;tEMProcess_4433;tEM;STEM_JEOL_JEM_2200_FS;JEOL;0.0225;190+%C2%B0C%2C+400+h%2C+181+MPa_1_5;precipitateGeometryMeasurementProcess_4433;190+%C2%B0C%2C+400+h%2C+181+MPa_1_5_25;612;1002.804;801.542;100.669;30.712;25.372;2.0935919213;L_190+%C2%B0C%2C+400+h%2C+181+MPa_1_5;ImageJ;;;
400;190;181;190 °C, 400 h, 181 MPa;190+%C2%B0C%2C+400+h%2C+181+MPa_1;tEMProcess_4434;tEM;STEM_JEOL_JEM_2200_FS;JEOL;0.0225;190+%C2%B0C%2C+400+h%2C+181+MPa_1_5;precipitateGeometryMeasurementProcess_4434;190+%C2%B0C%2C+400+h%2C+181+MPa_1_5_26;2200;1564.733;893.826;223.924;93.126;30.079;3.9694255713;L_190+%C2%B0C%2C+400+h%2C+181+MPa_1_5;ImageJ;;;
400;190;181;190 °C, 400 h, 181 MPa;190+%C2%B0C%2C+400+h%2C+181+MPa_1;tEMProcess_4435;tEM;STEM_JEOL_JEM_2200_FS;JEOL;0.0225;190+%C2%B0C%2C+400+h%2C+181+MPa_1_5;precipitateGeometryMeasurementProcess_4435;190+%C2%B0C%2C+400+h%2C+181+MPa_1_5_27;5264;378.979;905.627;270.291;85.655;78.248;6.1400832991;L_190+%C2%B0C%2C+400+h%2C+181+MPa_1_5;ImageJ;;;
400;190;181;190 °C, 400 h, 181 MPa;190+%C2%B0C%2C+400+h%2C+181+MPa_1;tEMProcess_4436;tEM;STEM_JEOL_JEM_2200_FS;JEOL;0.0225;190+%C2%B0C%2C+400+h%2C+181+MPa_1_5;precipitateGeometryMeasurementProcess_4436;190+%C2%B0C%2C+400+h%2C+181+MPa_1_5_28;3044;703.258;1000.297;209.095;70.45;55.014;4.6691588220;L_190+%C2%B0C%2C+400+h%2C+181+MPa_1_5;ImageJ;;;
400;190;181;190 °C, 400 h, 181 MPa;190+%C2%B0C%2C+400+h%2C+181+MPa_1;tEMProcess_4437;tEM;STEM_JEOL_JEM_2200_FS;JEOL;0.0225;190+%C2%B0C%2C+400+h%2C+181+MPa_1_5;precipitateGeometryMeasurementProcess_4437;190+%C2%B0C%2C+400+h%2C+181+MPa_1_5_29;282;1803.216;983.766;63.598;22.483;15.97;1.4211531331;L_190+%C2%B0C%2C+400+h%2C+181+MPa_1_5;ImageJ;;;
400;190;181;190 °C, 400 h, 181 MPa;190+%C2%B0C%2C+400+h%2C+181+MPa_1;tEMProcess_4438;tEM;STEM_JEOL_JEM_2200_FS;JEOL;0.0225;190+%C2%B0C%2C+400+h%2C+181+MPa_1_5;precipitateGeometryMeasurementProcess_4438;190+%C2%B0C%2C+400+h%2C+181+MPa_1_5_30;2875;1585.71;1035.118;217.865;84.307;43.42;4.5376944325;L_190+%C2%B0C%2C+400+h%2C+181+MPa_1_5;ImageJ;;;
400;190;181;190 °C, 400 h, 181 MPa;190+%C2%B0C%2C+400+h%2C+181+MPa_1;tEMProcess_4439;tEM;STEM_JEOL_JEM_2200_FS;JEOL;0.0225;190+%C2%B0C%2C+400+h%2C+181+MPa_1_5;precipitateGeometryMeasurementProcess_4439;190+%C2%B0C%2C+400+h%2C+181+MPa_1_5_31;3491;346.619;1039.165;227.321;82.928;53.599;5.0002445725;L_190+%C2%B0C%2C+400+h%2C+181+MPa_1_5;ImageJ;;;
400;190;181;190 °C, 400 h, 181 MPa;190+%C2%B0C%2C+400+h%2C+181+MPa_1;tEMProcess_4440;tEM;STEM_JEOL_JEM_2200_FS;JEOL;0.0225;190+%C2%B0C%2C+400+h%2C+181+MPa_1_5;precipitateGeometryMeasurementProcess_4440;190+%C2%B0C%2C+400+h%2C+181+MPa_1_5_32;1476;1523.914;1062.891;177.723;67.942;27.661;3.2513183972;L_190+%C2%B0C%2C+400+h%2C+181+MPa_1_5;ImageJ;;;
400;190;181;190 °C, 400 h, 181 MPa;190+%C2%B0C%2C+400+h%2C+181+MPa_1;tEMProcess_4441;tEM;STEM_JEOL_JEM_2200_FS;JEOL;0.0225;190+%C2%B0C%2C+400+h%2C+181+MPa_1_5;precipitateGeometryMeasurementProcess_4441;190+%C2%B0C%2C+400+h%2C+181+MPa_1_5_33;457;1473.658;1076.126;78.669;25.685;22.655;1.8091493594;L_190+%C2%B0C%2C+400+h%2C+181+MPa_1_5;ImageJ;;;
400;190;181;190 °C, 400 h, 181 MPa;190+%C2%B0C%2C+400+h%2C+181+MPa_1;tEMProcess_4442;tEM;STEM_JEOL_JEM_2200_FS;JEOL;0.0225;190+%C2%B0C%2C+400+h%2C+181+MPa_1_5;precipitateGeometryMeasurementProcess_4442;190+%C2%B0C%2C+400+h%2C+181+MPa_1_5_34;246;1116.008;1089.634;59.113;19.936;15.711;1.3273451774;L_190+%C2%B0C%2C+400+h%2C+181+MPa_1_5;ImageJ;;;
400;190;181;190 °C, 400 h, 181 MPa;190+%C2%B0C%2C+400+h%2C+181+MPa_1;tEMProcess_4443;tEM;STEM_JEOL_JEM_2200_FS;JEOL;0.0225;190+%C2%B0C%2C+400+h%2C+181+MPa_1_5;precipitateGeometryMeasurementProcess_4443;190+%C2%B0C%2C+400+h%2C+181+MPa_1_5_35;6910;1546.014;1213.762;317.522;103.621;84.906;7.0348581759;L_190+%C2%B0C%2C+400+h%2C+181+MPa_1_5;ImageJ;;;
400;190;181;190 °C, 400 h, 181 MPa;190+%C2%B0C%2C+400+h%2C+181+MPa_1;tEMProcess_4444;tEM;STEM_JEOL_JEM_2200_FS;JEOL;0.0225;190+%C2%B0C%2C+400+h%2C+181+MPa_1_5;precipitateGeometryMeasurementProcess_4444;190+%C2%B0C%2C+400+h%2C+181+MPa_1_5_36;1701;124.856;1202.261;154.61;47.802;45.307;3.4903459884;L_190+%C2%B0C%2C+400+h%2C+181+MPa_1_5;ImageJ;;;
400;190;181;190 °C, 400 h, 181 MPa;190+%C2%B0C%2C+400+h%2C+181+MPa_1;tEMProcess_4445;tEM;STEM_JEOL_JEM_2200_FS;JEOL;0.0225;190+%C2%B0C%2C+400+h%2C+181+MPa_1_5;precipitateGeometryMeasurementProcess_4445;190+%C2%B0C%2C+400+h%2C+181+MPa_1_5_37;297;382.79;1303.167;74.77;31.465;12.018;1.4584600832;L_190+%C2%B0C%2C+400+h%2C+181+MPa_1_5;ImageJ;;;
400;190;181;190 °C, 400 h, 181 MPa;190+%C2%B0C%2C+400+h%2C+181+MPa_1;tEMProcess_4446;tEM;STEM_JEOL_JEM_2200_FS;JEOL;0.0225;190+%C2%B0C%2C+400+h%2C+181+MPa_1_5;precipitateGeometryMeasurementProcess_4446;190+%C2%B0C%2C+400+h%2C+181+MPa_1_5_38;1967;64.865;1370.513;220.953;91.976;27.229;3.7533451464;L_190+%C2%B0C%2C+400+h%2C+181+MPa_1_5;ImageJ;;;
400;190;181;190 °C, 400 h, 181 MPa;190+%C2%B0C%2C+400+h%2C+181+MPa_1;tEMProcess_4447;tEM;STEM_JEOL_JEM_2200_FS;JEOL;0.0225;190+%C2%B0C%2C+400+h%2C+181+MPa_1_5;precipitateGeometryMeasurementProcess_4447;190+%C2%B0C%2C+400+h%2C+181+MPa_1_5_39;623;1707.72;1358.169;122.811;47.967;16.537;2.1123230884;L_190+%C2%B0C%2C+400+h%2C+181+MPa_1_5;ImageJ;;;
400;190;181;190 °C, 400 h, 181 MPa;190+%C2%B0C%2C+400+h%2C+181+MPa_1;tEMProcess_4448;tEM;STEM_JEOL_JEM_2200_FS;JEOL;0.0225;190+%C2%B0C%2C+400+h%2C+181+MPa_1_5;precipitateGeometryMeasurementProcess_4448;190+%C2%B0C%2C+400+h%2C+181+MPa_1_5_40;1443;1757.081;1500.464;175.054;75.113;24.46;3.2147669013;L_190+%C2%B0C%2C+400+h%2C+181+MPa_1_5;ImageJ;;;
400;190;181;190 °C, 400 h, 181 MPa;190+%C2%B0C%2C+400+h%2C+181+MPa_1;tEMProcess_4449;tEM;STEM_JEOL_JEM_2200_FS;JEOL;0.0225;190+%C2%B0C%2C+400+h%2C+181+MPa_1_5;precipitateGeometryMeasurementProcess_4449;190+%C2%B0C%2C+400+h%2C+181+MPa_1_5_41;1425;122.301;1545.273;173.238;68.843;26.355;3.1946534594;L_190+%C2%B0C%2C+400+h%2C+181+MPa_1_5;ImageJ;;;
400;190;181;190 °C, 400 h, 181 MPa;190+%C2%B0C%2C+400+h%2C+181+MPa_1;tEMProcess_4450;tEM;STEM_JEOL_JEM_2200_FS;JEOL;0.0225;190+%C2%B0C%2C+400+h%2C+181+MPa_1_5;precipitateGeometryMeasurementProcess_4450;190+%C2%B0C%2C+400+h%2C+181+MPa_1_5_42;133;93.613;1519.56;42.527;15.571;10.875;0.9759827531;L_190+%C2%B0C%2C+400+h%2C+181+MPa_1_5;ImageJ;;;
400;190;181;190 °C, 400 h, 181 MPa;190+%C2%B0C%2C+400+h%2C+181+MPa_1;tEMProcess_4451;tEM;STEM_JEOL_JEM_2200_FS;JEOL;0.0225;190+%C2%B0C%2C+400+h%2C+181+MPa_1_5;precipitateGeometryMeasurementProcess_4451;190+%C2%B0C%2C+400+h%2C+181+MPa_1_5_43;3833;1126.939;1577.419;235.279;80.384;60.713;5.2394503871;L_190+%C2%B0C%2C+400+h%2C+181+MPa_1_5;ImageJ;;;
400;190;181;190 °C, 400 h, 181 MPa;190+%C2%B0C%2C+400+h%2C+181+MPa_1;tEMProcess_4452;tEM;STEM_JEOL_JEM_2200_FS;JEOL;0.0225;190+%C2%B0C%2C+400+h%2C+181+MPa_1_5;precipitateGeometryMeasurementProcess_4452;190+%C2%B0C%2C+400+h%2C+181+MPa_1_5_44;238;214.458;1592.374;60.527;23.713;12.779;1.3055839462;L_190+%C2%B0C%2C+400+h%2C+181+MPa_1_5;ImageJ;;;
400;190;181;190 °C, 400 h, 181 MPa;190+%C2%B0C%2C+400+h%2C+181+MPa_1;tEMProcess_4453;tEM;STEM_JEOL_JEM_2200_FS;JEOL;0.0225;190+%C2%B0C%2C+400+h%2C+181+MPa_1_5;precipitateGeometryMeasurementProcess_4453;190+%C2%B0C%2C+400+h%2C+181+MPa_1_5_45;1049;72.174;1657.498;121.539;40.931;32.631;2.7409686406;L_190+%C2%B0C%2C+400+h%2C+181+MPa_1_5;ImageJ;;;
400;190;181;190 °C, 400 h, 181 MPa;190+%C2%B0C%2C+400+h%2C+181+MPa_1;tEMProcess_4454;tEM;STEM_JEOL_JEM_2200_FS;JEOL;0.0225;190+%C2%B0C%2C+400+h%2C+181+MPa_1_5;precipitateGeometryMeasurementProcess_4454;190+%C2%B0C%2C+400+h%2C+181+MPa_1_5_46;5688;1667.776;1681.083;297.078;105.79;68.458;6.3825777891;L_190+%C2%B0C%2C+400+h%2C+181+MPa_1_5;ImageJ;;;
400;190;181;190 °C, 400 h, 181 MPa;190+%C2%B0C%2C+400+h%2C+181+MPa_1;tEMProcess_4455;tEM;STEM_JEOL_JEM_2200_FS;JEOL;0.0225;190+%C2%B0C%2C+400+h%2C+181+MPa_1_5;precipitateGeometryMeasurementProcess_4455;190+%C2%B0C%2C+400+h%2C+181+MPa_1_5_47;246;197.715;1673.833;66.77;22.208;14.104;1.3273451774;L_190+%C2%B0C%2C+400+h%2C+181+MPa_1_5;ImageJ;;;
400;190;181;190 °C, 400 h, 181 MPa;190+%C2%B0C%2C+400+h%2C+181+MPa_1;tEMProcess_4456;tEM;STEM_JEOL_JEM_2200_FS;JEOL;0.0225;190+%C2%B0C%2C+400+h%2C+181+MPa_1_5;precipitateGeometryMeasurementProcess_4456;190+%C2%B0C%2C+400+h%2C+181+MPa_1_5_48;430;228.844;1698.402;81.598;28.824;18.994;1.7548926317;L_190+%C2%B0C%2C+400+h%2C+181+MPa_1_5;ImageJ;;;
400;190;181;190 °C, 400 h, 181 MPa;190+%C2%B0C%2C+400+h%2C+181+MPa_1;tEMProcess_4457;tEM;STEM_JEOL_JEM_2200_FS;JEOL;0.0225;190+%C2%B0C%2C+400+h%2C+181+MPa_1_5;precipitateGeometryMeasurementProcess_4457;190+%C2%B0C%2C+400+h%2C+181+MPa_1_5_49;5717;866.733;1742.689;289.664;93.285;78.031;6.3988277391;L_190+%C2%B0C%2C+400+h%2C+181+MPa_1_5;ImageJ;;;
400;190;181;190 °C, 400 h, 181 MPa;190+%C2%B0C%2C+400+h%2C+181+MPa_1;tEMProcess_4458;tEM;STEM_JEOL_JEM_2200_FS;JEOL;0.0225;190+%C2%B0C%2C+400+h%2C+181+MPa_1_5;precipitateGeometryMeasurementProcess_4458;190+%C2%B0C%2C+400+h%2C+181+MPa_1_5_50;5857;442.758;1768.758;290.191;93.964;79.364;6.4767022918;L_190+%C2%B0C%2C+400+h%2C+181+MPa_1_5;ImageJ;;;
400;190;181;190 °C, 400 h, 181 MPa;190+%C2%B0C%2C+400+h%2C+181+MPa_1;tEMProcess_4459;tEM;STEM_JEOL_JEM_2200_FS;JEOL;0.0225;190+%C2%B0C%2C+400+h%2C+181+MPa_1_5;precipitateGeometryMeasurementProcess_4459;190+%C2%B0C%2C+400+h%2C+181+MPa_1_5_51;808;231.939;1789.717;133.782;45.214;22.754;2.4055921788;L_190+%C2%B0C%2C+400+h%2C+181+MPa_1_5;ImageJ;;;
400;190;181;190 °C, 400 h, 181 MPa;190+%C2%B0C%2C+400+h%2C+181+MPa_1;tEMProcess_4460;tEM;STEM_JEOL_JEM_2200_FS;JEOL;0.0225;190+%C2%B0C%2C+400+h%2C+181+MPa_1_5;precipitateGeometryMeasurementProcess_4460;190+%C2%B0C%2C+400+h%2C+181+MPa_1_5_52;11261;1656.019;1828.588;416.759;146.657;97.765;8.9805886019;L_190+%C2%B0C%2C+400+h%2C+181+MPa_1_5;ImageJ;;;
400;190;181;190 °C, 400 h, 181 MPa;190+%C2%B0C%2C+400+h%2C+181+MPa_1;tEMProcess_4461;tEM;STEM_JEOL_JEM_2200_FS;JEOL;0.0225;190+%C2%B0C%2C+400+h%2C+181+MPa_1_5;precipitateGeometryMeasurementProcess_4461;190+%C2%B0C%2C+400+h%2C+181+MPa_1_5_53;1987;1324.63;1819.121;179.723;68.371;37.003;3.7723784588;L_190+%C2%B0C%2C+400+h%2C+181+MPa_1_5;ImageJ;;;
400;190;181;190 °C, 400 h, 181 MPa;190+%C2%B0C%2C+400+h%2C+181+MPa_1;tEMProcess_4462;tEM;STEM_JEOL_JEM_2200_FS;JEOL;0.0225;190+%C2%B0C%2C+400+h%2C+181+MPa_1_5;precipitateGeometryMeasurementProcess_4462;190+%C2%B0C%2C+400+h%2C+181+MPa_1_5_54;68;256.765;1870.206;29.556;10.382;8.34;0.6978639738;L_190+%C2%B0C%2C+400+h%2C+181+MPa_1_5;ImageJ;;;
400;190;181;190 °C, 400 h, 181 MPa;190+%C2%B0C%2C+400+h%2C+181+MPa_1;tEMProcess_4463;tEM;STEM_JEOL_JEM_2200_FS;JEOL;0.0225;190+%C2%B0C%2C+400+h%2C+181+MPa_1_6;precipitateGeometryMeasurementProcess_4463;190+%C2%B0C%2C+400+h%2C+181+MPa_1_6_1;6870;1795.633;213.009;322.032;108.03;80.97;7.0144672397;L_190+%C2%B0C%2C+400+h%2C+181+MPa_1_6;ImageJ;;;
400;190;181;190 °C, 400 h, 181 MPa;190+%C2%B0C%2C+400+h%2C+181+MPa_1;tEMProcess_4464;tEM;STEM_JEOL_JEM_2200_FS;JEOL;0.0225;190+%C2%B0C%2C+400+h%2C+181+MPa_1_6;precipitateGeometryMeasurementProcess_4464;190+%C2%B0C%2C+400+h%2C+181+MPa_1_6_2;2846;634.679;202.856;205.38;69.947;51.806;4.5147506644;L_190+%C2%B0C%2C+400+h%2C+181+MPa_1_6;ImageJ;;;
400;190;181;190 °C, 400 h, 181 MPa;190+%C2%B0C%2C+400+h%2C+181+MPa_1;tEMProcess_4465;tEM;STEM_JEOL_JEM_2200_FS;JEOL;0.0225;190+%C2%B0C%2C+400+h%2C+181+MPa_1_6;precipitateGeometryMeasurementProcess_4465;190+%C2%B0C%2C+400+h%2C+181+MPa_1_6_3;452;717.719;202.741;80.669;27.445;20.969;1.7992252617;L_190+%C2%B0C%2C+400+h%2C+181+MPa_1_6;ImageJ;;;
400;190;181;190 °C, 400 h, 181 MPa;190+%C2%B0C%2C+400+h%2C+181+MPa_1;tEMProcess_4466;tEM;STEM_JEOL_JEM_2200_FS;JEOL;0.0225;190+%C2%B0C%2C+400+h%2C+181+MPa_1_6;precipitateGeometryMeasurementProcess_4466;190+%C2%B0C%2C+400+h%2C+181+MPa_1_6_4;5754;1451.869;461.119;284.492;92.953;78.816;6.4195007138;L_190+%C2%B0C%2C+400+h%2C+181+MPa_1_6;ImageJ;;;
400;190;181;190 °C, 400 h, 181 MPa;190+%C2%B0C%2C+400+h%2C+181+MPa_1;tEMProcess_4467;tEM;STEM_JEOL_JEM_2200_FS;JEOL;0.0225;190+%C2%B0C%2C+400+h%2C+181+MPa_1_6;precipitateGeometryMeasurementProcess_4467;190+%C2%B0C%2C+400+h%2C+181+MPa_1_6_5;588;327.67;441.925;89.497;29.746;25.169;2.0521305500;L_190+%C2%B0C%2C+400+h%2C+181+MPa_1_6;ImageJ;;;
400;190;181;190 °C, 400 h, 181 MPa;190+%C2%B0C%2C+400+h%2C+181+MPa_1;tEMProcess_4468;tEM;STEM_JEOL_JEM_2200_FS;JEOL;0.0225;190+%C2%B0C%2C+400+h%2C+181+MPa_1_6;precipitateGeometryMeasurementProcess_4468;190+%C2%B0C%2C+400+h%2C+181+MPa_1_6_6;5515;1526.453;546.475;302.108;114.541;61.305;6.2847655487;L_190+%C2%B0C%2C+400+h%2C+181+MPa_1_6;ImageJ;;;
400;190;181;190 °C, 400 h, 181 MPa;190+%C2%B0C%2C+400+h%2C+181+MPa_1;tEMProcess_4469;tEM;STEM_JEOL_JEM_2200_FS;JEOL;0.0225;190+%C2%B0C%2C+400+h%2C+181+MPa_1_6;precipitateGeometryMeasurementProcess_4469;190+%C2%B0C%2C+400+h%2C+181+MPa_1_6_7;5480;1003.157;562.571;302.978;103.423;67.464;6.2647912149;L_190+%C2%B0C%2C+400+h%2C+181+MPa_1_6;ImageJ;;;
400;190;181;190 °C, 400 h, 181 MPa;190+%C2%B0C%2C+400+h%2C+181+MPa_1;tEMProcess_4470;tEM;STEM_JEOL_JEM_2200_FS;JEOL;0.0225;190+%C2%B0C%2C+400+h%2C+181+MPa_1_6;precipitateGeometryMeasurementProcess_4470;190+%C2%B0C%2C+400+h%2C+181+MPa_1_6_8;11699;412.662;672.767;422.132;149.741;99.476;9.1535739231;L_190+%C2%B0C%2C+400+h%2C+181+MPa_1_6;ImageJ;;;
400;190;181;190 °C, 400 h, 181 MPa;190+%C2%B0C%2C+400+h%2C+181+MPa_1;tEMProcess_4471;tEM;STEM_JEOL_JEM_2200_FS;JEOL;0.0225;190+%C2%B0C%2C+400+h%2C+181+MPa_1_6;precipitateGeometryMeasurementProcess_4471;190+%C2%B0C%2C+400+h%2C+181+MPa_1_6_9;4363;1359.061;702.421;275.078;85.523;64.955;5.5899629473;L_190+%C2%B0C%2C+400+h%2C+181+MPa_1_6;ImageJ;;;
400;190;181;190 °C, 400 h, 181 MPa;190+%C2%B0C%2C+400+h%2C+181+MPa_1;tEMProcess_4472;tEM;STEM_JEOL_JEM_2200_FS;JEOL;0.0225;190+%C2%B0C%2C+400+h%2C+181+MPa_1_6;precipitateGeometryMeasurementProcess_4472;190+%C2%B0C%2C+400+h%2C+181+MPa_1_6_10;4535;1014.344;829.46;258.693;80.643;71.602;5.6990828220;L_190+%C2%B0C%2C+400+h%2C+181+MPa_1_6;ImageJ;;;
400;190;181;190 °C, 400 h, 181 MPa;190+%C2%B0C%2C+400+h%2C+181+MPa_1;tEMProcess_4473;tEM;STEM_JEOL_JEM_2200_FS;JEOL;0.0225;190+%C2%B0C%2C+400+h%2C+181+MPa_1_6;precipitateGeometryMeasurementProcess_4473;190+%C2%B0C%2C+400+h%2C+181+MPa_1_6_11;3273;1471.481;1002.203;215.179;69.009;60.388;4.8416046713;L_190+%C2%B0C%2C+400+h%2C+181+MPa_1_6;ImageJ;;;
400;190;181;190 °C, 400 h, 181 MPa;190+%C2%B0C%2C+400+h%2C+181+MPa_1;tEMProcess_4474;tEM;STEM_JEOL_JEM_2200_FS;JEOL;0.0225;190+%C2%B0C%2C+400+h%2C+181+MPa_1_6;precipitateGeometryMeasurementProcess_4474;190+%C2%B0C%2C+400+h%2C+181+MPa_1_6_12;1647;919.442;1014.652;152.61;51.989;40.336;3.4344968492;L_190+%C2%B0C%2C+400+h%2C+181+MPa_1_6;ImageJ;;;
400;190;181;190 °C, 400 h, 181 MPa;190+%C2%B0C%2C+400+h%2C+181+MPa_1;tEMProcess_4475;tEM;STEM_JEOL_JEM_2200_FS;JEOL;0.0225;190+%C2%B0C%2C+400+h%2C+181+MPa_1_6;precipitateGeometryMeasurementProcess_4475;190+%C2%B0C%2C+400+h%2C+181+MPa_1_6_13;2171;459.219;1259.423;198.167;74.11;37.299;3.9431766592;L_190+%C2%B0C%2C+400+h%2C+181+MPa_1_6;ImageJ;;;
400;190;181;190 °C, 400 h, 181 MPa;190+%C2%B0C%2C+400+h%2C+181+MPa_1;tEMProcess_4476;tEM;STEM_JEOL_JEM_2200_FS;JEOL;0.0225;190+%C2%B0C%2C+400+h%2C+181+MPa_1_6;precipitateGeometryMeasurementProcess_4476;190+%C2%B0C%2C+400+h%2C+181+MPa_1_6_14;2006;1946.019;1375.874;177.581;52.338;48.8;3.7903715798;L_190+%C2%B0C%2C+400+h%2C+181+MPa_1_6;ImageJ;;;
400;190;181;190 °C, 400 h, 181 MPa;190+%C2%B0C%2C+400+h%2C+181+MPa_1;tEMProcess_4477;tEM;STEM_JEOL_JEM_2200_FS;JEOL;0.0225;190+%C2%B0C%2C+400+h%2C+181+MPa_1_6;precipitateGeometryMeasurementProcess_4477;190+%C2%B0C%2C+400+h%2C+181+MPa_1_6_15;10930;900.226;1437.365;405.044;147.976;94.046;8.8476188186;L_190+%C2%B0C%2C+400+h%2C+181+MPa_1_6;ImageJ;;;
400;190;181;190 °C, 400 h, 181 MPa;190+%C2%B0C%2C+400+h%2C+181+MPa_1;tEMProcess_4478;tEM;STEM_JEOL_JEM_2200_FS;JEOL;0.0225;190+%C2%B0C%2C+400+h%2C+181+MPa_1_6;precipitateGeometryMeasurementProcess_4478;190+%C2%B0C%2C+400+h%2C+181+MPa_1_6_16;8718;108.379;1719.013;360.534;131.257;84.568;7.9017767448;L_190+%C2%B0C%2C+400+h%2C+181+MPa_1_6;ImageJ;;;
400;190;181;190 °C, 400 h, 181 MPa;190+%C2%B0C%2C+400+h%2C+181+MPa_1;tEMProcess_4479;tEM;STEM_JEOL_JEM_2200_FS;JEOL;0.0225;190+%C2%B0C%2C+400+h%2C+181+MPa_1_6;precipitateGeometryMeasurementProcess_4479;190+%C2%B0C%2C+400+h%2C+181+MPa_1_6_17;1206;1631.92;1738.099;140.368;53.904;28.486;2.9389349706;L_190+%C2%B0C%2C+400+h%2C+181+MPa_1_6;ImageJ;;;
400;190;181;190 °C, 400 h, 181 MPa;190+%C2%B0C%2C+400+h%2C+181+MPa_1;tEMProcess_4480;tEM;STEM_JEOL_JEM_2200_FS;JEOL;0.0225;190+%C2%B0C%2C+400+h%2C+181+MPa_1_6;precipitateGeometryMeasurementProcess_4480;190+%C2%B0C%2C+400+h%2C+181+MPa_1_6_18;2183;1769.765;1764.122;177.196;58.874;47.211;3.9540594121;L_190+%C2%B0C%2C+400+h%2C+181+MPa_1_6;ImageJ;;;
400;190;181;190 °C, 400 h, 181 MPa;190+%C2%B0C%2C+400+h%2C+181+MPa_1;tEMProcess_4481;tEM;STEM_JEOL_JEM_2200_FS;JEOL;0.0225;190+%C2%B0C%2C+400+h%2C+181+MPa_1_6;precipitateGeometryMeasurementProcess_4481;190+%C2%B0C%2C+400+h%2C+181+MPa_1_6_19;684;1440.614;1867.689;98.083;34.825;25.008;2.2133208417;L_190+%C2%B0C%2C+400+h%2C+181+MPa_1_6;ImageJ;;;
400;190;181;190 °C, 400 h, 181 MPa;190+%C2%B0C%2C+400+h%2C+181+MPa_1;tEMProcess_4482;tEM;STEM_JEOL_JEM_2200_FS;JEOL;0.0225;190+%C2%B0C%2C+400+h%2C+181+MPa_1_6;precipitateGeometryMeasurementProcess_4482;190+%C2%B0C%2C+400+h%2C+181+MPa_1_6_20;78;1995.846;1878.487;33.799;11.614;8.551;0.7474181228;L_190+%C2%B0C%2C+400+h%2C+181+MPa_1_6;ImageJ;;;
400;190;181;190 °C, 400 h, 181 MPa;190+%C2%B0C%2C+400+h%2C+181+MPa_1;tEMProcess_4483;tEM;STEM_JEOL_JEM_2200_FS;JEOL;0.0225;190+%C2%B0C%2C+400+h%2C+181+MPa_1_7;precipitateGeometryMeasurementProcess_4483;190+%C2%B0C%2C+400+h%2C+181+MPa_1_7_1;837;1603.458;42.036;107.74;35.496;30.023;2.4483812880;L_190+%C2%B0C%2C+400+h%2C+181+MPa_1_7;ImageJ;;;
400;190;181;190 °C, 400 h, 181 MPa;190+%C2%B0C%2C+400+h%2C+181+MPa_1;tEMProcess_4484;tEM;STEM_JEOL_JEM_2200_FS;JEOL;0.0225;190+%C2%B0C%2C+400+h%2C+181+MPa_1_7;precipitateGeometryMeasurementProcess_4484;190+%C2%B0C%2C+400+h%2C+181+MPa_1_7_2;4498;1777.269;386.9;252.995;83.772;68.364;5.6757864681;L_190+%C2%B0C%2C+400+h%2C+181+MPa_1_7;ImageJ;;;
400;190;181;190 °C, 400 h, 181 MPa;190+%C2%B0C%2C+400+h%2C+181+MPa_1;tEMProcess_4485;tEM;STEM_JEOL_JEM_2200_FS;JEOL;0.0225;190+%C2%B0C%2C+400+h%2C+181+MPa_1_7;precipitateGeometryMeasurementProcess_4485;190+%C2%B0C%2C+400+h%2C+181+MPa_1_7_3;669;1593.035;424.395;102.326;33.927;25.107;2.1889174406;L_190+%C2%B0C%2C+400+h%2C+181+MPa_1_7;ImageJ;;;
400;190;181;190 °C, 400 h, 181 MPa;190+%C2%B0C%2C+400+h%2C+181+MPa_1;tEMProcess_4486;tEM;STEM_JEOL_JEM_2200_FS;JEOL;0.0225;190+%C2%B0C%2C+400+h%2C+181+MPa_1_7;precipitateGeometryMeasurementProcess_4486;190+%C2%B0C%2C+400+h%2C+181+MPa_1_7_4;3362;1634.098;528.016;222.995;78.61;54.454;4.9069900489;L_190+%C2%B0C%2C+400+h%2C+181+MPa_1_7;ImageJ;;;
400;190;181;190 °C, 400 h, 181 MPa;190+%C2%B0C%2C+400+h%2C+181+MPa_1;tEMProcess_4487;tEM;STEM_JEOL_JEM_2200_FS;JEOL;0.0225;190+%C2%B0C%2C+400+h%2C+181+MPa_1_7;precipitateGeometryMeasurementProcess_4487;190+%C2%B0C%2C+400+h%2C+181+MPa_1_7_5;504;1401.655;712.147;83.841;27.016;23.753;1.8999037105;L_190+%C2%B0C%2C+400+h%2C+181+MPa_1_7;ImageJ;;;
400;190;181;190 °C, 400 h, 181 MPa;190+%C2%B0C%2C+400+h%2C+181+MPa_1;tEMProcess_4488;tEM;STEM_JEOL_JEM_2200_FS;JEOL;0.0225;190+%C2%B0C%2C+400+h%2C+181+MPa_1_7;precipitateGeometryMeasurementProcess_4488;190+%C2%B0C%2C+400+h%2C+181+MPa_1_7_6;1804;1153.575;843.836;182.368;72.864;31.524;3.5944677325;L_190+%C2%B0C%2C+400+h%2C+181+MPa_1_7;ImageJ;;;
400;190;181;190 °C, 400 h, 181 MPa;190+%C2%B0C%2C+400+h%2C+181+MPa_1;tEMProcess_4489;tEM;STEM_JEOL_JEM_2200_FS;JEOL;0.0225;190+%C2%B0C%2C+400+h%2C+181+MPa_1_7;precipitateGeometryMeasurementProcess_4489;190+%C2%B0C%2C+400+h%2C+181+MPa_1_7_7;5559;1487.887;935.221;286.149;99.274;71.297;6.3097864298;L_190+%C2%B0C%2C+400+h%2C+181+MPa_1_7;ImageJ;;;
400;190;181;190 °C, 400 h, 181 MPa;190+%C2%B0C%2C+400+h%2C+181+MPa_1;tEMProcess_4490;tEM;STEM_JEOL_JEM_2200_FS;JEOL;0.0225;190+%C2%B0C%2C+400+h%2C+181+MPa_1_7;precipitateGeometryMeasurementProcess_4490;190+%C2%B0C%2C+400+h%2C+181+MPa_1_7_8;334;1205.045;900.707;69.941;25.848;16.452;1.5466411331;L_190+%C2%B0C%2C+400+h%2C+181+MPa_1_7;ImageJ;;;
400;190;181;190 °C, 400 h, 181 MPa;190+%C2%B0C%2C+400+h%2C+181+MPa_1;tEMProcess_4491;tEM;STEM_JEOL_JEM_2200_FS;JEOL;0.0225;190+%C2%B0C%2C+400+h%2C+181+MPa_1_7;precipitateGeometryMeasurementProcess_4491;190+%C2%B0C%2C+400+h%2C+181+MPa_1_7_9;235;851.181;1008.547;58.77;20.615;14.514;1.2973293812;L_190+%C2%B0C%2C+400+h%2C+181+MPa_1_7;ImageJ;;;
400;190;181;190 °C, 400 h, 181 MPa;190+%C2%B0C%2C+400+h%2C+181+MPa_1;tEMProcess_4492;tEM;STEM_JEOL_JEM_2200_FS;JEOL;0.0225;190+%C2%B0C%2C+400+h%2C+181+MPa_1_7;precipitateGeometryMeasurementProcess_4492;190+%C2%B0C%2C+400+h%2C+181+MPa_1_7_10;2588;366.068;1038.528;191.681;60.043;54.88;4.3052508257;L_190+%C2%B0C%2C+400+h%2C+181+MPa_1_7;ImageJ;;;
400;190;181;190 °C, 400 h, 181 MPa;190+%C2%B0C%2C+400+h%2C+181+MPa_1;tEMProcess_4493;tEM;STEM_JEOL_JEM_2200_FS;JEOL;0.0225;190+%C2%B0C%2C+400+h%2C+181+MPa_1_7;precipitateGeometryMeasurementProcess_4493;190+%C2%B0C%2C+400+h%2C+181+MPa_1_7_11;5699;838.793;1116.051;287.948;94.062;77.142;6.3887464287;L_190+%C2%B0C%2C+400+h%2C+181+MPa_1_7;ImageJ;;;
400;190;181;190 °C, 400 h, 181 MPa;190+%C2%B0C%2C+400+h%2C+181+MPa_1;tEMProcess_4494;tEM;STEM_JEOL_JEM_2200_FS;JEOL;0.0225;190+%C2%B0C%2C+400+h%2C+181+MPa_1_7;precipitateGeometryMeasurementProcess_4494;190+%C2%B0C%2C+400+h%2C+181+MPa_1_7_12;370;1319.343;1160.47;73.012;26.821;17.565;1.6278604985;L_190+%C2%B0C%2C+400+h%2C+181+MPa_1_7;ImageJ;;;
