Repository: materialdigital/demo-orowan

# demo-orowan

This repository hosts a Jupyter notebook demonstrator that is based on an ontological framework. This framework is structured around the Platform MaterialDigital Core Ontology (PMDco), Tensile Test Ontology (TTO), and Precipitate Geometry Ontology (PGO). This approach allows for a nuanced exploration and demonstration of the Orowan correlation in materials science. This example is provided by the PMD core team.

For more information on these ontologies and the underlying framework, please visit:
- PMDco: [Platform MaterialDigital Core Ontology](https://github.com/materialdigital/core-ontology).

File: data/TEM_data.csv (part 31 of 41)
specimenAgingtime;specimenAgingT;specimenCreepStress;specimenMaterialStateName;specimen_ID;tEMProcess;transmissionElectronMicroscope;manufacturerSeries;tEMManufacturer;calibrationFactor;dFImage_ID;precipitateGeometryMeasurement;particleNumber;particleArea;weightedXPositionCentralPoint;weightedYPositionCentralPoint;perimeter;elipseFitMajorAxis;elipseFitMinorAxis;particleRadius_nm;labDFImage_ID;softwareAgent;;;
400;190;181;190 °C, 400 h, 181 MPa;190+%C2%B0C%2C+400+h%2C+181+MPa_1;tEMProcess_4495;tEM;STEM_JEOL_JEM_2200_FS;JEOL;0.0225;190+%C2%B0C%2C+400+h%2C+181+MPa_1_7;precipitateGeometryMeasurementProcess_4495;190+%C2%B0C%2C+400+h%2C+181+MPa_1_7_13;2084;876.906;1213.954;188.267;69.793;38.019;3.8633600095;L_190+%C2%B0C%2C+400+h%2C+181+MPa_1_7;ImageJ;;;
400;190;181;190 °C, 400 h, 181 MPa;190+%C2%B0C%2C+400+h%2C+181+MPa_1;tEMProcess_4496;tEM;STEM_JEOL_JEM_2200_FS;JEOL;0.0225;190+%C2%B0C%2C+400+h%2C+181+MPa_1_7;precipitateGeometryMeasurementProcess_4496;190+%C2%B0C%2C+400+h%2C+181+MPa_1_7_14;2760;1276.616;1272.98;201.924;61.362;57.269;4.4460143873;L_190+%C2%B0C%2C+400+h%2C+181+MPa_1_7;ImageJ;;;
400;190;181;190 °C, 400 h, 181 MPa;190+%C2%B0C%2C+400+h%2C+181+MPa_1;tEMProcess_4497;tEM;STEM_JEOL_JEM_2200_FS;JEOL;0.0225;190+%C2%B0C%2C+400+h%2C+181+MPa_1_7;precipitateGeometryMeasurementProcess_4497;190+%C2%B0C%2C+400+h%2C+181+MPa_1_7_15;934;722.686;1271.152;121.882;45.396;26.196;2.5863646800;L_190+%C2%B0C%2C+400+h%2C+181+MPa_1_7;ImageJ;;;
400;190;181;190 °C, 400 h, 181 MPa;190+%C2%B0C%2C+400+h%2C+181+MPa_1;tEMProcess_4498;tEM;STEM_JEOL_JEM_2200_FS;JEOL;0.0225;190+%C2%B0C%2C+400+h%2C+181+MPa_1_7;precipitateGeometryMeasurementProcess_4498;190+%C2%B0C%2C+400+h%2C+181+MPa_1_7_16;1605;59.77;1399.176;168.752;64.798;31.537;3.3904226528;L_190+%C2%B0C%2C+400+h%2C+181+MPa_1_7;ImageJ;;;
400;190;181;190 °C, 400 h, 181 MPa;190+%C2%B0C%2C+400+h%2C+181+MPa_1;tEMProcess_4499;tEM;STEM_JEOL_JEM_2200_FS;JEOL;0.0225;190+%C2%B0C%2C+400+h%2C+181+MPa_1_7;precipitateGeometryMeasurementProcess_4499;190+%C2%B0C%2C+400+h%2C+181+MPa_1_7_17;2358;196.149;1428.824;184.953;61.869;48.527;4.1094927925;L_190+%C2%B0C%2C+400+h%2C+181+MPa_1_7;ImageJ;;;
400;190;181;190 °C, 400 h, 181 MPa;190+%C2%B0C%2C+400+h%2C+181+MPa_1;tEMProcess_4500;tEM;STEM_JEOL_JEM_2200_FS;JEOL;0.0225;190+%C2%B0C%2C+400+h%2C+181+MPa_1_7;precipitateGeometryMeasurementProcess_4500;190+%C2%B0C%2C+400+h%2C+181+MPa_1_7_18;11383;1374.018;1544.282;433.772;162.813;89.018;9.0291047327;L_190+%C2%B0C%2C+400+h%2C+181+MPa_1_7;ImageJ;;;
400;190;181;190 °C, 400 h, 181 MPa;190+%C2%B0C%2C+400+h%2C+181+MPa_1;tEMProcess_4501;tEM;STEM_JEOL_JEM_2200_FS;JEOL;0.0225;190+%C2%B0C%2C+400+h%2C+181+MPa_1_7;precipitateGeometryMeasurementProcess_4501;190+%C2%B0C%2C+400+h%2C+181+MPa_1_7_19;393;414.373;1547.246;82.426;33.21;15.067;1.6776934072;L_190+%C2%B0C%2C+400+h%2C+181+MPa_1_7;ImageJ;;;
400;190;181;190 °C, 400 h, 181 MPa;190+%C2%B0C%2C+400+h%2C+181+MPa_1;tEMProcess_4502;tEM;STEM_JEOL_JEM_2200_FS;JEOL;0.0225;190+%C2%B0C%2C+400+h%2C+181+MPa_1_7;precipitateGeometryMeasurementProcess_4502;190+%C2%B0C%2C+400+h%2C+181+MPa_1_7_20;4263;1736.948;1573.662;245.765;82.698;65.634;5.5255306087;L_190+%C2%B0C%2C+400+h%2C+181+MPa_1_7;ImageJ;;;
400;190;181;190 °C, 400 h, 181 MPa;190+%C2%B0C%2C+400+h%2C+181+MPa_1;tEMProcess_4503;tEM;STEM_JEOL_JEM_2200_FS;JEOL;0.0225;190+%C2%B0C%2C+400+h%2C+181+MPa_1_7;precipitateGeometryMeasurementProcess_4503;190+%C2%B0C%2C+400+h%2C+181+MPa_1_7_21;869;672.961;1555.425;112.811;41.452;26.692;2.4947452875;L_190+%C2%B0C%2C+400+h%2C+181+MPa_1_7;ImageJ;;;
400;190;181;190 °C, 400 h, 181 MPa;190+%C2%B0C%2C+400+h%2C+181+MPa_1;tEMProcess_4504;tEM;STEM_JEOL_JEM_2200_FS;JEOL;0.0225;190+%C2%B0C%2C+400+h%2C+181+MPa_1_7;precipitateGeometryMeasurementProcess_4504;190+%C2%B0C%2C+400+h%2C+181+MPa_1_7_22;1722;1237.334;1868.12;154.409;50.942;43.039;3.5118252434;L_190+%C2%B0C%2C+400+h%2C+181+MPa_1_7;ImageJ;;;
400;190;181;190 °C, 400 h, 181 MPa;190+%C2%B0C%2C+400+h%2C+181+MPa_1;tEMProcess_4505;tEM;STEM_JEOL_JEM_2200_FS;JEOL;0.0225;190+%C2%B0C%2C+400+h%2C+181+MPa_1_7;precipitateGeometryMeasurementProcess_4505;190+%C2%B0C%2C+400+h%2C+181+MPa_1_7_23;1255;1679.357;1884.443;135.983;48.61;32.872;2.9980452650;L_190+%C2%B0C%2C+400+h%2C+181+MPa_1_7;ImageJ;;;
400;190;181;190 °C, 400 h, 181 MPa;190+%C2%B0C%2C+400+h%2C+181+MPa_1;tEMProcess_4506;tEM;STEM_JEOL_JEM_2200_FS;JEOL;0.0225;190+%C2%B0C%2C+400+h%2C+181+MPa_1_8;precipitateGeometryMeasurementProcess_4506;190+%C2%B0C%2C+400+h%2C+181+MPa_1_8_1;1398;1892.456;57.35;138.61;46.105;38.607;3.1642435857;L_190+%C2%B0C%2C+400+h%2C+181+MPa_1_8;ImageJ;;;
400;190;181;190 °C, 400 h, 181 MPa;190+%C2%B0C%2C+400+h%2C+181+MPa_1;tEMProcess_4507;tEM;STEM_JEOL_JEM_2200_FS;JEOL;0.0225;190+%C2%B0C%2C+400+h%2C+181+MPa_1_8;precipitateGeometryMeasurementProcess_4507;190+%C2%B0C%2C+400+h%2C+181+MPa_1_8_2;848;1991.732;105.862;145.296;41.651;25.923;2.4644173000;L_190+%C2%B0C%2C+400+h%2C+181+MPa_1_8;ImageJ;;;
400;190;181;190 °C, 400 h, 181 MPa;190+%C2%B0C%2C+400+h%2C+181+MPa_1;tEMProcess_4508;tEM;STEM_JEOL_JEM_2200_FS;JEOL;0.0225;190+%C2%B0C%2C+400+h%2C+181+MPa_1_8;precipitateGeometryMeasurementProcess_4508;190+%C2%B0C%2C+400+h%2C+181+MPa_1_8_3;5949;1611.376;178.987;297.505;95.131;79.621;6.5273711431;L_190+%C2%B0C%2C+400+h%2C+181+MPa_1_8;ImageJ;;;
400;190;181;190 °C, 400 h, 181 MPa;190+%C2%B0C%2C+400+h%2C+181+MPa_1;tEMProcess_4509;tEM;STEM_JEOL_JEM_2200_FS;JEOL;0.0225;190+%C2%B0C%2C+400+h%2C+181+MPa_1_8;precipitateGeometryMeasurementProcess_4509;190+%C2%B0C%2C+400+h%2C+181+MPa_1_8_4;2646;701.822;269.381;197.095;63.542;53.02;4.3532262833;L_190+%C2%B0C%2C+400+h%2C+181+MPa_1_8;ImageJ;;;
400;190;181;190 °C, 400 h, 181 MPa;190+%C2%B0C%2C+400+h%2C+181+MPa_1;tEMProcess_4510;tEM;STEM_JEOL_JEM_2200_FS;JEOL;0.0225;190+%C2%B0C%2C+400+h%2C+181+MPa_1_8;precipitateGeometryMeasurementProcess_4510;190+%C2%B0C%2C+400+h%2C+181+MPa_1_8_5;2254;1509.898;370.561;231.137;86.01;33.367;4.0178459251;L_190+%C2%B0C%2C+400+h%2C+181+MPa_1_8;ImageJ;;;
400;190;181;190 °C, 400 h, 181 MPa;190+%C2%B0C%2C+400+h%2C+181+MPa_1;tEMProcess_4511;tEM;STEM_JEOL_JEM_2200_FS;JEOL;0.0225;190+%C2%B0C%2C+400+h%2C+181+MPa_1_8;precipitateGeometryMeasurementProcess_4511;190+%C2%B0C%2C+400+h%2C+181+MPa_1_8_6;9207;1700.121;419.714;378.635;139.659;83.938;8.1203620761;L_190+%C2%B0C%2C+400+h%2C+181+MPa_1_8;ImageJ;;;
400;190;181;190 °C, 400 h, 181 MPa;190+%C2%B0C%2C+400+h%2C+181+MPa_1;tEMProcess_4512;tEM;STEM_JEOL_JEM_2200_FS;JEOL;0.0225;190+%C2%B0C%2C+400+h%2C+181+MPa_1_8;precipitateGeometryMeasurementProcess_4512;190+%C2%B0C%2C+400+h%2C+181+MPa_1_8_7;2892;442.681;447.732;208.995;74.508;49.42;4.5510904511;L_190+%C2%B0C%2C+400+h%2C+181+MPa_1_8;ImageJ;;;
400;190;181;190 °C, 400 h, 181 MPa;190+%C2%B0C%2C+400+h%2C+181+MPa_1;tEMProcess_4513;tEM;STEM_JEOL_JEM_2200_FS;JEOL;0.0225;190+%C2%B0C%2C+400+h%2C+181+MPa_1_8;precipitateGeometryMeasurementProcess_4513;190+%C2%B0C%2C+400+h%2C+181+MPa_1_8_8;1362;1741.013;564.423;141.539;49.789;34.83;3.1232365364;L_190+%C2%B0C%2C+400+h%2C+181+MPa_1_8;ImageJ;;;
400;190;181;190 °C, 400 h, 181 MPa;190+%C2%B0C%2C+400+h%2C+181+MPa_1;tEMProcess_4514;tEM;STEM_JEOL_JEM_2200_FS;JEOL;0.0225;190+%C2%B0C%2C+400+h%2C+181+MPa_1_8;precipitateGeometryMeasurementProcess_4514;190+%C2%B0C%2C+400+h%2C+181+MPa_1_8_9;2117;1019.521;658.736;174.853;57.52;46.861;3.8938278921;L_190+%C2%B0C%2C+400+h%2C+181+MPa_1_8;ImageJ;;;
400;190;181;190 °C, 400 h, 181 MPa;190+%C2%B0C%2C+400+h%2C+181+MPa_1;tEMProcess_4515;tEM;STEM_JEOL_JEM_2200_FS;JEOL;0.0225;190+%C2%B0C%2C+400+h%2C+181+MPa_1_8;precipitateGeometryMeasurementProcess_4515;190+%C2%B0C%2C+400+h%2C+181+MPa_1_8_10;1918;1504.723;714.167;189.439;56.859;42.949;3.7063004652;L_190+%C2%B0C%2C+400+h%2C+181+MPa_1_8;ImageJ;;;
400;190;181;190 °C, 400 h, 181 MPa;190+%C2%B0C%2C+400+h%2C+181+MPa_1;tEMProcess_4516;tEM;STEM_JEOL_JEM_2200_FS;JEOL;0.0225;190+%C2%B0C%2C+400+h%2C+181+MPa_1_8;precipitateGeometryMeasurementProcess_4516;190+%C2%B0C%2C+400+h%2C+181+MPa_1_8_11;3093;770.418;762.053;219.421;78.784;49.986;4.7065890785;L_190+%C2%B0C%2C+400+h%2C+181+MPa_1_8;ImageJ;;;
400;190;181;190 °C, 400 h, 181 MPa;190+%C2%B0C%2C+400+h%2C+181+MPa_1;tEMProcess_4517;tEM;STEM_JEOL_JEM_2200_FS;JEOL;0.0225;190+%C2%B0C%2C+400+h%2C+181+MPa_1_8;precipitateGeometryMeasurementProcess_4517;190+%C2%B0C%2C+400+h%2C+181+MPa_1_8_12;719;1353.115;880.634;99.983;31.499;29.063;2.2692417641;L_190+%C2%B0C%2C+400+h%2C+181+MPa_1_8;ImageJ;;;
400;190;181;190 °C, 400 h, 181 MPa;190+%C2%B0C%2C+400+h%2C+181+MPa_1;tEMProcess_4518;tEM;STEM_JEOL_JEM_2200_FS;JEOL;0.0225;190+%C2%B0C%2C+400+h%2C+181+MPa_1_8;precipitateGeometryMeasurementProcess_4518;190+%C2%B0C%2C+400+h%2C+181+MPa_1_8_13;685;1755.585;1178.814;98.083;34.217;25.489;2.2149381754;L_190+%C2%B0C%2C+400+h%2C+181+MPa_1_8;ImageJ;;;
400;190;181;190 °C, 400 h, 181 MPa;190+%C2%B0C%2C+400+h%2C+181+MPa_1;tEMProcess_4519;tEM;STEM_JEOL_JEM_2200_FS;JEOL;0.0225;190+%C2%B0C%2C+400+h%2C+181+MPa_1_8;precipitateGeometryMeasurementProcess_4519;190+%C2%B0C%2C+400+h%2C+181+MPa_1_8_14;391;1138.907;1243.953;73.012;26.456;18.817;1.6734190222;L_190+%C2%B0C%2C+400+h%2C+181+MPa_1_8;ImageJ;;;
400;190;181;190 °C, 400 h, 181 MPa;190+%C2%B0C%2C+400+h%2C+181+MPa_1;tEMProcess_4520;tEM;STEM_JEOL_JEM_2200_FS;JEOL;0.0225;190+%C2%B0C%2C+400+h%2C+181+MPa_1_8;precipitateGeometryMeasurementProcess_4520;190+%C2%B0C%2C+400+h%2C+181+MPa_1_8_15;858;770.506;1305.852;111.983;36.325;30.074;2.4789054748;L_190+%C2%B0C%2C+400+h%2C+181+MPa_1_8;ImageJ;;;
400;190;181;190 °C, 400 h, 181 MPa;190+%C2%B0C%2C+400+h%2C+181+MPa_1;tEMProcess_4521;tEM;STEM_JEOL_JEM_2200_FS;JEOL;0.0225;190+%C2%B0C%2C+400+h%2C+181+MPa_1_8;precipitateGeometryMeasurementProcess_4521;190+%C2%B0C%2C+400+h%2C+181+MPa_1_8_16;2793;582.452;1336.495;208.551;70.034;50.777;4.4725148432;L_190+%C2%B0C%2C+400+h%2C+181+MPa_1_8;ImageJ;;;
400;190;181;190 °C, 400 h, 181 MPa;190+%C2%B0C%2C+400+h%2C+181+MPa_1;tEMProcess_4522;tEM;STEM_JEOL_JEM_2200_FS;JEOL;0.0225;190+%C2%B0C%2C+400+h%2C+181+MPa_1_8;precipitateGeometryMeasurementProcess_4522;190+%C2%B0C%2C+400+h%2C+181+MPa_1_8_17;202;1598.901;1331.658;54.527;19.494;13.193;1.2027960894;L_190+%C2%B0C%2C+400+h%2C+181+MPa_1_8;ImageJ;;;
400;190;181;190 °C, 400 h, 181 MPa;190+%C2%B0C%2C+400+h%2C+181+MPa_1;tEMProcess_4523;tEM;STEM_JEOL_JEM_2200_FS;JEOL;0.0225;190+%C2%B0C%2C+400+h%2C+181+MPa_1_8;precipitateGeometryMeasurementProcess_4523;190+%C2%B0C%2C+400+h%2C+181+MPa_1_8_18;10938;90.115;1477.343;409.973;142.126;97.989;8.8508561472;L_190+%C2%B0C%2C+400+h%2C+181+MPa_1_8;ImageJ;;;
400;190;181;190 °C, 400 h, 181 MPa;190+%C2%B0C%2C+400+h%2C+181+MPa_1;tEMProcess_4524;tEM;STEM_JEOL_JEM_2200_FS;JEOL;0.0225;190+%C2%B0C%2C+400+h%2C+181+MPa_1_8;precipitateGeometryMeasurementProcess_4524;190+%C2%B0C%2C+400+h%2C+181+MPa_1_8_19;5066;460.909;1698.117;351.848;115.061;56.059;6.0235000105;L_190+%C2%B0C%2C+400+h%2C+181+MPa_1_8;ImageJ;;;
400;190;181;190 °C, 400 h, 181 MPa;190+%C2%B0C%2C+400+h%2C+181+MPa_1;tEMProcess_4525;tEM;STEM_JEOL_JEM_2200_FS;JEOL;0.0225;190+%C2%B0C%2C+400+h%2C+181+MPa_1_8;precipitateGeometryMeasurementProcess_4525;190+%C2%B0C%2C+400+h%2C+181+MPa_1_8_20;1978;92.918;1741.327;173.48;64.5;39.046;3.7638253791;L_190+%C2%B0C%2C+400+h%2C+181+MPa_1_8;ImageJ;;;
400;190;181;190 °C, 400 h, 181 MPa;190+%C2%B0C%2C+400+h%2C+181+MPa_1;tEMProcess_4526;tEM;STEM_JEOL_JEM_2200_FS;JEOL;0.0225;190+%C2%B0C%2C+400+h%2C+181+MPa_1_8;precipitateGeometryMeasurementProcess_4526;190+%C2%B0C%2C+400+h%2C+181+MPa_1_8_21;869;1442.517;1869.01;109.64;36.602;30.229;2.4947452875;L_190+%C2%B0C%2C+400+h%2C+181+MPa_1_8;ImageJ;;;
400;190;181;190 °C, 400 h, 181 MPa;190+%C2%B0C%2C+400+h%2C+181+MPa_1;tEMProcess_4527;tEM;STEM_JEOL_JEM_2200_FS;JEOL;0.0225;190+%C2%B0C%2C+400+h%2C+181+MPa_1_8;precipitateGeometryMeasurementProcess_4527;190+%C2%B0C%2C+400+h%2C+181+MPa_1_8_22;1073;1812.09;1882.244;125.154;44.889;30.435;2.7721465378;L_190+%C2%B0C%2C+400+h%2C+181+MPa_1_8;ImageJ;;;
400;190;181;190 °C, 400 h, 181 MPa;190+%C2%B0C%2C+400+h%2C+181+MPa_1;tEMProcess_4528;tEM;STEM_JEOL_JEM_2200_FS;JEOL;0.0225;190+%C2%B0C%2C+400+h%2C+181+MPa_1_8;precipitateGeometryMeasurementProcess_4528;190+%C2%B0C%2C+400+h%2C+181+MPa_1_8_23;134;1208.231;1918.306;42.284;14.507;11.761;0.9796449902;L_190+%C2%B0C%2C+400+h%2C+181+MPa_1_8;ImageJ;;;
400;190;181;190 °C, 400 h, 181 MPa;190+%C2%B0C%2C+400+h%2C+181+MPa_1;tEMProcess_4529;tEM;STEM_JEOL_JEM_2200_FS;JEOL;0.0225;190+%C2%B0C%2C+400+h%2C+181+MPa_1_8;precipitateGeometryMeasurementProcess_4529;190+%C2%B0C%2C+400+h%2C+181+MPa_1_8_24;3233;1348.421;1984.271;222.208;67.91;60.616;4.8119286046;L_190+%C2%B0C%2C+400+h%2C+181+MPa_1_8;ImageJ;;;
400;190;181;190 °C, 400 h, 181 MPa;190+%C2%B0C%2C+400+h%2C+181+MPa_1;tEMProcess_4530;tEM;STEM_JEOL_JEM_2200_FS;JEOL;0.0225;190+%C2%B0C%2C+400+h%2C+181+MPa_1_9;precipitateGeometryMeasurementProcess_4530;190+%C2%B0C%2C+400+h%2C+181+MPa_1_9_1;1843;1666.745;194.27;168.894;62.8;37.366;3.6331137066;L_190+%C2%B0C%2C+400+h%2C+181+MPa_1_9;ImageJ;;;
400;190;181;190 °C, 400 h, 181 MPa;190+%C2%B0C%2C+400+h%2C+181+MPa_1;tEMProcess_4531;tEM;STEM_JEOL_JEM_2200_FS;JEOL;0.0225;190+%C2%B0C%2C+400+h%2C+181+MPa_1_9;precipitateGeometryMeasurementProcess_4531;190+%C2%B0C%2C+400+h%2C+181+MPa_1_9_2;3215;360.489;201.495;215.078;71.456;57.287;4.7985144984;L_190+%C2%B0C%2C+400+h%2C+181+MPa_1_9;ImageJ;;;
400;190;181;190 °C, 400 h, 181 MPa;190+%C2%B0C%2C+400+h%2C+181+MPa_1;tEMProcess_4532;tEM;STEM_JEOL_JEM_2200_FS;JEOL;0.0225;190+%C2%B0C%2C+400+h%2C+181+MPa_1_9;precipitateGeometryMeasurementProcess_4532;190+%C2%B0C%2C+400+h%2C+181+MPa_1_9_3;581;738.416;215.364;91.255;33.338;22.19;2.0398789148;L_190+%C2%B0C%2C+400+h%2C+181+MPa_1_9;ImageJ;;;
400;190;181;190 °C, 400 h, 181 MPa;190+%C2%B0C%2C+400+h%2C+181+MPa_1;tEMProcess_4533;tEM;STEM_JEOL_JEM_2200_FS;JEOL;0.0225;190+%C2%B0C%2C+400+h%2C+181+MPa_1_9;precipitateGeometryMeasurementProcess_4533;190+%C2%B0C%2C+400+h%2C+181+MPa_1_9_4;6356;590.135;293.186;301.12;103.395;78.27;6.7469620440;L_190+%C2%B0C%2C+400+h%2C+181+MPa_1_9;ImageJ;;;
400;190;181;190 °C, 400 h, 181 MPa;190+%C2%B0C%2C+400+h%2C+181+MPa_1;tEMProcess_4534;tEM;STEM_JEOL_JEM_2200_FS;JEOL;0.0225;190+%C2%B0C%2C+400+h%2C+181+MPa_1_9;precipitateGeometryMeasurementProcess_4534;190+%C2%B0C%2C+400+h%2C+181+MPa_1_9_5;613;127.272;476.259;96.426;36.366;21.462;2.0953016740;L_190+%C2%B0C%2C+400+h%2C+181+MPa_1_9;ImageJ;;;
400;190;181;190 °C, 400 h, 181 MPa;190+%C2%B0C%2C+400+h%2C+181+MPa_1;tEMProcess_4535;tEM;STEM_JEOL_JEM_2200_FS;JEOL;0.0225;190+%C2%B0C%2C+400+h%2C+181+MPa_1_9;precipitateGeometryMeasurementProcess_4535;190+%C2%B0C%2C+400+h%2C+181+MPa_1_9_6;2592;257.171;532.998;213.38;79.467;41.529;4.3085766283;L_190+%C2%B0C%2C+400+h%2C+181+MPa_1_9;ImageJ;;;
400;190;181;190 °C, 400 h, 181 MPa;190+%C2%B0C%2C+400+h%2C+181+MPa_1;tEMProcess_4536;tEM;STEM_JEOL_JEM_2200_FS;JEOL;0.0225;190+%C2%B0C%2C+400+h%2C+181+MPa_1_9;precipitateGeometryMeasurementProcess_4536;190+%C2%B0C%2C+400+h%2C+181+MPa_1_9_7;4042;1248.764;572.363;246.309;80.412;64.001;5.3803989256;L_190+%C2%B0C%2C+400+h%2C+181+MPa_1_9;ImageJ;;;
400;190;181;190 °C, 400 h, 181 MPa;190+%C2%B0C%2C+400+h%2C+181+MPa_1;tEMProcess_4537;tEM;STEM_JEOL_JEM_2200_FS;JEOL;0.0225;190+%C2%B0C%2C+400+h%2C+181+MPa_1_9;precipitateGeometryMeasurementProcess_4537;190+%C2%B0C%2C+400+h%2C+181+MPa_1_9_8;2234;1618.526;684.52;180.451;57.139;49.781;3.9999808036;L_190+%C2%B0C%2C+400+h%2C+181+MPa_1_9;ImageJ;;;
400;190;181;190 °C, 400 h, 181 MPa;190+%C2%B0C%2C+400+h%2C+181+MPa_1;tEMProcess_4538;tEM;STEM_JEOL_JEM_2200_FS;JEOL;0.0225;190+%C2%B0C%2C+400+h%2C+181+MPa_1_9;precipitateGeometryMeasurementProcess_4538;190+%C2%B0C%2C+400+h%2C+181+MPa_1_9_9;1074;1205.749;750.334;123.64;43.3;31.581;2.7734380108;L_190+%C2%B0C%2C+400+h%2C+181+MPa_1_9;ImageJ;;;
400;190;181;190 °C, 400 h, 181 MPa;190+%C2%B0C%2C+400+h%2C+181+MPa_1;tEMProcess_4539;tEM;STEM_JEOL_JEM_2200_FS;JEOL;0.0225;190+%C2%B0C%2C+400+h%2C+181+MPa_1_9;precipitateGeometryMeasurementProcess_4539;190+%C2%B0C%2C+400+h%2C+181+MPa_1_9_10;164;1312.476;748.683;49.355;17.658;11.825;1.0837727991;L_190+%C2%B0C%2C+400+h%2C+181+MPa_1_9;ImageJ;;;
400;190;181;190 °C, 400 h, 181 MPa;190+%C2%B0C%2C+400+h%2C+181+MPa_1;tEMProcess_4540;tEM;STEM_JEOL_JEM_2200_FS;JEOL;0.0225;190+%C2%B0C%2C+400+h%2C+181+MPa_1_9;precipitateGeometryMeasurementProcess_4540;190+%C2%B0C%2C+400+h%2C+181+MPa_1_9_11;2294;494.267;1204.039;182.125;61.574;47.436;4.0533399531;L_190+%C2%B0C%2C+400+h%2C+181+MPa_1_9;ImageJ;;;
400;190;181;190 °C, 400 h, 181 MPa;190+%C2%B0C%2C+400+h%2C+181+MPa_1;tEMProcess_4541;tEM;STEM_JEOL_JEM_2200_FS;JEOL;0.0225;190+%C2%B0C%2C+400+h%2C+181+MPa_1_9;precipitateGeometryMeasurementProcess_4541;190+%C2%B0C%2C+400+h%2C+181+MPa_1_9_12;10969;865.109;1515.447;414.475;149.199;93.607;8.8633896273;L_190+%C2%B0C%2C+400+h%2C+181+MPa_1_9;ImageJ;;;
400;190;181;190 °C, 400 h, 181 MPa;190+%C2%B0C%2C+400+h%2C+181+MPa_1;tEMProcess_4542;tEM;STEM_JEOL_JEM_2200_FS;JEOL;0.0225;190+%C2%B0C%2C+400+h%2C+181+MPa_1_9;precipitateGeometryMeasurementProcess_4542;190+%C2%B0C%2C+400+h%2C+181+MPa_1_9_13;2870;1260.255;1770.946;203.037;65.669;55.646;4.5337468942;L_190+%C2%B0C%2C+400+h%2C+181+MPa_1_9;ImageJ;;;
400;190;181;190 °C, 400 h, 181 MPa;190+%C2%B0C%2C+400+h%2C+181+MPa_1;tEMProcess_4543;tEM;STEM_JEOL_JEM_2200_FS;JEOL;0.0225;190+%C2%B0C%2C+400+h%2C+181+MPa_1_10;precipitateGeometryMeasurementProcess_4543;190+%C2%B0C%2C+400+h%2C+181+MPa_1_10_1;2510;1089.024;70.744;192.61;66.27;48.224;4.2398762744;L_190+%C2%B0C%2C+400+h%2C+181+MPa_1_10;ImageJ;;;
400;190;181;190 °C, 400 h, 181 MPa;190+%C2%B0C%2C+400+h%2C+181+MPa_1;tEMProcess_4544;tEM;STEM_JEOL_JEM_2200_FS;JEOL;0.0225;190+%C2%B0C%2C+400+h%2C+181+MPa_1_10;precipitateGeometryMeasurementProcess_4544;190+%C2%B0C%2C+400+h%2C+181+MPa_1_10_2;573;467.961;208.777;89.154;29.424;24.795;2.0257863184;L_190+%C2%B0C%2C+400+h%2C+181+MPa_1_10;ImageJ;;;
400;190;181;190 °C, 400 h, 181 MPa;190+%C2%B0C%2C+400+h%2C+181+MPa_1;tEMProcess_4545;tEM;STEM_JEOL_JEM_2200_FS;JEOL;0.0225;190+%C2%B0C%2C+400+h%2C+181+MPa_1_10;precipitateGeometryMeasurementProcess_4545;190+%C2%B0C%2C+400+h%2C+181+MPa_1_10_3;11964;1458.415;381.224;430.617;154.462;98.62;9.2566645322;L_190+%C2%B0C%2C+400+h%2C+181+MPa_1_10;ImageJ;;;
400;190;181;190 °C, 400 h, 181 MPa;190+%C2%B0C%2C+400+h%2C+181+MPa_1;tEMProcess_4546;tEM;STEM_JEOL_JEM_2200_FS;JEOL;0.0225;190+%C2%B0C%2C+400+h%2C+181+MPa_1_10;precipitateGeometryMeasurementProcess_4546;190+%C2%B0C%2C+400+h%2C+181+MPa_1_10_4;8052;510.917;491.664;362.049;131.926;77.711;7.5939582617;L_190+%C2%B0C%2C+400+h%2C+181+MPa_1_10;ImageJ;;;
400;190;181;190 °C, 400 h, 181 MPa;190+%C2%B0C%2C+400+h%2C+181+MPa_1;tEMProcess_4547;tEM;STEM_JEOL_JEM_2200_FS;JEOL;0.0225;190+%C2%B0C%2C+400+h%2C+181+MPa_1_10;precipitateGeometryMeasurementProcess_4547;190+%C2%B0C%2C+400+h%2C+181+MPa_1_10_5;4901;250.649;617.786;264.492;84.228;74.086;5.9245950853;L_190+%C2%B0C%2C+400+h%2C+181+MPa_1_10;ImageJ;;;
400;190;181;190 °C, 400 h, 181 MPa;190+%C2%B0C%2C+400+h%2C+181+MPa_1;tEMProcess_4548;tEM;STEM_JEOL_JEM_2200_FS;JEOL;0.0225;190+%C2%B0C%2C+400+h%2C+181+MPa_1_10;precipitateGeometryMeasurementProcess_4548;190+%C2%B0C%2C+400+h%2C+181+MPa_1_10_6;3322;1852.498;637.835;215.279;67.75;62.431;4.8777118040;L_190+%C2%B0C%2C+400+h%2C+181+MPa_1_10;ImageJ;;;
400;190;181;190 °C, 400 h, 181 MPa;190+%C2%B0C%2C+400+h%2C+181+MPa_1;tEMProcess_4549;tEM;STEM_JEOL_JEM_2200_FS;JEOL;0.0225;190+%C2%B0C%2C+400+h%2C+181+MPa_1_10;precipitateGeometryMeasurementProcess_4549;190+%C2%B0C%2C+400+h%2C+181+MPa_1_10_7;178;1582.36;923.522;48.284;17.254;13.135;1.1290841838;L_190+%C2%B0C%2C+400+h%2C+181+MPa_1_10;ImageJ;;;
400;190;181;190 °C, 400 h, 181 MPa;190+%C2%B0C%2C+400+h%2C+181+MPa_1;tEMProcess_4550;tEM;STEM_JEOL_JEM_2200_FS;JEOL;0.0225;190+%C2%B0C%2C+400+h%2C+181+MPa_1_10;precipitateGeometryMeasurementProcess_4550;190+%C2%B0C%2C+400+h%2C+181+MPa_1_10_8;66;1650.727;938.379;28.385;9.307;9.029;0.6875246766;L_190+%C2%B0C%2C+400+h%2C+181+MPa_1_10;ImageJ;;;
400;190;181;190 °C, 400 h, 181 MPa;190+%C2%B0C%2C+400+h%2C+181+MPa_1;tEMProcess_4551;tEM;STEM_JEOL_JEM_2200_FS;JEOL;0.0225;190+%C2%B0C%2C+400+h%2C+181+MPa_1_10;precipitateGeometryMeasurementProcess_4551;190+%C2%B0C%2C+400+h%2C+181+MPa_1_10_9;386;1455.645;1026.878;76.184;29.359;16.74;1.6626849857;L_190+%C2%B0C%2C+400+h%2C+181+MPa_1_10;ImageJ;;;
400;190;181;190 °C, 400 h, 181 MPa;190+%C2%B0C%2C+400+h%2C+181+MPa_1;tEMProcess_4552;tEM;STEM_JEOL_JEM_2200_FS;JEOL;0.0225;190+%C2%B0C%2C+400+h%2C+181+MPa_1_10;precipitateGeometryMeasurementProcess_4552;190+%C2%B0C%2C+400+h%2C+181+MPa_1_10_10;14963;1942.944;1118.598;516.96;190.766;99.868;10.3520333078;L_190+%C2%B0C%2C+400+h%2C+181+MPa_1_10;ImageJ;;;
400;190;181;190 °C, 400 h, 181 MPa;190+%C2%B0C%2C+400+h%2C+181+MPa_1;tEMProcess_4553;tEM;STEM_JEOL_JEM_2200_FS;JEOL;0.0225;190+%C2%B0C%2C+400+h%2C+181+MPa_1_10;precipitateGeometryMeasurementProcess_4553;190+%C2%B0C%2C+400+h%2C+181+MPa_1_10_11;1439;59.681;1137.31;145.397;52.151;35.133;3.2103081378;L_190+%C2%B0C%2C+400+h%2C+181+MPa_1_10;ImageJ;;;
400;190;181;190 °C, 400 h, 181 MPa;190+%C2%B0C%2C+400+h%2C+181+MPa_1;tEMProcess_4554;tEM;STEM_JEOL_JEM_2200_FS;JEOL;0.0225;190+%C2%B0C%2C+400+h%2C+181+MPa_1_10;precipitateGeometryMeasurementProcess_4554;190+%C2%B0C%2C+400+h%2C+181+MPa_1_10_12;7355;1387.535;1203.899;404.777;166.961;56.089;7.2578445347;L_190+%C2%B0C%2C+400+h%2C+181+MPa_1_10;ImageJ;;;
400;190;181;190 °C, 400 h, 181 MPa;190+%C2%B0C%2C+400+h%2C+181+MPa_1;tEMProcess_4555;tEM;STEM_JEOL_JEM_2200_FS;JEOL;0.0225;190+%C2%B0C%2C+400+h%2C+181+MPa_1_10;precipitateGeometryMeasurementProcess_4555;190+%C2%B0C%2C+400+h%2C+181+MPa_1_10_13;402;1430.627;1227.01;78.426;29.962;17.083;1.6967948964;L_190+%C2%B0C%2C+400+h%2C+181+MPa_1_10;ImageJ;;;
400;190;181;190 °C, 400 h, 181 MPa;190+%C2%B0C%2C+400+h%2C+181+MPa_1;tEMProcess_4556;tEM;STEM_JEOL_JEM_2200_FS;JEOL;0.0225;190+%C2%B0C%2C+400+h%2C+181+MPa_1_10;precipitateGeometryMeasurementProcess_4556;190+%C2%B0C%2C+400+h%2C+181+MPa_1_10_14;1527;96.556;1371.554;150.652;55.739;34.881;3.3070125362;L_190+%C2%B0C%2C+400+h%2C+181+MPa_1_10;ImageJ;;;
400;190;181;190 °C, 400 h, 181 MPa;190+%C2%B0C%2C+400+h%2C+181+MPa_1;tEMProcess_4557;tEM;STEM_JEOL_JEM_2200_FS;JEOL;0.0225;190+%C2%B0C%2C+400+h%2C+181+MPa_1_10;precipitateGeometryMeasurementProcess_4557;190+%C2%B0C%2C+400+h%2C+181+MPa_1_10_15;2519;210.515;1588.384;189.439;61.426;52.214;4.2474708444;L_190+%C2%B0C%2C+400+h%2C+181+MPa_1_10;ImageJ;;;
400;190;181;190 °C, 400 h, 181 MPa;190+%C2%B0C%2C+400+h%2C+181+MPa_1;tEMProcess_4558;tEM;STEM_JEOL_JEM_2200_FS;JEOL;0.0225;190+%C2%B0C%2C+400+h%2C+181+MPa_1_10;precipitateGeometryMeasurementProcess_4558;190+%C2%B0C%2C+400+h%2C+181+MPa_1_10_16;3437;773.668;1690.879;227.622;78.355;55.85;4.9614210941;L_190+%C2%B0C%2C+400+h%2C+181+MPa_1_10;ImageJ;;;
400;190;181;190 °C, 400 h, 181 MPa;190+%C2%B0C%2C+400+h%2C+181+MPa_1;tEMProcess_4559;tEM;STEM_JEOL_JEM_2200_FS;JEOL;0.0225;190+%C2%B0C%2C+400+h%2C+181+MPa_1_10;precipitateGeometryMeasurementProcess_4559;190+%C2%B0C%2C+400+h%2C+181+MPa_1_10_17;7432;143.455;1799.479;325.179;102.552;92.272;7.2957370544;L_190+%C2%B0C%2C+400+h%2C+181+MPa_1_10;ImageJ;;;
400;190;181;190 °C, 400 h, 181 MPa;190+%C2%B0C%2C+400+h%2C+181+MPa_1;tEMProcess_4560;tEM;STEM_JEOL_JEM_2200_FS;JEOL;0.0225;190+%C2%B0C%2C+400+h%2C+181+MPa_1_10;precipitateGeometryMeasurementProcess_4560;190+%C2%B0C%2C+400+h%2C+181+MPa_1_10_18;1817;1706.339;1894.182;185.924;56.422;41.003;3.6073957257;L_190+%C2%B0C%2C+400+h%2C+181+MPa_1_10;ImageJ;;;
400;190;181;190 °C, 400 h, 181 MPa;190+%C2%B0C%2C+400+h%2C+181+MPa_1;tEMProcess_4561;tEM;STEM_JEOL_JEM_2200_FS;JEOL;0.0225;190+%C2%B0C%2C+400+h%2C+181+MPa_1_10;precipitateGeometryMeasurementProcess_4561;190+%C2%B0C%2C+400+h%2C+181+MPa_1_10_19;1955;960.871;1968.22;164.368;50.139;49.646;3.7418786884;L_190+%C2%B0C%2C+400+h%2C+181+MPa_1_10;ImageJ;;;
400;190;181;190 °C, 400 h, 181 MPa;190+%C2%B0C%2C+400+h%2C+181+MPa_1;tEMProcess_4562;tEM;STEM_JEOL_JEM_2200_FS;JEOL;0.0225;190+%C2%B0C%2C+400+h%2C+181+MPa_1_11;precipitateGeometryMeasurementProcess_4562;190+%C2%B0C%2C+400+h%2C+181+MPa_1_11_1;1616;1147.751;53.142;152.225;54.107;38.028;3.4020210848;L_190+%C2%B0C%2C+400+h%2C+181+MPa_1_11;ImageJ;;;
400;190;181;190 °C, 400 h, 181 MPa;190+%C2%B0C%2C+400+h%2C+181+MPa_1;tEMProcess_4563;tEM;STEM_JEOL_JEM_2200_FS;JEOL;0.0225;190+%C2%B0C%2C+400+h%2C+181+MPa_1_11;precipitateGeometryMeasurementProcess_4563;190+%C2%B0C%2C+400+h%2C+181+MPa_1_11_2;6731;563.715;93.42;312.676;96.609;88.71;6.9431431274;L_190+%C2%B0C%2C+400+h%2C+181+MPa_1_11;ImageJ;;;
400;190;181;190 °C, 400 h, 181 MPa;190+%C2%B0C%2C+400+h%2C+181+MPa_1;tEMProcess_4564;tEM;STEM_JEOL_JEM_2200_FS;JEOL;0.0225;190+%C2%B0C%2C+400+h%2C+181+MPa_1_11;precipitateGeometryMeasurementProcess_4564;190+%C2%B0C%2C+400+h%2C+181+MPa_1_11_3;1480;389.903;82.884;146.711;52.614;35.816;3.2557209969;L_190+%C2%B0C%2C+400+h%2C+181+MPa_1_11;ImageJ;;;
400;190;181;190 °C, 400 h, 181 MPa;190+%C2%B0C%2C+400+h%2C+181+MPa_1;tEMProcess_4565;tEM;STEM_JEOL_JEM_2200_FS;JEOL;0.0225;190+%C2%B0C%2C+400+h%2C+181+MPa_1_11;precipitateGeometryMeasurementProcess_4565;190+%C2%B0C%2C+400+h%2C+181+MPa_1_11_4;1631;1181.227;285.593;154.652;55.063;37.714;3.4177736976;L_190+%C2%B0C%2C+400+h%2C+181+MPa_1_11;ImageJ;;;
400;190;181;190 °C, 400 h, 181 MPa;190+%C2%B0C%2C+400+h%2C+181+MPa_1;tEMProcess_4566;tEM;STEM_JEOL_JEM_2200_FS;JEOL;0.0225;190+%C2%B0C%2C+400+h%2C+181+MPa_1_11;precipitateGeometryMeasurementProcess_4566;190+%C2%B0C%2C+400+h%2C+181+MPa_1_11_5;570;69.874;331.556;89.497;30.922;23.47;2.0204762533;L_190+%C2%B0C%2C+400+h%2C+181+MPa_1_11;ImageJ;;;
400;190;181;190 °C, 400 h, 181 MPa;190+%C2%B0C%2C+400+h%2C+181+MPa_1;tEMProcess_4567;tEM;STEM_JEOL_JEM_2200_FS;JEOL;0.0225;190+%C2%B0C%2C+400+h%2C+181+MPa_1_11;precipitateGeometryMeasurementProcess_4567;190+%C2%B0C%2C+400+h%2C+181+MPa_1_11_6;2593;1293.865;502.536;192.853;61.214;53.934;4.3094076779;L_190+%C2%B0C%2C+400+h%2C+181+MPa_1_11;ImageJ;;;
400;190;181;190 °C, 400 h, 181 MPa;190+%C2%B0C%2C+400+h%2C+181+MPa_1;tEMProcess_4568;tEM;STEM_JEOL_JEM_2200_FS;JEOL;0.0225;190+%C2%B0C%2C+400+h%2C+181+MPa_1_11;precipitateGeometryMeasurementProcess_4568;190+%C2%B0C%2C+400+h%2C+181+MPa_1_11_7;3442;1859.163;606.658;280.392;79.259;55.293;4.9650286138;L_190+%C2%B0C%2C+400+h%2C+181+MPa_1_11;ImageJ;;;
400;190;181;190 °C, 400 h, 181 MPa;190+%C2%B0C%2C+400+h%2C+181+MPa_1;tEMProcess_4569;tEM;STEM_JEOL_JEM_2200_FS;JEOL;0.0225;190+%C2%B0C%2C+400+h%2C+181+MPa_1_11;precipitateGeometryMeasurementProcess_4569;190+%C2%B0C%2C+400+h%2C+181+MPa_1_11_8;1918;270.67;669.41;165.196;52.908;46.157;3.7063004652;L_190+%C2%B0C%2C+400+h%2C+181+MPa_1_11;ImageJ;;;
400;190;181;190 °C, 400 h, 181 MPa;190+%C2%B0C%2C+400+h%2C+181+MPa_1;tEMProcess_4570;tEM;STEM_JEOL_JEM_2200_FS;JEOL;0.0225;190+%C2%B0C%2C+400+h%2C+181+MPa_1_11;precipitateGeometryMeasurementProcess_4570;190+%C2%B0C%2C+400+h%2C+181+MPa_1_11_9;7523;1227.084;711.987;327.421;104.109;92.005;7.3402669338;L_190+%C2%B0C%2C+400+h%2C+181+MPa_1_11;ImageJ;;;
400;190;181;190 °C, 400 h, 181 MPa;190+%C2%B0C%2C+400+h%2C+181+MPa_1;tEMProcess_4571;tEM;STEM_JEOL_JEM_2200_FS;JEOL;0.0225;190+%C2%B0C%2C+400+h%2C+181+MPa_1_11;precipitateGeometryMeasurementProcess_4571;190+%C2%B0C%2C+400+h%2C+181+MPa_1_11_10;6299;1014.214;736.034;336.86;134.077;59.817;6.7166408564;L_190+%C2%B0C%2C+400+h%2C+181+MPa_1_11;ImageJ;;;
400;190;181;190 °C, 400 h, 181 MPa;190+%C2%B0C%2C+400+h%2C+181+MPa_1;tEMProcess_4572;tEM;STEM_JEOL_JEM_2200_FS;JEOL;0.0225;190+%C2%B0C%2C+400+h%2C+181+MPa_1_11;precipitateGeometryMeasurementProcess_4572;190+%C2%B0C%2C+400+h%2C+181+MPa_1_11_11;2235;707.491;945.44;180.066;59.367;47.934;4.0008759543;L_190+%C2%B0C%2C+400+h%2C+181+MPa_1_11;ImageJ;;;
400;190;181;190 °C, 400 h, 181 MPa;190+%C2%B0C%2C+400+h%2C+181+MPa_1;tEMProcess_4573;tEM;STEM_JEOL_JEM_2200_FS;JEOL;0.0225;190+%C2%B0C%2C+400+h%2C+181+MPa_1_11;precipitateGeometryMeasurementProcess_4573;190+%C2%B0C%2C+400+h%2C+181+MPa_1_11_12;5131;1115.29;1172.108;273.723;91.753;71.202;6.0620195138;L_190+%C2%B0C%2C+400+h%2C+181+MPa_1_11;ImageJ;;;
400;190;181;190 °C, 400 h, 181 MPa;190+%C2%B0C%2C+400+h%2C+181+MPa_1;tEMProcess_4574;tEM;STEM_JEOL_JEM_2200_FS;JEOL;0.0225;190+%C2%B0C%2C+400+h%2C+181+MPa_1_11;precipitateGeometryMeasurementProcess_4574;190+%C2%B0C%2C+400+h%2C+181+MPa_1_11_13;2795;273.769;1179.745;197.095;66.851;53.233;4.4741158867;L_190+%C2%B0C%2C+400+h%2C+181+MPa_1_11;ImageJ;;;
400;190;181;190 °C, 400 h, 181 MPa;190+%C2%B0C%2C+400+h%2C+181+MPa_1;tEMProcess_4575;tEM;STEM_JEOL_JEM_2200_FS;JEOL;0.0225;190+%C2%B0C%2C+400+h%2C+181+MPa_1_11;precipitateGeometryMeasurementProcess_4575;190+%C2%B0C%2C+400+h%2C+181+MPa_1_11_14;1349;1846.397;1277.103;138.61;48.127;35.689;3.1082954847;L_190+%C2%B0C%2C+400+h%2C+181+MPa_1_11;ImageJ;;;
400;190;181;190 °C, 400 h, 181 MPa;190+%C2%B0C%2C+400+h%2C+181+MPa_1;tEMProcess_4576;tEM;STEM_JEOL_JEM_2200_FS;JEOL;0.0225;190+%C2%B0C%2C+400+h%2C+181+MPa_1_11;precipitateGeometryMeasurementProcess_4576;190+%C2%B0C%2C+400+h%2C+181+MPa_1_11_15;1501;246.793;1337.401;144.51;45.881;41.654;3.2787376582;L_190+%C2%B0C%2C+400+h%2C+181+MPa_1_11;ImageJ;;;
400;190;181;190 °C, 400 h, 181 MPa;190+%C2%B0C%2C+400+h%2C+181+MPa_1;tEMProcess_4577;tEM;STEM_JEOL_JEM_2200_FS;JEOL;0.0225;190+%C2%B0C%2C+400+h%2C+181+MPa_1_11;precipitateGeometryMeasurementProcess_4577;190+%C2%B0C%2C+400+h%2C+181+MPa_1_11_16;14256;1813.904;1425.229;470.274;159.039;114.131;10.1045078600;L_190+%C2%B0C%2C+400+h%2C+181+MPa_1_11;ImageJ;;;
400;190;181;190 °C, 400 h, 181 MPa;190+%C2%B0C%2C+400+h%2C+181+MPa_1;tEMProcess_4578;tEM;STEM_JEOL_JEM_2200_FS;JEOL;0.0225;190+%C2%B0C%2C+400+h%2C+181+MPa_1_11;precipitateGeometryMeasurementProcess_4578;190+%C2%B0C%2C+400+h%2C+181+MPa_1_11_17;7141;940.103;1609.436;352.818;114.804;79.198;7.1514785316;L_190+%C2%B0C%2C+400+h%2C+181+MPa_1_11;ImageJ;;;
400;190;181;190 °C, 400 h, 181 MPa;190+%C2%B0C%2C+400+h%2C+181+MPa_1;tEMProcess_4579;tEM;STEM_JEOL_JEM_2200_FS;JEOL;0.0225;190+%C2%B0C%2C+400+h%2C+181+MPa_1_11;precipitateGeometryMeasurementProcess_4579;190+%C2%B0C%2C+400+h%2C+181+MPa_1_11_18;3359;113.301;1704.173;217.095;68.387;62.539;4.9048002429;L_190+%C2%B0C%2C+400+h%2C+181+MPa_1_11;ImageJ;;;
400;190;181;190 °C, 400 h, 181 MPa;190+%C2%B0C%2C+400+h%2C+181+MPa_1;tEMProcess_4580;tEM;STEM_JEOL_JEM_2200_FS;JEOL;0.0225;190+%C2%B0C%2C+400+h%2C+181+MPa_1_11;precipitateGeometryMeasurementProcess_4580;190+%C2%B0C%2C+400+h%2C+181+MPa_1_11_19;5292;1262.374;1798.48;285.262;97.673;68.985;6.1563916500;L_190+%C2%B0C%2C+400+h%2C+181+MPa_1_11;ImageJ;;;
1002;190;128;190 °C, 1002 h, 128 MPa;190+%C2%B0C%2C+1002+h%2C+128+MPa_1;tEMProcess_4581;tEM;STEM_JEOL_JEM_2200_FS;JEOL;0.0225;190+%C2%B0C%2C+1002+h%2C+128+MPa_1_1;precipitateGeometryMeasurementProcess_4581;190+%C2%B0C%2C+1002+h%2C+128+MPa_1_1_1;11198;1761.675;66.883;458.191;132.831;107.338;8.9554322829;L_190+%C2%B0C%2C+1002+h%2C+128+MPa_1_1;ImageJ;;;
1002;190;128;190 °C, 1002 h, 128 MPa;190+%C2%B0C%2C+1002+h%2C+128+MPa_1;tEMProcess_4582;tEM;STEM_JEOL_JEM_2200_FS;JEOL;0.0225;190+%C2%B0C%2C+1002+h%2C+128+MPa_1_1;precipitateGeometryMeasurementProcess_4582;190+%C2%B0C%2C+1002+h%2C+128+MPa_1_1_2;751;1926.773;27.816;105.841;40.392;23.673;2.3191897943;L_190+%C2%B0C%2C+1002+h%2C+128+MPa_1_1;ImageJ;;;
1002;190;128;190 °C, 1002 h, 128 MPa;190+%C2%B0C%2C+1002+h%2C+128+MPa_1;tEMProcess_4583;tEM;STEM_JEOL_JEM_2200_FS;JEOL;0.0225;190+%C2%B0C%2C+1002+h%2C+128+MPa_1_1;precipitateGeometryMeasurementProcess_4583;190+%C2%B0C%2C+1002+h%2C+128+MPa_1_1_3;869;1631.979;208.552;122.125;35.604;31.077;2.4947452875;L_190+%C2%B0C%2C+1002+h%2C+128+MPa_1_1;ImageJ;;;
1002;190;128;190 °C, 1002 h, 128 MPa;190+%C2%B0C%2C+1002+h%2C+128+MPa_1;tEMProcess_4584;tEM;STEM_JEOL_JEM_2200_FS;JEOL;0.0225;190+%C2%B0C%2C+1002+h%2C+128+MPa_1_1;precipitateGeometryMeasurementProcess_4584;190+%C2%B0C%2C+1002+h%2C+128+MPa_1_1_4;14943;1041.922;354.629;494.375;184.14;103.324;10.3451125735;L_190+%C2%B0C%2C+1002+h%2C+128+MPa_1_1;ImageJ;;;
1002;190;128;190 °C, 1002 h, 128 MPa;190+%C2%B0C%2C+1002+h%2C+128+MPa_1;tEMProcess_4585;tEM;STEM_JEOL_JEM_2200_FS;JEOL;0.0225;190+%C2%B0C%2C+1002+h%2C+128+MPa_1_1;precipitateGeometryMeasurementProcess_4585;190+%C2%B0C%2C+1002+h%2C+128+MPa_1_1_5;7845;1878.245;398.526;358.09;106.888;93.449;7.4957103589;L_190+%C2%B0C%2C+1002+h%2C+128+MPa_1_1;ImageJ;;;
1002;190;128;190 °C, 1002 h, 128 MPa;190+%C2%B0C%2C+1002+h%2C+128+MPa_1;tEMProcess_4586;tEM;STEM_JEOL_JEM_2200_FS;JEOL;0.0225;190+%C2%B0C%2C+1002+h%2C+128+MPa_1_1;precipitateGeometryMeasurementProcess_4586;190+%C2%B0C%2C+1002+h%2C+128+MPa_1_1_6;759;782.256;380.159;102.083;32.581;29.661;2.3315096142;L_190+%C2%B0C%2C+1002+h%2C+128+MPa_1_1;ImageJ;;;
1002;190;128;190 °C, 1002 h, 128 MPa;190+%C2%B0C%2C+1002+h%2C+128+MPa_1;tEMProcess_4587;tEM;STEM_JEOL_JEM_2200_FS;JEOL;0.0225;190+%C2%B0C%2C+1002+h%2C+128+MPa_1_1;precipitateGeometryMeasurementProcess_4587;190+%C2%B0C%2C+1002+h%2C+128+MPa_1_1_7;12155;555.825;561.905;432.191;158.591;97.586;9.3302612502;L_190+%C2%B0C%2C+1002+h%2C+128+MPa_1_1;ImageJ;;;
1002;190;128;190 °C, 1002 h, 128 MPa;190+%C2%B0C%2C+1002+h%2C+128+MPa_1;tEMProcess_4588;tEM;STEM_JEOL_JEM_2200_FS;JEOL;0.0225;190+%C2%B0C%2C+1002+h%2C+128+MPa_1_1;precipitateGeometryMeasurementProcess_4588;190+%C2%B0C%2C+1002+h%2C+128+MPa_1_1_8;3207;376.51;590.95;213.581;67.448;60.54;4.7925406219;L_190+%C2%B0C%2C+1002+h%2C+128+MPa_1_1;ImageJ;;;
1002;190;128;190 °C, 1002 h, 128 MPa;190+%C2%B0C%2C+1002+h%2C+128+MPa_1;tEMProcess_4589;tEM;STEM_JEOL_JEM_2200_FS;JEOL;0.0225;190+%C2%B0C%2C+1002+h%2C+128+MPa_1_1;precipitateGeometryMeasurementProcess_4589;190+%C2%B0C%2C+1002+h%2C+128+MPa_1_1_9;5115;757.639;1181.036;297.907;115.395;56.437;6.0525605347;L_190+%C2%B0C%2C+1002+h%2C+128+MPa_1_1;ImageJ;;;
1002;190;128;190 °C, 1002 h, 128 MPa;190+%C2%B0C%2C+1002+h%2C+128+MPa_1;tEMProcess_4590;tEM;STEM_JEOL_JEM_2200_FS;JEOL;0.0225;190+%C2%B0C%2C+1002+h%2C+128+MPa_1_1;precipitateGeometryMeasurementProcess_4590;190+%C2%B0C%2C+1002+h%2C+128+MPa_1_1_10;8267;1482.796;1248.738;448.233;135.001;77.969;7.6946751819;L_190+%C2%B0C%2C+1002+h%2C+128+MPa_1_1;ImageJ;;;
1002;190;128;190 °C, 1002 h, 128 MPa;190+%C2%B0C%2C+1002+h%2C+128+MPa_1;tEMProcess_4591;tEM;STEM_JEOL_JEM_2200_FS;JEOL;0.0225;190+%C2%B0C%2C+1002+h%2C+128+MPa_1_1;precipitateGeometryMeasurementProcess_4591;190+%C2%B0C%2C+1002+h%2C+128+MPa_1_1_11;1825;1243.521;1242.464;171.095;63.111;36.819;3.6153284362;L_190+%C2%B0C%2C+1002+h%2C+128+MPa_1_1;ImageJ;;;
1002;190;128;190 °C, 1002 h, 128 MPa;190+%C2%B0C%2C+1002+h%2C+128+MPa_1;tEMProcess_4592;tEM;STEM_JEOL_JEM_2200_FS;JEOL;0.0225;190+%C2%B0C%2C+1002+h%2C+128+MPa_1_1;precipitateGeometryMeasurementProcess_4592;190+%C2%B0C%2C+1002+h%2C+128+MPa_1_1_12;6387;916.498;1440.692;311.262;111.541;72.907;6.7633954467;L_190+%C2%B0C%2C+1002+h%2C+128+MPa_1_1;ImageJ;;;
1002;190;128;190 °C, 1002 h, 128 MPa;190+%C2%B0C%2C+1002+h%2C+128+MPa_1;tEMProcess_4593;tEM;STEM_JEOL_JEM_2200_FS;JEOL;0.0225;190+%C2%B0C%2C+1002+h%2C+128+MPa_1_1;precipitateGeometryMeasurementProcess_4593;190+%C2%B0C%2C+1002+h%2C+128+MPa_1_1_13;2119;586.124;1737.019;177.924;63.867;42.244;3.8956667720;L_190+%C2%B0C%2C+1002+h%2C+128+MPa_1_1;ImageJ;;;
1002;190;128;190 °C, 1002 h, 128 MPa;190+%C2%B0C%2C+1002+h%2C+128+MPa_1;tEMProcess_4594;tEM;STEM_JEOL_JEM_2200_FS;JEOL;0.0225;190+%C2%B0C%2C+1002+h%2C+128+MPa_1_1;precipitateGeometryMeasurementProcess_4594;190+%C2%B0C%2C+1002+h%2C+128+MPa_1_1_14;6939;1430.352;1818.01;332.877;127.041;69.545;7.0496047233;L_190+%C2%B0C%2C+1002+h%2C+128+MPa_1_1;ImageJ;;;
1002;190;128;190 °C, 1002 h, 128 MPa;190+%C2%B0C%2C+1002+h%2C+128+MPa_1;tEMProcess_4595;tEM;STEM_JEOL_JEM_2200_FS;JEOL;0.0225;190+%C2%B0C%2C+1002+h%2C+128+MPa_1_1;precipitateGeometryMeasurementProcess_4595;190+%C2%B0C%2C+1002+h%2C+128+MPa_1_1_15;3747;834.241;1897.011;234.794;81.733;58.371;5.1803388624;L_190+%C2%B0C%2C+1002+h%2C+128+MPa_1_1;ImageJ;;;
1002;190;128;190 °C, 1002 h, 128 MPa;190+%C2%B0C%2C+1002+h%2C+128+MPa_1;tEMProcess_4596;tEM;STEM_JEOL_JEM_2200_FS;JEOL;0.0225;190+%C2%B0C%2C+1002+h%2C+128+MPa_1_1;precipitateGeometryMeasurementProcess_4596;190+%C2%B0C%2C+1002+h%2C+128+MPa_1_1_16;2613;1667.805;1940.638;194.409;62.102;53.573;4.3259951437;L_190+%C2%B0C%2C+1002+h%2C+128+MPa_1_1;ImageJ;;;
1002;190;128;190 °C, 1002 h, 128 MPa;190+%C2%B0C%2C+1002+h%2C+128+MPa_1;tEMProcess_4597;tEM;STEM_JEOL_JEM_2200_FS;JEOL;0.0225;190+%C2%B0C%2C+1002+h%2C+128+MPa_1_1;precipitateGeometryMeasurementProcess_4597;190+%C2%B0C%2C+1002+h%2C+128+MPa_1_1_17;909;770.18;1949.526;116.811;43.623;26.531;2.5515158136;L_190+%C2%B0C%2C+1002+h%2C+128+MPa_1_1;ImageJ;;;
1002;190;128;190 °C, 1002 h, 128 MPa;190+%C2%B0C%2C+1002+h%2C+128+MPa_1;tEMProcess_4598;tEM;STEM_JEOL_JEM_2200_FS;JEOL;0.0225;190+%C2%B0C%2C+1002+h%2C+128+MPa_1_2;precipitateGeometryMeasurementProcess_4598;190+%C2%B0C%2C+1002+h%2C+128+MPa_1_2_1;4482;1032.113;145.351;260.735;84.032;67.911;5.6656827013;L_190+%C2%B0C%2C+1002+h%2C+128+MPa_1_2;ImageJ;;;
1002;190;128;190 °C, 1002 h, 128 MPa;190+%C2%B0C%2C+1002+h%2C+128+MPa_1;tEMProcess_4599;tEM;STEM_JEOL_JEM_2200_FS;JEOL;0.0225;190+%C2%B0C%2C+1002+h%2C+128+MPa_1_2;precipitateGeometryMeasurementProcess_4599;190+%C2%B0C%2C+1002+h%2C+128+MPa_1_2_2;1386;1501.973;128.962;140.953;47.001;37.546;3.1506338728;L_190+%C2%B0C%2C+1002+h%2C+128+MPa_1_2;ImageJ;;;
1002;190;128;190 °C, 1002 h, 128 MPa;190+%C2%B0C%2C+1002+h%2C+128+MPa_1;tEMProcess_4600;tEM;STEM_JEOL_JEM_2200_FS;JEOL;0.0225;190+%C2%B0C%2C+1002+h%2C+128+MPa_1_2;precipitateGeometryMeasurementProcess_4600;190+%C2%B0C%2C+1002+h%2C+128+MPa_1_2_3;9622;596.408;152.777;467.161;163.638;74.867;8.3013552393;L_190+%C2%B0C%2C+1002+h%2C+128+MPa_1_2;ImageJ;;;
1002;190;128;190 °C, 1002 h, 128 MPa;190+%C2%B0C%2C+1002+h%2C+128+MPa_1;tEMProcess_4601;tEM;STEM_JEOL_JEM_2200_FS;JEOL;0.0225;190+%C2%B0C%2C+1002+h%2C+128+MPa_1_2;precipitateGeometryMeasurementProcess_4601;190+%C2%B0C%2C+1002+h%2C+128+MPa_1_2_4;9633;83.144;227.709;388.434;124.625;98.416;8.3060989945;L_190+%C2%B0C%2C+1002+h%2C+128+MPa_1_2;ImageJ;;;
1002;190;128;190 °C, 1002 h, 128 MPa;190+%C2%B0C%2C+1002+h%2C+128+MPa_1;tEMProcess_4602;tEM;STEM_JEOL_JEM_2200_FS;JEOL;0.0225;190+%C2%B0C%2C+1002+h%2C+128+MPa_1_2;precipitateGeometryMeasurementProcess_4602;190+%C2%B0C%2C+1002+h%2C+128+MPa_1_2_5;656;244.63;198.471;99.497;37.582;22.225;2.1675455982;L_190+%C2%B0C%2C+1002+h%2C+128+MPa_1_2;ImageJ;;;
1002;190;128;190 °C, 1002 h, 128 MPa;190+%C2%B0C%2C+1002+h%2C+128+MPa_1;tEMProcess_4603;tEM;STEM_JEOL_JEM_2200_FS;JEOL;0.0225;190+%C2%B0C%2C+1002+h%2C+128+MPa_1_2;precipitateGeometryMeasurementProcess_4603;190+%C2%B0C%2C+1002+h%2C+128+MPa_1_2_6;4180;1409.076;261.526;243.622;81.546;65.266;5.4714755593;L_190+%C2%B0C%2C+1002+h%2C+128+MPa_1_2;ImageJ;;;
1002;190;128;190 °C, 1002 h, 128 MPa;190+%C2%B0C%2C+1002+h%2C+128+MPa_1;tEMProcess_4604;tEM;STEM_JEOL_JEM_2200_FS;JEOL;0.0225;190+%C2%B0C%2C+1002+h%2C+128+MPa_1_2;precipitateGeometryMeasurementProcess_4604;190+%C2%B0C%2C+1002+h%2C+128+MPa_1_2_7;521;1322.172;408.012;89.598;35.542;18.664;1.9316800048;L_190+%C2%B0C%2C+1002+h%2C+128+MPa_1_2;ImageJ;;;
1002;190;128;190 °C, 1002 h, 128 MPa;190+%C2%B0C%2C+1002+h%2C+128+MPa_1;tEMProcess_4605;tEM;STEM_JEOL_JEM_2200_FS;JEOL;0.0225;190+%C2%B0C%2C+1002+h%2C+128+MPa_1_2;precipitateGeometryMeasurementProcess_4605;190+%C2%B0C%2C+1002+h%2C+128+MPa_1_2_8;782;1444.734;432.432;104.326;36.195;27.509;2.3665718767;L_190+%C2%B0C%2C+1002+h%2C+128+MPa_1_2;ImageJ;;;
1002;190;128;190 °C, 1002 h, 128 MPa;190+%C2%B0C%2C+1002+h%2C+128+MPa_1;tEMProcess_4606;tEM;STEM_JEOL_JEM_2200_FS;JEOL;0.0225;190+%C2%B0C%2C+1002+h%2C+128+MPa_1_2;precipitateGeometryMeasurementProcess_4606;190+%C2%B0C%2C+1002+h%2C+128+MPa_1_2_9;7462;201.582;568.342;349.848;104.872;90.596;7.3104472053;L_190+%C2%B0C%2C+1002+h%2C+128+MPa_1_2;ImageJ;;;
1002;190;128;190 °C, 1002 h, 128 MPa;190+%C2%B0C%2C+1002+h%2C+128+MPa_1;tEMProcess_4607;tEM;STEM_JEOL_JEM_2200_FS;JEOL;0.0225;190+%C2%B0C%2C+1002+h%2C+128+MPa_1_2;precipitateGeometryMeasurementProcess_4607;190+%C2%B0C%2C+1002+h%2C+128+MPa_1_2_10;956;1926.569;688.068;123.397;45.573;26.709;2.6166477890;L_190+%C2%B0C%2C+1002+h%2C+128+MPa_1_2;ImageJ;;;
1002;190;128;190 °C, 1002 h, 128 MPa;190+%C2%B0C%2C+1002+h%2C+128+MPa_1;tEMProcess_4608;tEM;STEM_JEOL_JEM_2200_FS;JEOL;0.0225;190+%C2%B0C%2C+1002+h%2C+128+MPa_1_2;precipitateGeometryMeasurementProcess_4608;190+%C2%B0C%2C+1002+h%2C+128+MPa_1_2_11;5104;865.036;721.038;275.22;88.253;73.636;6.0460489023;L_190+%C2%B0C%2C+1002+h%2C+128+MPa_1_2;ImageJ;;;
1002;190;128;190 °C, 1002 h, 128 MPa;190+%C2%B0C%2C+1002+h%2C+128+MPa_1;tEMProcess_4609;tEM;STEM_JEOL_JEM_2200_FS;JEOL;0.0225;190+%C2%B0C%2C+1002+h%2C+128+MPa_1_2;precipitateGeometryMeasurementProcess_4609;190+%C2%B0C%2C+1002+h%2C+128+MPa_1_2_12;1354;786.106;962.997;140.61;47.292;36.454;3.1140505267;L_190+%C2%B0C%2C+1002+h%2C+128+MPa_1_2;ImageJ;;;
