Repository: materialdigital/demo-orowan

# demo-orowan

This repository hosts a Jupyter notebook demonstrator that is based on an ontological framework. This framework is structured around the Platform MaterialDigital Core Ontology (PMDco), Tensile Test Ontology (TTO), and Precipitate Geometry Ontology (PGO). This approach allows for a nuanced exploration and demonstration of the Orowan correlation in materials science. This example is provided by the PMD core team.

For more information on these ontologies and the underlying framework, please visit:
- PMDco: [Platform MaterialDigital Core Ontology](https://github.com/materialdigital/core-ontology).

File: data/TEM_data.csv (part 32 of 41)
specimenAgingtime;specimenAgingT;specimenCreepStress;specimenMaterialStateName;specimen_ID;tEMProcess;transmissionElectronMicroscope;manufacturerSeries;tEMManufacturer;calibrationFactor;dFImage_ID;precipitateGeometryMeasurement;particleNumber;particleArea;weightedXPositionCentralPoint;weightedYPositionCentralPoint;perimeter;elipseFitMajorAxis;elipseFitMinorAxis;particleRadius_nm;labDFImage_ID;softwareAgent;;;
1002;190;128;190 °C, 1002 h, 128 MPa;190+%C2%B0C%2C+1002+h%2C+128+MPa_1;tEMProcess_4610;tEM;STEM_JEOL_JEM_2200_FS;JEOL;0.0225;190+%C2%B0C%2C+1002+h%2C+128+MPa_1_2;precipitateGeometryMeasurementProcess_4610;190+%C2%B0C%2C+1002+h%2C+128+MPa_1_2_13;3305;1733.047;1185.022;222.066;65.973;63.785;4.8652151968;L_190+%C2%B0C%2C+1002+h%2C+128+MPa_1_2;ImageJ;;;
1002;190;128;190 °C, 1002 h, 128 MPa;190+%C2%B0C%2C+1002+h%2C+128+MPa_1;tEMProcess_4611;tEM;STEM_JEOL_JEM_2200_FS;JEOL;0.0225;190+%C2%B0C%2C+1002+h%2C+128+MPa_1_2;precipitateGeometryMeasurementProcess_4611;190+%C2%B0C%2C+1002+h%2C+128+MPa_1_2_14;5349;979.425;1291.28;277.865;88.673;76.806;6.1894580196;L_190+%C2%B0C%2C+1002+h%2C+128+MPa_1_2;ImageJ;;;
1002;190;128;190 °C, 1002 h, 128 MPa;190+%C2%B0C%2C+1002+h%2C+128+MPa_1;tEMProcess_4612;tEM;STEM_JEOL_JEM_2200_FS;JEOL;0.0225;190+%C2%B0C%2C+1002+h%2C+128+MPa_1_2;precipitateGeometryMeasurementProcess_4612;190+%C2%B0C%2C+1002+h%2C+128+MPa_1_2_15;688;767.945;1269.969;97.154;31.46;27.844;2.2197831061;L_190+%C2%B0C%2C+1002+h%2C+128+MPa_1_2;ImageJ;;;
1002;190;128;190 °C, 1002 h, 128 MPa;190+%C2%B0C%2C+1002+h%2C+128+MPa_1;tEMProcess_4613;tEM;STEM_JEOL_JEM_2200_FS;JEOL;0.0225;190+%C2%B0C%2C+1002+h%2C+128+MPa_1_2;precipitateGeometryMeasurementProcess_4613;190+%C2%B0C%2C+1002+h%2C+128+MPa_1_2_16;625;1901.406;1362.956;101.841;40.295;19.749;2.1157109383;L_190+%C2%B0C%2C+1002+h%2C+128+MPa_1_2;ImageJ;;;
1002;190;128;190 °C, 1002 h, 128 MPa;190+%C2%B0C%2C+1002+h%2C+128+MPa_1;tEMProcess_4614;tEM;STEM_JEOL_JEM_2200_FS;JEOL;0.0225;190+%C2%B0C%2C+1002+h%2C+128+MPa_1_2;precipitateGeometryMeasurementProcess_4614;190+%C2%B0C%2C+1002+h%2C+128+MPa_1_2_17;1792;1228.3;1369.535;161.681;48.764;46.79;3.5824927929;L_190+%C2%B0C%2C+1002+h%2C+128+MPa_1_2;ImageJ;;;
1002;190;128;190 °C, 1002 h, 128 MPa;190+%C2%B0C%2C+1002+h%2C+128+MPa_1;tEMProcess_4615;tEM;STEM_JEOL_JEM_2200_FS;JEOL;0.0225;190+%C2%B0C%2C+1002+h%2C+128+MPa_1_2;precipitateGeometryMeasurementProcess_4615;190+%C2%B0C%2C+1002+h%2C+128+MPa_1_2_18;599;363.844;1382.53;97.255;38.16;19.986;2.0712367057;L_190+%C2%B0C%2C+1002+h%2C+128+MPa_1_2;ImageJ;;;
1002;190;128;190 °C, 1002 h, 128 MPa;190+%C2%B0C%2C+1002+h%2C+128+MPa_1;tEMProcess_4616;tEM;STEM_JEOL_JEM_2200_FS;JEOL;0.0225;190+%C2%B0C%2C+1002+h%2C+128+MPa_1_2;precipitateGeometryMeasurementProcess_4616;190+%C2%B0C%2C+1002+h%2C+128+MPa_1_2_19;2577;460.704;1611.29;191.966;62.568;52.441;4.2960915930;L_190+%C2%B0C%2C+1002+h%2C+128+MPa_1_2;ImageJ;;;
1002;190;128;190 °C, 1002 h, 128 MPa;190+%C2%B0C%2C+1002+h%2C+128+MPa_1;tEMProcess_4617;tEM;STEM_JEOL_JEM_2200_FS;JEOL;0.0225;190+%C2%B0C%2C+1002+h%2C+128+MPa_1_2;precipitateGeometryMeasurementProcess_4617;190+%C2%B0C%2C+1002+h%2C+128+MPa_1_2_20;670;1176.625;1679.7;96.669;32.904;25.926;2.1905527919;L_190+%C2%B0C%2C+1002+h%2C+128+MPa_1_2;ImageJ;;;
1002;190;128;190 °C, 1002 h, 128 MPa;190+%C2%B0C%2C+1002+h%2C+128+MPa_1;tEMProcess_4618;tEM;STEM_JEOL_JEM_2200_FS;JEOL;0.0225;190+%C2%B0C%2C+1002+h%2C+128+MPa_1_2;precipitateGeometryMeasurementProcess_4618;190+%C2%B0C%2C+1002+h%2C+128+MPa_1_2_21;1271;1072.981;1760.025;132.125;42.431;38.139;3.0170957841;L_190+%C2%B0C%2C+1002+h%2C+128+MPa_1_2;ImageJ;;;
1002;190;128;190 °C, 1002 h, 128 MPa;190+%C2%B0C%2C+1002+h%2C+128+MPa_1;tEMProcess_4619;tEM;STEM_JEOL_JEM_2200_FS;JEOL;0.0225;190+%C2%B0C%2C+1002+h%2C+128+MPa_1_2;precipitateGeometryMeasurementProcess_4619;190+%C2%B0C%2C+1002+h%2C+128+MPa_1_2_22;4736;1295.468;1948.806;278.534;103.435;58.298;5.8240107719;L_190+%C2%B0C%2C+1002+h%2C+128+MPa_1_2;ImageJ;;;
1002;190;128;190 °C, 1002 h, 128 MPa;190+%C2%B0C%2C+1002+h%2C+128+MPa_1;tEMProcess_4620;tEM;STEM_JEOL_JEM_2200_FS;JEOL;0.0225;190+%C2%B0C%2C+1002+h%2C+128+MPa_1_2;precipitateGeometryMeasurementProcess_4620;190+%C2%B0C%2C+1002+h%2C+128+MPa_1_2_23;811;664.299;1948.057;106.426;37.55;27.499;2.4100538683;L_190+%C2%B0C%2C+1002+h%2C+128+MPa_1_2;ImageJ;;;
1002;190;128;190 °C, 1002 h, 128 MPa;190+%C2%B0C%2C+1002+h%2C+128+MPa_1;tEMProcess_4621;tEM;STEM_JEOL_JEM_2200_FS;JEOL;0.0225;190+%C2%B0C%2C+1002+h%2C+128+MPa_1_3;precipitateGeometryMeasurementProcess_4621;190+%C2%B0C%2C+1002+h%2C+128+MPa_1_3_1;4896;959.824;175.235;269.706;87.607;71.156;5.9215721782;L_190+%C2%B0C%2C+1002+h%2C+128+MPa_1_3;ImageJ;;;
1002;190;128;190 °C, 1002 h, 128 MPa;190+%C2%B0C%2C+1002+h%2C+128+MPa_1;tEMProcess_4622;tEM;STEM_JEOL_JEM_2200_FS;JEOL;0.0225;190+%C2%B0C%2C+1002+h%2C+128+MPa_1_3;precipitateGeometryMeasurementProcess_4622;190+%C2%B0C%2C+1002+h%2C+128+MPa_1_3_2;1714;1466.183;304.334;157.439;52.843;41.298;3.5036581969;L_190+%C2%B0C%2C+1002+h%2C+128+MPa_1_3;ImageJ;;;
1002;190;128;190 °C, 1002 h, 128 MPa;190+%C2%B0C%2C+1002+h%2C+128+MPa_1;tEMProcess_4623;tEM;STEM_JEOL_JEM_2200_FS;JEOL;0.0225;190+%C2%B0C%2C+1002+h%2C+128+MPa_1_3;precipitateGeometryMeasurementProcess_4623;190+%C2%B0C%2C+1002+h%2C+128+MPa_1_3_3;1386;61.253;379.465;143.882;45.965;38.392;3.1506338728;L_190+%C2%B0C%2C+1002+h%2C+128+MPa_1_3;ImageJ;;;
1002;190;128;190 °C, 1002 h, 128 MPa;190+%C2%B0C%2C+1002+h%2C+128+MPa_1;tEMProcess_4624;tEM;STEM_JEOL_JEM_2200_FS;JEOL;0.0225;190+%C2%B0C%2C+1002+h%2C+128+MPa_1_3;precipitateGeometryMeasurementProcess_4624;190+%C2%B0C%2C+1002+h%2C+128+MPa_1_3_4;4572;237.546;427.28;262.007;89.241;65.231;5.7222843334;L_190+%C2%B0C%2C+1002+h%2C+128+MPa_1_3;ImageJ;;;
1002;190;128;190 °C, 1002 h, 128 MPa;190+%C2%B0C%2C+1002+h%2C+128+MPa_1;tEMProcess_4625;tEM;STEM_JEOL_JEM_2200_FS;JEOL;0.0225;190+%C2%B0C%2C+1002+h%2C+128+MPa_1_3;precipitateGeometryMeasurementProcess_4625;190+%C2%B0C%2C+1002+h%2C+128+MPa_1_3_5;4396;171.689;616.593;253.563;89.596;62.471;5.6110632542;L_190+%C2%B0C%2C+1002+h%2C+128+MPa_1_3;ImageJ;;;
1002;190;128;190 °C, 1002 h, 128 MPa;190+%C2%B0C%2C+1002+h%2C+128+MPa_1;tEMProcess_4626;tEM;STEM_JEOL_JEM_2200_FS;JEOL;0.0225;190+%C2%B0C%2C+1002+h%2C+128+MPa_1_3;precipitateGeometryMeasurementProcess_4626;190+%C2%B0C%2C+1002+h%2C+128+MPa_1_3_6;10288;1136.086;635.413;422.86;146.325;89.52;8.5838436876;L_190+%C2%B0C%2C+1002+h%2C+128+MPa_1_3;ImageJ;;;
1002;190;128;190 °C, 1002 h, 128 MPa;190+%C2%B0C%2C+1002+h%2C+128+MPa_1;tEMProcess_4627;tEM;STEM_JEOL_JEM_2200_FS;JEOL;0.0225;190+%C2%B0C%2C+1002+h%2C+128+MPa_1_3;precipitateGeometryMeasurementProcess_4627;190+%C2%B0C%2C+1002+h%2C+128+MPa_1_3_7;2338;1036.329;655.146;192.894;61.86;48.122;4.0920278057;L_190+%C2%B0C%2C+1002+h%2C+128+MPa_1_3;ImageJ;;;
1002;190;128;190 °C, 1002 h, 128 MPa;190+%C2%B0C%2C+1002+h%2C+128+MPa_1;tEMProcess_4628;tEM;STEM_JEOL_JEM_2200_FS;JEOL;0.0225;190+%C2%B0C%2C+1002+h%2C+128+MPa_1_3;precipitateGeometryMeasurementProcess_4628;190+%C2%B0C%2C+1002+h%2C+128+MPa_1_3_8;4283;1403.27;901.02;249.522;76.932;70.884;5.5384770431;L_190+%C2%B0C%2C+1002+h%2C+128+MPa_1_3;ImageJ;;;
1002;190;128;190 °C, 1002 h, 128 MPa;190+%C2%B0C%2C+1002+h%2C+128+MPa_1;tEMProcess_4629;tEM;STEM_JEOL_JEM_2200_FS;JEOL;0.0225;190+%C2%B0C%2C+1002+h%2C+128+MPa_1_3;precipitateGeometryMeasurementProcess_4629;190+%C2%B0C%2C+1002+h%2C+128+MPa_1_3_9;3689;411.94;917.403;229.48;78.738;59.653;5.1400891362;L_190+%C2%B0C%2C+1002+h%2C+128+MPa_1_3;ImageJ;;;
1002;190;128;190 °C, 1002 h, 128 MPa;190+%C2%B0C%2C+1002+h%2C+128+MPa_1;tEMProcess_4630;tEM;STEM_JEOL_JEM_2200_FS;JEOL;0.0225;190+%C2%B0C%2C+1002+h%2C+128+MPa_1_3;precipitateGeometryMeasurementProcess_4630;190+%C2%B0C%2C+1002+h%2C+128+MPa_1_3_10;637;1536.271;931.99;97.255;35.896;22.595;2.1359251962;L_190+%C2%B0C%2C+1002+h%2C+128+MPa_1_3;ImageJ;;;
1002;190;128;190 °C, 1002 h, 128 MPa;190+%C2%B0C%2C+1002+h%2C+128+MPa_1;tEMProcess_4631;tEM;STEM_JEOL_JEM_2200_FS;JEOL;0.0225;190+%C2%B0C%2C+1002+h%2C+128+MPa_1_3;precipitateGeometryMeasurementProcess_4631;190+%C2%B0C%2C+1002+h%2C+128+MPa_1_3_11;3468;1573.223;1031.641;230.108;79.112;55.814;4.9837456214;L_190+%C2%B0C%2C+1002+h%2C+128+MPa_1_3;ImageJ;;;
1002;190;128;190 °C, 1002 h, 128 MPa;190+%C2%B0C%2C+1002+h%2C+128+MPa_1;tEMProcess_4632;tEM;STEM_JEOL_JEM_2200_FS;JEOL;0.0225;190+%C2%B0C%2C+1002+h%2C+128+MPa_1_3;precipitateGeometryMeasurementProcess_4632;190+%C2%B0C%2C+1002+h%2C+128+MPa_1_3_12;1421;1471.062;1063.73;142.853;49.616;36.465;3.1901665844;L_190+%C2%B0C%2C+1002+h%2C+128+MPa_1_3;ImageJ;;;
1002;190;128;190 °C, 1002 h, 128 MPa;190+%C2%B0C%2C+1002+h%2C+128+MPa_1;tEMProcess_4633;tEM;STEM_JEOL_JEM_2200_FS;JEOL;0.0225;190+%C2%B0C%2C+1002+h%2C+128+MPa_1_3;precipitateGeometryMeasurementProcess_4633;190+%C2%B0C%2C+1002+h%2C+128+MPa_1_3_13;531;41.581;1070.199;94.669;36.726;18.409;1.9501300893;L_190+%C2%B0C%2C+1002+h%2C+128+MPa_1_3;ImageJ;;;
1002;190;128;190 °C, 1002 h, 128 MPa;190+%C2%B0C%2C+1002+h%2C+128+MPa_1;tEMProcess_4634;tEM;STEM_JEOL_JEM_2200_FS;JEOL;0.0225;190+%C2%B0C%2C+1002+h%2C+128+MPa_1_3;precipitateGeometryMeasurementProcess_4634;190+%C2%B0C%2C+1002+h%2C+128+MPa_1_3_14;197;320.703;1067.541;56.284;22.527;11.134;1.1878167243;L_190+%C2%B0C%2C+1002+h%2C+128+MPa_1_3;ImageJ;;;
1002;190;128;190 °C, 1002 h, 128 MPa;190+%C2%B0C%2C+1002+h%2C+128+MPa_1;tEMProcess_4635;tEM;STEM_JEOL_JEM_2200_FS;JEOL;0.0225;190+%C2%B0C%2C+1002+h%2C+128+MPa_1_3;precipitateGeometryMeasurementProcess_4635;190+%C2%B0C%2C+1002+h%2C+128+MPa_1_3_15;1476;1827.816;1133.232;149.782;55.766;33.7;3.2513183972;L_190+%C2%B0C%2C+1002+h%2C+128+MPa_1_3;ImageJ;;;
1002;190;128;190 °C, 1002 h, 128 MPa;190+%C2%B0C%2C+1002+h%2C+128+MPa_1;tEMProcess_4636;tEM;STEM_JEOL_JEM_2200_FS;JEOL;0.0225;190+%C2%B0C%2C+1002+h%2C+128+MPa_1_3;precipitateGeometryMeasurementProcess_4636;190+%C2%B0C%2C+1002+h%2C+128+MPa_1_3_16;848;419.134;1350.963;111.497;40.755;26.493;2.4644173000;L_190+%C2%B0C%2C+1002+h%2C+128+MPa_1_3;ImageJ;;;
1002;190;128;190 °C, 1002 h, 128 MPa;190+%C2%B0C%2C+1002+h%2C+128+MPa_1;tEMProcess_4637;tEM;STEM_JEOL_JEM_2200_FS;JEOL;0.0225;190+%C2%B0C%2C+1002+h%2C+128+MPa_1_3;precipitateGeometryMeasurementProcess_4637;190+%C2%B0C%2C+1002+h%2C+128+MPa_1_3_17;498;1178.765;1381.618;82.669;29.07;21.812;1.8885609004;L_190+%C2%B0C%2C+1002+h%2C+128+MPa_1_3;ImageJ;;;
1002;190;128;190 °C, 1002 h, 128 MPa;190+%C2%B0C%2C+1002+h%2C+128+MPa_1;tEMProcess_4638;tEM;STEM_JEOL_JEM_2200_FS;JEOL;0.0225;190+%C2%B0C%2C+1002+h%2C+128+MPa_1_3;precipitateGeometryMeasurementProcess_4638;190+%C2%B0C%2C+1002+h%2C+128+MPa_1_3_18;4986;1249.215;1595.141;274.735;97.691;64.984;5.9757505455;L_190+%C2%B0C%2C+1002+h%2C+128+MPa_1_3;ImageJ;;;
1002;190;128;190 °C, 1002 h, 128 MPa;190+%C2%B0C%2C+1002+h%2C+128+MPa_1;tEMProcess_4639;tEM;STEM_JEOL_JEM_2200_FS;JEOL;0.0225;190+%C2%B0C%2C+1002+h%2C+128+MPa_1_3;precipitateGeometryMeasurementProcess_4639;190+%C2%B0C%2C+1002+h%2C+128+MPa_1_3_19;9396;700.544;1700.304;379.019;130.998;91.325;8.2032855027;L_190+%C2%B0C%2C+1002+h%2C+128+MPa_1_3;ImageJ;;;
1002;190;128;190 °C, 1002 h, 128 MPa;190+%C2%B0C%2C+1002+h%2C+128+MPa_1;tEMProcess_4640;tEM;STEM_JEOL_JEM_2200_FS;JEOL;0.0225;190+%C2%B0C%2C+1002+h%2C+128+MPa_1_3;precipitateGeometryMeasurementProcess_4640;190+%C2%B0C%2C+1002+h%2C+128+MPa_1_3_20;8814;1501.017;1782.017;373.446;128.234;87.514;7.9451636282;L_190+%C2%B0C%2C+1002+h%2C+128+MPa_1_3;ImageJ;;;
1002;190;128;190 °C, 1002 h, 128 MPa;190+%C2%B0C%2C+1002+h%2C+128+MPa_1;tEMProcess_4641;tEM;STEM_JEOL_JEM_2200_FS;JEOL;0.0225;190+%C2%B0C%2C+1002+h%2C+128+MPa_1_3;precipitateGeometryMeasurementProcess_4641;190+%C2%B0C%2C+1002+h%2C+128+MPa_1_3_21;2393;1729.801;1883.61;201.48;69.131;44.074;4.1398792309;L_190+%C2%B0C%2C+1002+h%2C+128+MPa_1_3;ImageJ;;;
1002;190;128;190 °C, 1002 h, 128 MPa;190+%C2%B0C%2C+1002+h%2C+128+MPa_1;tEMProcess_4642;tEM;STEM_JEOL_JEM_2200_FS;JEOL;0.0225;190+%C2%B0C%2C+1002+h%2C+128+MPa_1_3;precipitateGeometryMeasurementProcess_4642;190+%C2%B0C%2C+1002+h%2C+128+MPa_1_3_22;16230;606.228;1903.518;578.6;218.89;94.407;10.7814105147;L_190+%C2%B0C%2C+1002+h%2C+128+MPa_1_3;ImageJ;;;
1002;190;128;190 °C, 1002 h, 128 MPa;190+%C2%B0C%2C+1002+h%2C+128+MPa_1;tEMProcess_4643;tEM;STEM_JEOL_JEM_2200_FS;JEOL;0.0225;190+%C2%B0C%2C+1002+h%2C+128+MPa_1_3;precipitateGeometryMeasurementProcess_4643;190+%C2%B0C%2C+1002+h%2C+128+MPa_1_3_23;4386;854.199;1925.972;261.179;88.155;63.348;5.6046776105;L_190+%C2%B0C%2C+1002+h%2C+128+MPa_1_3;ImageJ;;;
1002;190;128;190 °C, 1002 h, 128 MPa;190+%C2%B0C%2C+1002+h%2C+128+MPa_1;tEMProcess_4644;tEM;STEM_JEOL_JEM_2200_FS;JEOL;0.0225;190+%C2%B0C%2C+1002+h%2C+128+MPa_1_4;precipitateGeometryMeasurementProcess_4644;190+%C2%B0C%2C+1002+h%2C+128+MPa_1_4_1;1682;118.966;114.043;162.468;62.931;34.031;3.4707978395;L_190+%C2%B0C%2C+1002+h%2C+128+MPa_1_4;ImageJ;;;
1002;190;128;190 °C, 1002 h, 128 MPa;190+%C2%B0C%2C+1002+h%2C+128+MPa_1;tEMProcess_4645;tEM;STEM_JEOL_JEM_2200_FS;JEOL;0.0225;190+%C2%B0C%2C+1002+h%2C+128+MPa_1_4;precipitateGeometryMeasurementProcess_4645;190+%C2%B0C%2C+1002+h%2C+128+MPa_1_4_2;1016;1881.446;156.434;118.326;39.275;32.938;2.6975107040;L_190+%C2%B0C%2C+1002+h%2C+128+MPa_1_4;ImageJ;;;
1002;190;128;190 °C, 1002 h, 128 MPa;190+%C2%B0C%2C+1002+h%2C+128+MPa_1;tEMProcess_4646;tEM;STEM_JEOL_JEM_2200_FS;JEOL;0.0225;190+%C2%B0C%2C+1002+h%2C+128+MPa_1_4;precipitateGeometryMeasurementProcess_4646;190+%C2%B0C%2C+1002+h%2C+128+MPa_1_4_3;6602;968.464;202.992;326.149;123.49;68.07;6.8762883915;L_190+%C2%B0C%2C+1002+h%2C+128+MPa_1_4;ImageJ;;;
1002;190;128;190 °C, 1002 h, 128 MPa;190+%C2%B0C%2C+1002+h%2C+128+MPa_1;tEMProcess_4647;tEM;STEM_JEOL_JEM_2200_FS;JEOL;0.0225;190+%C2%B0C%2C+1002+h%2C+128+MPa_1_4;precipitateGeometryMeasurementProcess_4647;190+%C2%B0C%2C+1002+h%2C+128+MPa_1_4_4;3491;369.156;279.157;226.551;77.667;57.23;5.0002445725;L_190+%C2%B0C%2C+1002+h%2C+128+MPa_1_4;ImageJ;;;
1002;190;128;190 °C, 1002 h, 128 MPa;190+%C2%B0C%2C+1002+h%2C+128+MPa_1;tEMProcess_4648;tEM;STEM_JEOL_JEM_2200_FS;JEOL;0.0225;190+%C2%B0C%2C+1002+h%2C+128+MPa_1_4;precipitateGeometryMeasurementProcess_4648;190+%C2%B0C%2C+1002+h%2C+128+MPa_1_4_5;2446;1206.962;326.44;187.238;60.477;51.496;4.1854730421;L_190+%C2%B0C%2C+1002+h%2C+128+MPa_1_4;ImageJ;;;
1002;190;128;190 °C, 1002 h, 128 MPa;190+%C2%B0C%2C+1002+h%2C+128+MPa_1;tEMProcess_4649;tEM;STEM_JEOL_JEM_2200_FS;JEOL;0.0225;190+%C2%B0C%2C+1002+h%2C+128+MPa_1_4;precipitateGeometryMeasurementProcess_4649;190+%C2%B0C%2C+1002+h%2C+128+MPa_1_4_6;780;305.238;330.056;110.811;42.692;23.263;2.3635436325;L_190+%C2%B0C%2C+1002+h%2C+128+MPa_1_4;ImageJ;;;
1002;190;128;190 °C, 1002 h, 128 MPa;190+%C2%B0C%2C+1002+h%2C+128+MPa_1;tEMProcess_4650;tEM;STEM_JEOL_JEM_2200_FS;JEOL;0.0225;190+%C2%B0C%2C+1002+h%2C+128+MPa_1_4;precipitateGeometryMeasurementProcess_4650;190+%C2%B0C%2C+1002+h%2C+128+MPa_1_4_7;4399;1917.728;396.68;312.936;116.192;48.205;5.6129775307;L_190+%C2%B0C%2C+1002+h%2C+128+MPa_1_4;ImageJ;;;
1002;190;128;190 °C, 1002 h, 128 MPa;190+%C2%B0C%2C+1002+h%2C+128+MPa_1;tEMProcess_4651;tEM;STEM_JEOL_JEM_2200_FS;JEOL;0.0225;190+%C2%B0C%2C+1002+h%2C+128+MPa_1_4;precipitateGeometryMeasurementProcess_4651;190+%C2%B0C%2C+1002+h%2C+128+MPa_1_4_8;785;1983.001;470.006;114.669;46.478;21.504;2.3711069914;L_190+%C2%B0C%2C+1002+h%2C+128+MPa_1_4;ImageJ;;;
1002;190;128;190 °C, 1002 h, 128 MPa;190+%C2%B0C%2C+1002+h%2C+128+MPa_1;tEMProcess_4652;tEM;STEM_JEOL_JEM_2200_FS;JEOL;0.0225;190+%C2%B0C%2C+1002+h%2C+128+MPa_1_4;precipitateGeometryMeasurementProcess_4652;190+%C2%B0C%2C+1002+h%2C+128+MPa_1_4_9;7634;266.409;493.839;347.706;129.113;75.282;7.3942205539;L_190+%C2%B0C%2C+1002+h%2C+128+MPa_1_4;ImageJ;;;
1002;190;128;190 °C, 1002 h, 128 MPa;190+%C2%B0C%2C+1002+h%2C+128+MPa_1;tEMProcess_4653;tEM;STEM_JEOL_JEM_2200_FS;JEOL;0.0225;190+%C2%B0C%2C+1002+h%2C+128+MPa_1_4;precipitateGeometryMeasurementProcess_4653;190+%C2%B0C%2C+1002+h%2C+128+MPa_1_4_10;1376;1680.387;525.318;144.811;54.516;32.137;3.1392473742;L_190+%C2%B0C%2C+1002+h%2C+128+MPa_1_4;ImageJ;;;
1002;190;128;190 °C, 1002 h, 128 MPa;190+%C2%B0C%2C+1002+h%2C+128+MPa_1;tEMProcess_4654;tEM;STEM_JEOL_JEM_2200_FS;JEOL;0.0225;190+%C2%B0C%2C+1002+h%2C+128+MPa_1_4;precipitateGeometryMeasurementProcess_4654;190+%C2%B0C%2C+1002+h%2C+128+MPa_1_4_11;4009;1810.413;530.687;246.551;87.968;58.026;5.3583903841;L_190+%C2%B0C%2C+1002+h%2C+128+MPa_1_4;ImageJ;;;
1002;190;128;190 °C, 1002 h, 128 MPa;190+%C2%B0C%2C+1002+h%2C+128+MPa_1;tEMProcess_4655;tEM;STEM_JEOL_JEM_2200_FS;JEOL;0.0225;190+%C2%B0C%2C+1002+h%2C+128+MPa_1_4;precipitateGeometryMeasurementProcess_4655;190+%C2%B0C%2C+1002+h%2C+128+MPa_1_4_12;2027;647.008;611.903;167.338;54.159;47.654;3.8101598568;L_190+%C2%B0C%2C+1002+h%2C+128+MPa_1_4;ImageJ;;;
1002;190;128;190 °C, 1002 h, 128 MPa;190+%C2%B0C%2C+1002+h%2C+128+MPa_1;tEMProcess_4656;tEM;STEM_JEOL_JEM_2200_FS;JEOL;0.0225;190+%C2%B0C%2C+1002+h%2C+128+MPa_1_4;precipitateGeometryMeasurementProcess_4656;190+%C2%B0C%2C+1002+h%2C+128+MPa_1_4_13;2734;1773.498;703.433;197.238;59.337;58.666;4.4250234631;L_190+%C2%B0C%2C+1002+h%2C+128+MPa_1_4;ImageJ;;;
1002;190;128;190 °C, 1002 h, 128 MPa;190+%C2%B0C%2C+1002+h%2C+128+MPa_1;tEMProcess_4657;tEM;STEM_JEOL_JEM_2200_FS;JEOL;0.0225;190+%C2%B0C%2C+1002+h%2C+128+MPa_1_4;precipitateGeometryMeasurementProcess_4657;190+%C2%B0C%2C+1002+h%2C+128+MPa_1_4_14;12245;927.104;749.824;493.831;193.277;80.666;9.3647398532;L_190+%C2%B0C%2C+1002+h%2C+128+MPa_1_4;ImageJ;;;
1002;190;128;190 °C, 1002 h, 128 MPa;190+%C2%B0C%2C+1002+h%2C+128+MPa_1;tEMProcess_4658;tEM;STEM_JEOL_JEM_2200_FS;JEOL;0.0225;190+%C2%B0C%2C+1002+h%2C+128+MPa_1_4;precipitateGeometryMeasurementProcess_4658;190+%C2%B0C%2C+1002+h%2C+128+MPa_1_4_15;6385;1631.409;770.647;304.836;99.65;81.582;6.7623364323;L_190+%C2%B0C%2C+1002+h%2C+128+MPa_1_4;ImageJ;;;
1002;190;128;190 °C, 1002 h, 128 MPa;190+%C2%B0C%2C+1002+h%2C+128+MPa_1;tEMProcess_4659;tEM;STEM_JEOL_JEM_2200_FS;JEOL;0.0225;190+%C2%B0C%2C+1002+h%2C+128+MPa_1_4;precipitateGeometryMeasurementProcess_4659;190+%C2%B0C%2C+1002+h%2C+128+MPa_1_4_16;4195;285.565;927.805;243.622;74.744;71.461;5.4812840085;L_190+%C2%B0C%2C+1002+h%2C+128+MPa_1_4;ImageJ;;;
1002;190;128;190 °C, 1002 h, 128 MPa;190+%C2%B0C%2C+1002+h%2C+128+MPa_1;tEMProcess_4660;tEM;STEM_JEOL_JEM_2200_FS;JEOL;0.0225;190+%C2%B0C%2C+1002+h%2C+128+MPa_1_4;precipitateGeometryMeasurementProcess_4660;190+%C2%B0C%2C+1002+h%2C+128+MPa_1_4_17;13890;1074.472;1016.659;479.872;176.834;100.011;9.9739559443;L_190+%C2%B0C%2C+1002+h%2C+128+MPa_1_4;ImageJ;;;
1002;190;128;190 °C, 1002 h, 128 MPa;190+%C2%B0C%2C+1002+h%2C+128+MPa_1;tEMProcess_4661;tEM;STEM_JEOL_JEM_2200_FS;JEOL;0.0225;190+%C2%B0C%2C+1002+h%2C+128+MPa_1_4;precipitateGeometryMeasurementProcess_4661;190+%C2%B0C%2C+1002+h%2C+128+MPa_1_4_18;5239;1976.123;1071.406;280.049;96.75;68.946;6.1254855815;L_190+%C2%B0C%2C+1002+h%2C+128+MPa_1_4;ImageJ;;;
1002;190;128;190 °C, 1002 h, 128 MPa;190+%C2%B0C%2C+1002+h%2C+128+MPa_1;tEMProcess_4662;tEM;STEM_JEOL_JEM_2200_FS;JEOL;0.0225;190+%C2%B0C%2C+1002+h%2C+128+MPa_1_4;precipitateGeometryMeasurementProcess_4662;190+%C2%B0C%2C+1002+h%2C+128+MPa_1_4_19;12306;1538.243;1327.155;496.701;184.327;85.004;9.3880366870;L_190+%C2%B0C%2C+1002+h%2C+128+MPa_1_4;ImageJ;;;
1002;190;128;190 °C, 1002 h, 128 MPa;190+%C2%B0C%2C+1002+h%2C+128+MPa_1;tEMProcess_4663;tEM;STEM_JEOL_JEM_2200_FS;JEOL;0.0225;190+%C2%B0C%2C+1002+h%2C+128+MPa_1_4;precipitateGeometryMeasurementProcess_4663;190+%C2%B0C%2C+1002+h%2C+128+MPa_1_4_20;458;1839.011;1290.668;83.012;32.069;18.184;1.8111276535;L_190+%C2%B0C%2C+1002+h%2C+128+MPa_1_4;ImageJ;;;
1002;190;128;190 °C, 1002 h, 128 MPa;190+%C2%B0C%2C+1002+h%2C+128+MPa_1;tEMProcess_4664;tEM;STEM_JEOL_JEM_2200_FS;JEOL;0.0225;190+%C2%B0C%2C+1002+h%2C+128+MPa_1_4;precipitateGeometryMeasurementProcess_4664;190+%C2%B0C%2C+1002+h%2C+128+MPa_1_4_21;13514;725.883;1359.945;481.203;176.299;97.599;9.8380331135;L_190+%C2%B0C%2C+1002+h%2C+128+MPa_1_4;ImageJ;;;
1002;190;128;190 °C, 1002 h, 128 MPa;190+%C2%B0C%2C+1002+h%2C+128+MPa_1;tEMProcess_4665;tEM;STEM_JEOL_JEM_2200_FS;JEOL;0.0225;190+%C2%B0C%2C+1002+h%2C+128+MPa_1_4;precipitateGeometryMeasurementProcess_4665;190+%C2%B0C%2C+1002+h%2C+128+MPa_1_4_22;10119;1293.719;1372.167;418.475;154.318;83.49;8.5130487554;L_190+%C2%B0C%2C+1002+h%2C+128+MPa_1_4;ImageJ;;;
1002;190;128;190 °C, 1002 h, 128 MPa;190+%C2%B0C%2C+1002+h%2C+128+MPa_1;tEMProcess_4666;tEM;STEM_JEOL_JEM_2200_FS;JEOL;0.0225;190+%C2%B0C%2C+1002+h%2C+128+MPa_1_4;precipitateGeometryMeasurementProcess_4666;190+%C2%B0C%2C+1002+h%2C+128+MPa_1_4_23;3569;1236.729;1541.541;272.735;106.527;42.658;5.0557966371;L_190+%C2%B0C%2C+1002+h%2C+128+MPa_1_4;ImageJ;;;
1002;190;128;190 °C, 1002 h, 128 MPa;190+%C2%B0C%2C+1002+h%2C+128+MPa_1;tEMProcess_4667;tEM;STEM_JEOL_JEM_2200_FS;JEOL;0.0225;190+%C2%B0C%2C+1002+h%2C+128+MPa_1_4;precipitateGeometryMeasurementProcess_4667;190+%C2%B0C%2C+1002+h%2C+128+MPa_1_4_24;520;1767.142;1536.158;85.841;30.865;21.451;1.9298252948;L_190+%C2%B0C%2C+1002+h%2C+128+MPa_1_4;ImageJ;;;
1002;190;128;190 °C, 1002 h, 128 MPa;190+%C2%B0C%2C+1002+h%2C+128+MPa_1;tEMProcess_4668;tEM;STEM_JEOL_JEM_2200_FS;JEOL;0.0225;190+%C2%B0C%2C+1002+h%2C+128+MPa_1_4;precipitateGeometryMeasurementProcess_4668;190+%C2%B0C%2C+1002+h%2C+128+MPa_1_4_25;3754;1948.464;1752.859;230.066;74;64.591;5.1851754586;L_190+%C2%B0C%2C+1002+h%2C+128+MPa_1_4;ImageJ;;;
1002;190;128;190 °C, 1002 h, 128 MPa;190+%C2%B0C%2C+1002+h%2C+128+MPa_1;tEMProcess_4669;tEM;STEM_JEOL_JEM_2200_FS;JEOL;0.0225;190+%C2%B0C%2C+1002+h%2C+128+MPa_1_4;precipitateGeometryMeasurementProcess_4669;190+%C2%B0C%2C+1002+h%2C+128+MPa_1_4_26;568;1823.086;1897.69;89.154;28.598;25.288;2.0169284433;L_190+%C2%B0C%2C+1002+h%2C+128+MPa_1_4;ImageJ;;;
1002;190;128;190 °C, 1002 h, 128 MPa;190+%C2%B0C%2C+1002+h%2C+128+MPa_1;tEMProcess_4670;tEM;STEM_JEOL_JEM_2200_FS;JEOL;0.0225;190+%C2%B0C%2C+1002+h%2C+128+MPa_1_4;precipitateGeometryMeasurementProcess_4670;190+%C2%B0C%2C+1002+h%2C+128+MPa_1_4_27;4581;897.943;1970.419;300.492;104.287;55.929;5.7279137340;L_190+%C2%B0C%2C+1002+h%2C+128+MPa_1_4;ImageJ;;;
1002;190;128;190 °C, 1002 h, 128 MPa;190+%C2%B0C%2C+1002+h%2C+128+MPa_1;tEMProcess_4671;tEM;STEM_JEOL_JEM_2200_FS;JEOL;0.0225;190+%C2%B0C%2C+1002+h%2C+128+MPa_1_5;precipitateGeometryMeasurementProcess_4671;190+%C2%B0C%2C+1002+h%2C+128+MPa_1_5_1;4971;629.685;130.995;285.463;106.15;59.626;5.9667549803;L_190+%C2%B0C%2C+1002+h%2C+128+MPa_1_5;ImageJ;;;
1002;190;128;190 °C, 1002 h, 128 MPa;190+%C2%B0C%2C+1002+h%2C+128+MPa_1;tEMProcess_4672;tEM;STEM_JEOL_JEM_2200_FS;JEOL;0.0225;190+%C2%B0C%2C+1002+h%2C+128+MPa_1_5;precipitateGeometryMeasurementProcess_4672;190+%C2%B0C%2C+1002+h%2C+128+MPa_1_5_2;10002;1898.025;175.599;391.99;137.328;92.734;8.4636899953;L_190+%C2%B0C%2C+1002+h%2C+128+MPa_1_5;ImageJ;;;
1002;190;128;190 °C, 1002 h, 128 MPa;190+%C2%B0C%2C+1002+h%2C+128+MPa_1;tEMProcess_4673;tEM;STEM_JEOL_JEM_2200_FS;JEOL;0.0225;190+%C2%B0C%2C+1002+h%2C+128+MPa_1_5;precipitateGeometryMeasurementProcess_4673;190+%C2%B0C%2C+1002+h%2C+128+MPa_1_5_3;4234;35.302;359.254;309.522;114.824;46.949;5.5067042146;L_190+%C2%B0C%2C+1002+h%2C+128+MPa_1_5;ImageJ;;;
1002;190;128;190 °C, 1002 h, 128 MPa;190+%C2%B0C%2C+1002+h%2C+128+MPa_1;tEMProcess_4674;tEM;STEM_JEOL_JEM_2200_FS;JEOL;0.0225;190+%C2%B0C%2C+1002+h%2C+128+MPa_1_5;precipitateGeometryMeasurementProcess_4674;190+%C2%B0C%2C+1002+h%2C+128+MPa_1_5_4;17198;1802.378;378.172;590.357;222.71;98.321;11.0982702260;L_190+%C2%B0C%2C+1002+h%2C+128+MPa_1_5;ImageJ;;;
1002;190;128;190 °C, 1002 h, 128 MPa;190+%C2%B0C%2C+1002+h%2C+128+MPa_1;tEMProcess_4675;tEM;STEM_JEOL_JEM_2200_FS;JEOL;0.0225;190+%C2%B0C%2C+1002+h%2C+128+MPa_1_5;precipitateGeometryMeasurementProcess_4675;190+%C2%B0C%2C+1002+h%2C+128+MPa_1_5_5;751;101.16;433.54;112.669;45.211;21.15;2.3191897943;L_190+%C2%B0C%2C+1002+h%2C+128+MPa_1_5;ImageJ;;;
1002;190;128;190 °C, 1002 h, 128 MPa;190+%C2%B0C%2C+1002+h%2C+128+MPa_1;tEMProcess_4676;tEM;STEM_JEOL_JEM_2200_FS;JEOL;0.0225;190+%C2%B0C%2C+1002+h%2C+128+MPa_1_5;precipitateGeometryMeasurementProcess_4676;190+%C2%B0C%2C+1002+h%2C+128+MPa_1_5_6;3363;508.727;522.526;220.551;75.066;57.042;4.9077197671;L_190+%C2%B0C%2C+1002+h%2C+128+MPa_1_5;ImageJ;;;
1002;190;128;190 °C, 1002 h, 128 MPa;190+%C2%B0C%2C+1002+h%2C+128+MPa_1;tEMProcess_4677;tEM;STEM_JEOL_JEM_2200_FS;JEOL;0.0225;190+%C2%B0C%2C+1002+h%2C+128+MPa_1_5;precipitateGeometryMeasurementProcess_4677;190+%C2%B0C%2C+1002+h%2C+128+MPa_1_5_7;3151;1666.642;532.988;218.794;68.777;58.333;4.7505131466;L_190+%C2%B0C%2C+1002+h%2C+128+MPa_1_5;ImageJ;;;
1002;190;128;190 °C, 1002 h, 128 MPa;190+%C2%B0C%2C+1002+h%2C+128+MPa_1;tEMProcess_4678;tEM;STEM_JEOL_JEM_2200_FS;JEOL;0.0225;190+%C2%B0C%2C+1002+h%2C+128+MPa_1_5;precipitateGeometryMeasurementProcess_4678;190+%C2%B0C%2C+1002+h%2C+128+MPa_1_5_8;3068;205.837;632.261;209.037;67.658;57.736;4.6875293539;L_190+%C2%B0C%2C+1002+h%2C+128+MPa_1_5;ImageJ;;;
1002;190;128;190 °C, 1002 h, 128 MPa;190+%C2%B0C%2C+1002+h%2C+128+MPa_1;tEMProcess_4679;tEM;STEM_JEOL_JEM_2200_FS;JEOL;0.0225;190+%C2%B0C%2C+1002+h%2C+128+MPa_1_5;precipitateGeometryMeasurementProcess_4679;190+%C2%B0C%2C+1002+h%2C+128+MPa_1_5_9;4408;1364.377;744.305;266.936;93.621;59.949;5.6187164470;L_190+%C2%B0C%2C+1002+h%2C+128+MPa_1_5;ImageJ;;;
1002;190;128;190 °C, 1002 h, 128 MPa;190+%C2%B0C%2C+1002+h%2C+128+MPa_1;tEMProcess_4680;tEM;STEM_JEOL_JEM_2200_FS;JEOL;0.0225;190+%C2%B0C%2C+1002+h%2C+128+MPa_1_5;precipitateGeometryMeasurementProcess_4680;190+%C2%B0C%2C+1002+h%2C+128+MPa_1_5_10;3725;1664.6;829.132;237.38;77.841;60.929;5.1651086470;L_190+%C2%B0C%2C+1002+h%2C+128+MPa_1_5;ImageJ;;;
1002;190;128;190 °C, 1002 h, 128 MPa;190+%C2%B0C%2C+1002+h%2C+128+MPa_1;tEMProcess_4681;tEM;STEM_JEOL_JEM_2200_FS;JEOL;0.0225;190+%C2%B0C%2C+1002+h%2C+128+MPa_1_5;precipitateGeometryMeasurementProcess_4681;190+%C2%B0C%2C+1002+h%2C+128+MPa_1_5_11;7337;290.174;858.136;332.09;111.907;83.478;7.2489579793;L_190+%C2%B0C%2C+1002+h%2C+128+MPa_1_5;ImageJ;;;
1002;190;128;190 °C, 1002 h, 128 MPa;190+%C2%B0C%2C+1002+h%2C+128+MPa_1;tEMProcess_4682;tEM;STEM_JEOL_JEM_2200_FS;JEOL;0.0225;190+%C2%B0C%2C+1002+h%2C+128+MPa_1_5;precipitateGeometryMeasurementProcess_4682;190+%C2%B0C%2C+1002+h%2C+128+MPa_1_5_12;1512;192.09;843.012;148.125;50.984;37.76;3.2907297561;L_190+%C2%B0C%2C+1002+h%2C+128+MPa_1_5;ImageJ;;;
1002;190;128;190 °C, 1002 h, 128 MPa;190+%C2%B0C%2C+1002+h%2C+128+MPa_1;tEMProcess_4683;tEM;STEM_JEOL_JEM_2200_FS;JEOL;0.0225;190+%C2%B0C%2C+1002+h%2C+128+MPa_1_5;precipitateGeometryMeasurementProcess_4683;190+%C2%B0C%2C+1002+h%2C+128+MPa_1_5_13;2268;1831.22;922.757;188.066;70.51;40.954;4.0303043920;L_190+%C2%B0C%2C+1002+h%2C+128+MPa_1_5;ImageJ;;;
1002;190;128;190 °C, 1002 h, 128 MPa;190+%C2%B0C%2C+1002+h%2C+128+MPa_1;tEMProcess_4684;tEM;STEM_JEOL_JEM_2200_FS;JEOL;0.0225;190+%C2%B0C%2C+1002+h%2C+128+MPa_1_5;precipitateGeometryMeasurementProcess_4684;190+%C2%B0C%2C+1002+h%2C+128+MPa_1_5_14;1670;1900.215;914.26;154.167;51.695;41.132;3.4583947105;L_190+%C2%B0C%2C+1002+h%2C+128+MPa_1_5;ImageJ;;;
1002;190;128;190 °C, 1002 h, 128 MPa;190+%C2%B0C%2C+1002+h%2C+128+MPa_1;tEMProcess_4685;tEM;STEM_JEOL_JEM_2200_FS;JEOL;0.0225;190+%C2%B0C%2C+1002+h%2C+128+MPa_1_5;precipitateGeometryMeasurementProcess_4685;190+%C2%B0C%2C+1002+h%2C+128+MPa_1_5_15;4675;100.13;1045.764;265.605;90.668;65.65;5.7863823891;L_190+%C2%B0C%2C+1002+h%2C+128+MPa_1_5;ImageJ;;;
1002;190;128;190 °C, 1002 h, 128 MPa;190+%C2%B0C%2C+1002+h%2C+128+MPa_1;tEMProcess_4686;tEM;STEM_JEOL_JEM_2200_FS;JEOL;0.0225;190+%C2%B0C%2C+1002+h%2C+128+MPa_1_5;precipitateGeometryMeasurementProcess_4686;190+%C2%B0C%2C+1002+h%2C+128+MPa_1_5_16;796;841.142;1070.182;103.497;33.883;29.912;2.3876620493;L_190+%C2%B0C%2C+1002+h%2C+128+MPa_1_5;ImageJ;;;
1002;190;128;190 °C, 1002 h, 128 MPa;190+%C2%B0C%2C+1002+h%2C+128+MPa_1;tEMProcess_4687;tEM;STEM_JEOL_JEM_2200_FS;JEOL;0.0225;190+%C2%B0C%2C+1002+h%2C+128+MPa_1_5;precipitateGeometryMeasurementProcess_4687;190+%C2%B0C%2C+1002+h%2C+128+MPa_1_5_17;1137;1259.68;1232.796;131.983;49.208;29.42;2.8536227262;L_190+%C2%B0C%2C+1002+h%2C+128+MPa_1_5;ImageJ;;;
1002;190;128;190 °C, 1002 h, 128 MPa;190+%C2%B0C%2C+1002+h%2C+128+MPa_1;tEMProcess_4688;tEM;STEM_JEOL_JEM_2200_FS;JEOL;0.0225;190+%C2%B0C%2C+1002+h%2C+128+MPa_1_5;precipitateGeometryMeasurementProcess_4688;190+%C2%B0C%2C+1002+h%2C+128+MPa_1_5_18;805;1648.276;1329.84;105.74;34.988;29.295;2.4011221988;L_190+%C2%B0C%2C+1002+h%2C+128+MPa_1_5;ImageJ;;;
1002;190;128;190 °C, 1002 h, 128 MPa;190+%C2%B0C%2C+1002+h%2C+128+MPa_1;tEMProcess_4689;tEM;STEM_JEOL_JEM_2200_FS;JEOL;0.0225;190+%C2%B0C%2C+1002+h%2C+128+MPa_1_5;precipitateGeometryMeasurementProcess_4689;190+%C2%B0C%2C+1002+h%2C+128+MPa_1_5_19;962;1208.527;1334.913;117.154;41.33;29.636;2.6248461834;L_190+%C2%B0C%2C+1002+h%2C+128+MPa_1_5;ImageJ;;;
1002;190;128;190 °C, 1002 h, 128 MPa;190+%C2%B0C%2C+1002+h%2C+128+MPa_1;tEMProcess_4690;tEM;STEM_JEOL_JEM_2200_FS;JEOL;0.0225;190+%C2%B0C%2C+1002+h%2C+128+MPa_1_5;precipitateGeometryMeasurementProcess_4690;190+%C2%B0C%2C+1002+h%2C+128+MPa_1_5_20;3546;788.713;1438.027;241.037;86.332;52.297;5.0394795633;L_190+%C2%B0C%2C+1002+h%2C+128+MPa_1_5;ImageJ;;;
1002;190;128;190 °C, 1002 h, 128 MPa;190+%C2%B0C%2C+1002+h%2C+128+MPa_1;tEMProcess_4691;tEM;STEM_JEOL_JEM_2200_FS;JEOL;0.0225;190+%C2%B0C%2C+1002+h%2C+128+MPa_1_5;precipitateGeometryMeasurementProcess_4691;190+%C2%B0C%2C+1002+h%2C+128+MPa_1_5_21;568;531.805;1424.174;88.326;31.368;23.056;2.0169284433;L_190+%C2%B0C%2C+1002+h%2C+128+MPa_1_5;ImageJ;;;
1002;190;128;190 °C, 1002 h, 128 MPa;190+%C2%B0C%2C+1002+h%2C+128+MPa_1;tEMProcess_4692;tEM;STEM_JEOL_JEM_2200_FS;JEOL;0.0225;190+%C2%B0C%2C+1002+h%2C+128+MPa_1_5;precipitateGeometryMeasurementProcess_4692;190+%C2%B0C%2C+1002+h%2C+128+MPa_1_5_22;1060;1801.16;1634.979;125.054;45.193;29.864;2.7553023038;L_190+%C2%B0C%2C+1002+h%2C+128+MPa_1_5;ImageJ;;;
1002;190;128;190 °C, 1002 h, 128 MPa;190+%C2%B0C%2C+1002+h%2C+128+MPa_1;tEMProcess_4693;tEM;STEM_JEOL_JEM_2200_FS;JEOL;0.0225;190+%C2%B0C%2C+1002+h%2C+128+MPa_1_5;precipitateGeometryMeasurementProcess_4693;190+%C2%B0C%2C+1002+h%2C+128+MPa_1_5_23;5920;911.86;1703.908;353.747;127.475;59.13;6.5114419939;L_190+%C2%B0C%2C+1002+h%2C+128+MPa_1_5;ImageJ;;;
1002;190;128;190 °C, 1002 h, 128 MPa;190+%C2%B0C%2C+1002+h%2C+128+MPa_1;tEMProcess_4694;tEM;STEM_JEOL_JEM_2200_FS;JEOL;0.0225;190+%C2%B0C%2C+1002+h%2C+128+MPa_1_5;precipitateGeometryMeasurementProcess_4694;190+%C2%B0C%2C+1002+h%2C+128+MPa_1_5_24;3646;71.909;1727.601;227.723;73.434;63.216;5.1100441792;L_190+%C2%B0C%2C+1002+h%2C+128+MPa_1_5;ImageJ;;;
1002;190;128;190 °C, 1002 h, 128 MPa;190+%C2%B0C%2C+1002+h%2C+128+MPa_1;tEMProcess_4695;tEM;STEM_JEOL_JEM_2200_FS;JEOL;0.0225;190+%C2%B0C%2C+1002+h%2C+128+MPa_1_5;precipitateGeometryMeasurementProcess_4695;190+%C2%B0C%2C+1002+h%2C+128+MPa_1_5_25;1640;466.268;1818.585;152.61;51.733;40.363;3.4271905112;L_190+%C2%B0C%2C+1002+h%2C+128+MPa_1_5;ImageJ;;;
1002;190;128;190 °C, 1002 h, 128 MPa;190+%C2%B0C%2C+1002+h%2C+128+MPa_1;tEMProcess_4696;tEM;STEM_JEOL_JEM_2200_FS;JEOL;0.0225;190+%C2%B0C%2C+1002+h%2C+128+MPa_1_5;precipitateGeometryMeasurementProcess_4696;190+%C2%B0C%2C+1002+h%2C+128+MPa_1_5_26;7665;699.833;1951.382;336.233;109.003;89.533;7.4092184977;L_190+%C2%B0C%2C+1002+h%2C+128+MPa_1_5;ImageJ;;;
1002;190;128;190 °C, 1002 h, 128 MPa;190+%C2%B0C%2C+1002+h%2C+128+MPa_1;tEMProcess_4697;tEM;STEM_JEOL_JEM_2200_FS;JEOL;0.0225;190+%C2%B0C%2C+1002+h%2C+128+MPa_1_6;precipitateGeometryMeasurementProcess_4697;190+%C2%B0C%2C+1002+h%2C+128+MPa_1_6_1;932;1904.701;51.327;113.882;38.052;31.185;2.5835940690;L_190+%C2%B0C%2C+1002+h%2C+128+MPa_1_6;ImageJ;;;
1002;190;128;190 °C, 1002 h, 128 MPa;190+%C2%B0C%2C+1002+h%2C+128+MPa_1;tEMProcess_4698;tEM;STEM_JEOL_JEM_2200_FS;JEOL;0.0225;190+%C2%B0C%2C+1002+h%2C+128+MPa_1_6;precipitateGeometryMeasurementProcess_4698;190+%C2%B0C%2C+1002+h%2C+128+MPa_1_6_2;3592;140.66;157.297;237.622;75.244;60.782;5.0720612182;L_190+%C2%B0C%2C+1002+h%2C+128+MPa_1_6;ImageJ;;;
1002;190;128;190 °C, 1002 h, 128 MPa;190+%C2%B0C%2C+1002+h%2C+128+MPa_1;tEMProcess_4699;tEM;STEM_JEOL_JEM_2200_FS;JEOL;0.0225;190+%C2%B0C%2C+1002+h%2C+128+MPa_1_6;precipitateGeometryMeasurementProcess_4699;190+%C2%B0C%2C+1002+h%2C+128+MPa_1_6_3;2007;825.464;335.539;168.894;55.077;46.397;3.7913162207;L_190+%C2%B0C%2C+1002+h%2C+128+MPa_1_6;ImageJ;;;
1002;190;128;190 °C, 1002 h, 128 MPa;190+%C2%B0C%2C+1002+h%2C+128+MPa_1;tEMProcess_4700;tEM;STEM_JEOL_JEM_2200_FS;JEOL;0.0225;190+%C2%B0C%2C+1002+h%2C+128+MPa_1_6;precipitateGeometryMeasurementProcess_4700;190+%C2%B0C%2C+1002+h%2C+128+MPa_1_6_4;2244;441.91;424.041;184.409;64.946;43.993;4.0089233160;L_190+%C2%B0C%2C+1002+h%2C+128+MPa_1_6;ImageJ;;;
1002;190;128;190 °C, 1002 h, 128 MPa;190+%C2%B0C%2C+1002+h%2C+128+MPa_1;tEMProcess_4701;tEM;STEM_JEOL_JEM_2200_FS;JEOL;0.0225;190+%C2%B0C%2C+1002+h%2C+128+MPa_1_6;precipitateGeometryMeasurementProcess_4701;190+%C2%B0C%2C+1002+h%2C+128+MPa_1_6_5;678;1431.444;461.426;96.912;31.863;27.093;2.2035919118;L_190+%C2%B0C%2C+1002+h%2C+128+MPa_1_6;ImageJ;;;
1002;190;128;190 °C, 1002 h, 128 MPa;190+%C2%B0C%2C+1002+h%2C+128+MPa_1;tEMProcess_4702;tEM;STEM_JEOL_JEM_2200_FS;JEOL;0.0225;190+%C2%B0C%2C+1002+h%2C+128+MPa_1_6;precipitateGeometryMeasurementProcess_4702;190+%C2%B0C%2C+1002+h%2C+128+MPa_1_6_6;1836;1024.074;736.849;160.51;53.379;43.794;3.6262075779;L_190+%C2%B0C%2C+1002+h%2C+128+MPa_1_6;ImageJ;;;
1002;190;128;190 °C, 1002 h, 128 MPa;190+%C2%B0C%2C+1002+h%2C+128+MPa_1;tEMProcess_4703;tEM;STEM_JEOL_JEM_2200_FS;JEOL;0.0225;190+%C2%B0C%2C+1002+h%2C+128+MPa_1_6;precipitateGeometryMeasurementProcess_4703;190+%C2%B0C%2C+1002+h%2C+128+MPa_1_6_7;2057;1195.483;811.487;173.723;58.202;45;3.8382518556;L_190+%C2%B0C%2C+1002+h%2C+128+MPa_1_6;ImageJ;;;
1002;190;128;190 °C, 1002 h, 128 MPa;190+%C2%B0C%2C+1002+h%2C+128+MPa_1;tEMProcess_4704;tEM;STEM_JEOL_JEM_2200_FS;JEOL;0.0225;190+%C2%B0C%2C+1002+h%2C+128+MPa_1_6;precipitateGeometryMeasurementProcess_4704;190+%C2%B0C%2C+1002+h%2C+128+MPa_1_6_8;10579;262.602;887.447;431.446;158.876;84.781;8.7043958109;L_190+%C2%B0C%2C+1002+h%2C+128+MPa_1_6;ImageJ;;;
1002;190;128;190 °C, 1002 h, 128 MPa;190+%C2%B0C%2C+1002+h%2C+128+MPa_1;tEMProcess_4705;tEM;STEM_JEOL_JEM_2200_FS;JEOL;0.0225;190+%C2%B0C%2C+1002+h%2C+128+MPa_1_6;precipitateGeometryMeasurementProcess_4705;190+%C2%B0C%2C+1002+h%2C+128+MPa_1_6_9;3834;1585.936;1133.354;246.451;91.025;53.63;5.2401338086;L_190+%C2%B0C%2C+1002+h%2C+128+MPa_1_6;ImageJ;;;
1002;190;128;190 °C, 1002 h, 128 MPa;190+%C2%B0C%2C+1002+h%2C+128+MPa_1;tEMProcess_4706;tEM;STEM_JEOL_JEM_2200_FS;JEOL;0.0225;190+%C2%B0C%2C+1002+h%2C+128+MPa_1_6;precipitateGeometryMeasurementProcess_4706;190+%C2%B0C%2C+1002+h%2C+128+MPa_1_6_10;8916;564.235;1179.29;401.304;151.527;74.919;7.9910040838;L_190+%C2%B0C%2C+1002+h%2C+128+MPa_1_6;ImageJ;;;
1002;190;128;190 °C, 1002 h, 128 MPa;190+%C2%B0C%2C+1002+h%2C+128+MPa_1;tEMProcess_4707;tEM;STEM_JEOL_JEM_2200_FS;JEOL;0.0225;190+%C2%B0C%2C+1002+h%2C+128+MPa_1_6;precipitateGeometryMeasurementProcess_4707;190+%C2%B0C%2C+1002+h%2C+128+MPa_1_6_11;1072;1822.423;1309.951;126.024;44.091;30.957;2.7708544629;L_190+%C2%B0C%2C+1002+h%2C+128+MPa_1_6;ImageJ;;;
1002;190;128;190 °C, 1002 h, 128 MPa;190+%C2%B0C%2C+1002+h%2C+128+MPa_1;tEMProcess_4708;tEM;STEM_JEOL_JEM_2200_FS;JEOL;0.0225;190+%C2%B0C%2C+1002+h%2C+128+MPa_1_6;precipitateGeometryMeasurementProcess_4708;190+%C2%B0C%2C+1002+h%2C+128+MPa_1_6_12;97;1834.335;1360.314;35.213;11.207;11.02;0.8334934472;L_190+%C2%B0C%2C+1002+h%2C+128+MPa_1_6;ImageJ;;;
1002;190;128;190 °C, 1002 h, 128 MPa;190+%C2%B0C%2C+1002+h%2C+128+MPa_1;tEMProcess_4709;tEM;STEM_JEOL_JEM_2200_FS;JEOL;0.0225;190+%C2%B0C%2C+1002+h%2C+128+MPa_1_6;precipitateGeometryMeasurementProcess_4709;190+%C2%B0C%2C+1002+h%2C+128+MPa_1_6_13;6300;314.536;1543.312;359.605;118.877;67.477;6.7171739866;L_190+%C2%B0C%2C+1002+h%2C+128+MPa_1_6;ImageJ;;;
1002;190;128;190 °C, 1002 h, 128 MPa;190+%C2%B0C%2C+1002+h%2C+128+MPa_1;tEMProcess_4710;tEM;STEM_JEOL_JEM_2200_FS;JEOL;0.0225;190+%C2%B0C%2C+1002+h%2C+128+MPa_1_6;precipitateGeometryMeasurementProcess_4710;190+%C2%B0C%2C+1002+h%2C+128+MPa_1_6_14;1400;437.709;1535.167;148.024;48.278;36.922;3.1665061842;L_190+%C2%B0C%2C+1002+h%2C+128+MPa_1_6;ImageJ;;;
1002;190;128;190 °C, 1002 h, 128 MPa;190+%C2%B0C%2C+1002+h%2C+128+MPa_1;tEMProcess_4711;tEM;STEM_JEOL_JEM_2200_FS;JEOL;0.0225;190+%C2%B0C%2C+1002+h%2C+128+MPa_1_6;precipitateGeometryMeasurementProcess_4711;190+%C2%B0C%2C+1002+h%2C+128+MPa_1_6_15;2140;1180.507;1541.712;178.267;57.205;47.631;3.9149228626;L_190+%C2%B0C%2C+1002+h%2C+128+MPa_1_6;ImageJ;;;
1002;190;128;190 °C, 1002 h, 128 MPa;190+%C2%B0C%2C+1002+h%2C+128+MPa_1;tEMProcess_4712;tEM;STEM_JEOL_JEM_2200_FS;JEOL;0.0225;190+%C2%B0C%2C+1002+h%2C+128+MPa_1_6;precipitateGeometryMeasurementProcess_4712;190+%C2%B0C%2C+1002+h%2C+128+MPa_1_6_16;5244;612.091;1561.362;279.321;87.094;76.663;6.1284079067;L_190+%C2%B0C%2C+1002+h%2C+128+MPa_1_6;ImageJ;;;
1002;190;128;190 °C, 1002 h, 128 MPa;190+%C2%B0C%2C+1002+h%2C+128+MPa_1;tEMProcess_4713;tEM;STEM_JEOL_JEM_2200_FS;JEOL;0.0225;190+%C2%B0C%2C+1002+h%2C+128+MPa_1_6;precipitateGeometryMeasurementProcess_4713;190+%C2%B0C%2C+1002+h%2C+128+MPa_1_6_17;777;1210.317;1750.676;107.497;38.575;25.646;2.3589939774;L_190+%C2%B0C%2C+1002+h%2C+128+MPa_1_6;ImageJ;;;
1002;190;128;190 °C, 1002 h, 128 MPa;190+%C2%B0C%2C+1002+h%2C+128+MPa_1;tEMProcess_4714;tEM;STEM_JEOL_JEM_2200_FS;JEOL;0.0225;190+%C2%B0C%2C+1002+h%2C+128+MPa_1_6;precipitateGeometryMeasurementProcess_4714;190+%C2%B0C%2C+1002+h%2C+128+MPa_1_6_18;1466;79.209;1820.299;149.983;55.964;33.353;3.2402857275;L_190+%C2%B0C%2C+1002+h%2C+128+MPa_1_6;ImageJ;;;
1002;190;128;190 °C, 1002 h, 128 MPa;190+%C2%B0C%2C+1002+h%2C+128+MPa_1;tEMProcess_4715;tEM;STEM_JEOL_JEM_2200_FS;JEOL;0.0225;190+%C2%B0C%2C+1002+h%2C+128+MPa_1_6;precipitateGeometryMeasurementProcess_4715;190+%C2%B0C%2C+1002+h%2C+128+MPa_1_6_19;695;1576.796;1829.271;104.569;39.402;22.458;2.2310470289;L_190+%C2%B0C%2C+1002+h%2C+128+MPa_1_6;ImageJ;;;
1002;190;128;190 °C, 1002 h, 128 MPa;190+%C2%B0C%2C+1002+h%2C+128+MPa_1;tEMProcess_4716;tEM;STEM_JEOL_JEM_2200_FS;JEOL;0.0225;190+%C2%B0C%2C+1002+h%2C+128+MPa_1_6;precipitateGeometryMeasurementProcess_4716;190+%C2%B0C%2C+1002+h%2C+128+MPa_1_6_20;11550;472.51;1906.623;430.759;144.726;101.612;9.0950965730;L_190+%C2%B0C%2C+1002+h%2C+128+MPa_1_6;ImageJ;;;
1002;190;128;190 °C, 1002 h, 128 MPa;190+%C2%B0C%2C+1002+h%2C+128+MPa_1;tEMProcess_4717;tEM;STEM_JEOL_JEM_2200_FS;JEOL;0.0225;190+%C2%B0C%2C+1002+h%2C+128+MPa_1_6;precipitateGeometryMeasurementProcess_4717;190+%C2%B0C%2C+1002+h%2C+128+MPa_1_6_21;5783;1163.705;1897.551;294.492;105.685;69.671;6.4356574346;L_190+%C2%B0C%2C+1002+h%2C+128+MPa_1_6;ImageJ;;;
1002;190;128;190 °C, 1002 h, 128 MPa;190+%C2%B0C%2C+1002+h%2C+128+MPa_1;tEMProcess_4718;tEM;STEM_JEOL_JEM_2200_FS;JEOL;0.0225;190+%C2%B0C%2C+1002+h%2C+128+MPa_1_6;precipitateGeometryMeasurementProcess_4718;190+%C2%B0C%2C+1002+h%2C+128+MPa_1_6_22;1059;1461.006;1953.265;135.64;54.45;24.763;2.7540023263;L_190+%C2%B0C%2C+1002+h%2C+128+MPa_1_6;ImageJ;;;
1002;190;128;190 °C, 1002 h, 128 MPa;190+%C2%B0C%2C+1002+h%2C+128+MPa_1;tEMProcess_4719;tEM;STEM_JEOL_JEM_2200_FS;JEOL;0.0225;190+%C2%B0C%2C+1002+h%2C+128+MPa_1_7;precipitateGeometryMeasurementProcess_4719;190+%C2%B0C%2C+1002+h%2C+128+MPa_1_7_1;2147;1410.493;69.419;173.095;55.569;49.194;3.9213205463;L_190+%C2%B0C%2C+1002+h%2C+128+MPa_1_7;ImageJ;;;
1002;190;128;190 °C, 1002 h, 128 MPa;190+%C2%B0C%2C+1002+h%2C+128+MPa_1;tEMProcess_4720;tEM;STEM_JEOL_JEM_2200_FS;JEOL;0.0225;190+%C2%B0C%2C+1002+h%2C+128+MPa_1_7;precipitateGeometryMeasurementProcess_4720;190+%C2%B0C%2C+1002+h%2C+128+MPa_1_7_2;5534;474.035;148.138;297.279;109.957;64.081;6.2955822192;L_190+%C2%B0C%2C+1002+h%2C+128+MPa_1_7;ImageJ;;;
1002;190;128;190 °C, 1002 h, 128 MPa;190+%C2%B0C%2C+1002+h%2C+128+MPa_1;tEMProcess_4721;tEM;STEM_JEOL_JEM_2200_FS;JEOL;0.0225;190+%C2%B0C%2C+1002+h%2C+128+MPa_1_7;precipitateGeometryMeasurementProcess_4721;190+%C2%B0C%2C+1002+h%2C+128+MPa_1_7_3;6746;1376.792;246.271;360.392;142.76;60.166;6.9508752020;L_190+%C2%B0C%2C+1002+h%2C+128+MPa_1_7;ImageJ;;;
1002;190;128;190 °C, 1002 h, 128 MPa;190+%C2%B0C%2C+1002+h%2C+128+MPa_1;tEMProcess_4722;tEM;STEM_JEOL_JEM_2200_FS;JEOL;0.0225;190+%C2%B0C%2C+1002+h%2C+128+MPa_1_7;precipitateGeometryMeasurementProcess_4722;190+%C2%B0C%2C+1002+h%2C+128+MPa_1_7_4;1100;1997.42;344.915;135.397;52.641;26.606;2.8068077389;L_190+%C2%B0C%2C+1002+h%2C+128+MPa_1_7;ImageJ;;;
