Repository: materialdigital/demo-orowan

# demo-orowan

This repository hosts a Jupyter notebook demonstrator that is based on an ontological framework. This framework is structured around the Platform MaterialDigital Core Ontology (PMDco), Tensile Test Ontology (TTO), and Precipitate Geometry Ontology (PGO). This approach allows for a nuanced exploration and demonstration of the Orowan correlation in materials science. This example is provided by the PMD core team.

For more information on these ontologies and the underlying framework, please visit:
- PMDco: [Platform MaterialDigital Core Ontology](https://github.com/materialdigital/core-ontology).

File: data/TEM_data.csv (part 33 of 41)
specimenAgingtime;specimenAgingT;specimenCreepStress;specimenMaterialStateName;specimen_ID;tEMProcess;transmissionElectronMicroscope;manufacturerSeries;tEMManufacturer;calibrationFactor;dFImage_ID;precipitateGeometryMeasurement;particleNumber;particleArea;weightedXPositionCentralPoint;weightedYPositionCentralPoint;perimeter;elipseFitMajorAxis;elipseFitMinorAxis;particleRadius_nm;labDFImage_ID;softwareAgent;;;
1002;190;128;190 °C, 1002 h, 128 MPa;190+%C2%B0C%2C+1002+h%2C+128+MPa_1;tEMProcess_4723;tEM;STEM_JEOL_JEM_2200_FS;JEOL;0.0225;190+%C2%B0C%2C+1002+h%2C+128+MPa_1_7;precipitateGeometryMeasurementProcess_4723;190+%C2%B0C%2C+1002+h%2C+128+MPa_1_7_5;727;1027.906;362.666;107.74;40.475;22.869;2.2818312741;L_190+%C2%B0C%2C+1002+h%2C+128+MPa_1_7;ImageJ;;;
1002;190;128;190 °C, 1002 h, 128 MPa;190+%C2%B0C%2C+1002+h%2C+128+MPa_1;tEMProcess_4724;tEM;STEM_JEOL_JEM_2200_FS;JEOL;0.0225;190+%C2%B0C%2C+1002+h%2C+128+MPa_1_7;precipitateGeometryMeasurementProcess_4724;190+%C2%B0C%2C+1002+h%2C+128+MPa_1_7_6;7581;1648.656;416.593;367.345;133.349;72.385;7.3685081978;L_190+%C2%B0C%2C+1002+h%2C+128+MPa_1_7;ImageJ;;;
1002;190;128;190 °C, 1002 h, 128 MPa;190+%C2%B0C%2C+1002+h%2C+128+MPa_1;tEMProcess_4725;tEM;STEM_JEOL_JEM_2200_FS;JEOL;0.0225;190+%C2%B0C%2C+1002+h%2C+128+MPa_1_7;precipitateGeometryMeasurementProcess_4725;190+%C2%B0C%2C+1002+h%2C+128+MPa_1_7_7;3176;536.77;594.707;230.25;84.962;47.595;4.7693211746;L_190+%C2%B0C%2C+1002+h%2C+128+MPa_1_7;ImageJ;;;
1002;190;128;190 °C, 1002 h, 128 MPa;190+%C2%B0C%2C+1002+h%2C+128+MPa_1;tEMProcess_4726;tEM;STEM_JEOL_JEM_2200_FS;JEOL;0.0225;190+%C2%B0C%2C+1002+h%2C+128+MPa_1_7;precipitateGeometryMeasurementProcess_4726;190+%C2%B0C%2C+1002+h%2C+128+MPa_1_7_8;397;1220.639;565.329;76.083;28.817;17.541;1.6862096721;L_190+%C2%B0C%2C+1002+h%2C+128+MPa_1_7;ImageJ;;;
1002;190;128;190 °C, 1002 h, 128 MPa;190+%C2%B0C%2C+1002+h%2C+128+MPa_1;tEMProcess_4727;tEM;STEM_JEOL_JEM_2200_FS;JEOL;0.0225;190+%C2%B0C%2C+1002+h%2C+128+MPa_1_7;precipitateGeometryMeasurementProcess_4727;190+%C2%B0C%2C+1002+h%2C+128+MPa_1_7_9;3068;678.628;644.155;231.966;85.525;45.674;4.6875293539;L_190+%C2%B0C%2C+1002+h%2C+128+MPa_1_7;ImageJ;;;
1002;190;128;190 °C, 1002 h, 128 MPa;190+%C2%B0C%2C+1002+h%2C+128+MPa_1;tEMProcess_4728;tEM;STEM_JEOL_JEM_2200_FS;JEOL;0.0225;190+%C2%B0C%2C+1002+h%2C+128+MPa_1_7;precipitateGeometryMeasurementProcess_4728;190+%C2%B0C%2C+1002+h%2C+128+MPa_1_7_10;521;337.162;638.456;85.255;29.915;22.175;1.9316800048;L_190+%C2%B0C%2C+1002+h%2C+128+MPa_1_7;ImageJ;;;
1002;190;128;190 °C, 1002 h, 128 MPa;190+%C2%B0C%2C+1002+h%2C+128+MPa_1;tEMProcess_4729;tEM;STEM_JEOL_JEM_2200_FS;JEOL;0.0225;190+%C2%B0C%2C+1002+h%2C+128+MPa_1_7;precipitateGeometryMeasurementProcess_4729;190+%C2%B0C%2C+1002+h%2C+128+MPa_1_7_11;692;1920.069;782.052;102.811;39.151;22.505;2.2262266120;L_190+%C2%B0C%2C+1002+h%2C+128+MPa_1_7;ImageJ;;;
1002;190;128;190 °C, 1002 h, 128 MPa;190+%C2%B0C%2C+1002+h%2C+128+MPa_1;tEMProcess_4730;tEM;STEM_JEOL_JEM_2200_FS;JEOL;0.0225;190+%C2%B0C%2C+1002+h%2C+128+MPa_1_7;precipitateGeometryMeasurementProcess_4730;190+%C2%B0C%2C+1002+h%2C+128+MPa_1_7_12;904;316.741;851.07;112.912;40.46;28.448;2.5444887669;L_190+%C2%B0C%2C+1002+h%2C+128+MPa_1_7;ImageJ;;;
1002;190;128;190 °C, 1002 h, 128 MPa;190+%C2%B0C%2C+1002+h%2C+128+MPa_1;tEMProcess_4731;tEM;STEM_JEOL_JEM_2200_FS;JEOL;0.0225;190+%C2%B0C%2C+1002+h%2C+128+MPa_1_7;precipitateGeometryMeasurementProcess_4731;190+%C2%B0C%2C+1002+h%2C+128+MPa_1_7_13;2897;1420.538;951.48;202.936;61.209;60.262;4.5550229589;L_190+%C2%B0C%2C+1002+h%2C+128+MPa_1_7;ImageJ;;;
1002;190;128;190 °C, 1002 h, 128 MPa;190+%C2%B0C%2C+1002+h%2C+128+MPa_1;tEMProcess_4732;tEM;STEM_JEOL_JEM_2200_FS;JEOL;0.0225;190+%C2%B0C%2C+1002+h%2C+128+MPa_1_7;precipitateGeometryMeasurementProcess_4732;190+%C2%B0C%2C+1002+h%2C+128+MPa_1_7_14;514;319.093;996.012;94.912;29.357;22.293;1.9186593845;L_190+%C2%B0C%2C+1002+h%2C+128+MPa_1_7;ImageJ;;;
1002;190;128;190 °C, 1002 h, 128 MPa;190+%C2%B0C%2C+1002+h%2C+128+MPa_1;tEMProcess_4733;tEM;STEM_JEOL_JEM_2200_FS;JEOL;0.0225;190+%C2%B0C%2C+1002+h%2C+128+MPa_1_7;precipitateGeometryMeasurementProcess_4733;190+%C2%B0C%2C+1002+h%2C+128+MPa_1_7_15;1008;970.474;1197.91;117.64;38.839;33.045;2.6868695946;L_190+%C2%B0C%2C+1002+h%2C+128+MPa_1_7;ImageJ;;;
1002;190;128;190 °C, 1002 h, 128 MPa;190+%C2%B0C%2C+1002+h%2C+128+MPa_1;tEMProcess_4734;tEM;STEM_JEOL_JEM_2200_FS;JEOL;0.0225;190+%C2%B0C%2C+1002+h%2C+128+MPa_1_7;precipitateGeometryMeasurementProcess_4734;190+%C2%B0C%2C+1002+h%2C+128+MPa_1_7_16;158;628.614;1232.696;49.113;15.8;12.732;1.0637629648;L_190+%C2%B0C%2C+1002+h%2C+128+MPa_1_7;ImageJ;;;
1002;190;128;190 °C, 1002 h, 128 MPa;190+%C2%B0C%2C+1002+h%2C+128+MPa_1;tEMProcess_4735;tEM;STEM_JEOL_JEM_2200_FS;JEOL;0.0225;190+%C2%B0C%2C+1002+h%2C+128+MPa_1_7;precipitateGeometryMeasurementProcess_4735;190+%C2%B0C%2C+1002+h%2C+128+MPa_1_7_17;1080;1585.041;1269.261;141.154;57.833;23.777;2.7811742546;L_190+%C2%B0C%2C+1002+h%2C+128+MPa_1_7;ImageJ;;;
1002;190;128;190 °C, 1002 h, 128 MPa;190+%C2%B0C%2C+1002+h%2C+128+MPa_1;tEMProcess_4736;tEM;STEM_JEOL_JEM_2200_FS;JEOL;0.0225;190+%C2%B0C%2C+1002+h%2C+128+MPa_1_7;precipitateGeometryMeasurementProcess_4736;190+%C2%B0C%2C+1002+h%2C+128+MPa_1_7_18;214;1999.944;1346.178;68.527;28.194;9.664;1.2380073110;L_190+%C2%B0C%2C+1002+h%2C+128+MPa_1_7;ImageJ;;;
1002;190;128;190 °C, 1002 h, 128 MPa;190+%C2%B0C%2C+1002+h%2C+128+MPa_1;tEMProcess_4737;tEM;STEM_JEOL_JEM_2200_FS;JEOL;0.0225;190+%C2%B0C%2C+1002+h%2C+128+MPa_1_7;precipitateGeometryMeasurementProcess_4737;190+%C2%B0C%2C+1002+h%2C+128+MPa_1_7_19;498;605.371;1547.265;87.841;33.855;18.729;1.8885609004;L_190+%C2%B0C%2C+1002+h%2C+128+MPa_1_7;ImageJ;;;
1002;190;128;190 °C, 1002 h, 128 MPa;190+%C2%B0C%2C+1002+h%2C+128+MPa_1;tEMProcess_4738;tEM;STEM_JEOL_JEM_2200_FS;JEOL;0.0225;190+%C2%B0C%2C+1002+h%2C+128+MPa_1_7;precipitateGeometryMeasurementProcess_4738;190+%C2%B0C%2C+1002+h%2C+128+MPa_1_7_20;1654;644.9;1668.964;155.196;52.73;39.938;3.4417876771;L_190+%C2%B0C%2C+1002+h%2C+128+MPa_1_7;ImageJ;;;
1002;190;128;190 °C, 1002 h, 128 MPa;190+%C2%B0C%2C+1002+h%2C+128+MPa_1;tEMProcess_4739;tEM;STEM_JEOL_JEM_2200_FS;JEOL;0.0225;190+%C2%B0C%2C+1002+h%2C+128+MPa_1_7;precipitateGeometryMeasurementProcess_4739;190+%C2%B0C%2C+1002+h%2C+128+MPa_1_7_21;2449;1111.818;1928.327;195.137;63.998;48.723;4.1880389806;L_190+%C2%B0C%2C+1002+h%2C+128+MPa_1_7;ImageJ;;;
1002;190;128;190 °C, 1002 h, 128 MPa;190+%C2%B0C%2C+1002+h%2C+128+MPa_1;tEMProcess_4740;tEM;STEM_JEOL_JEM_2200_FS;JEOL;0.0225;190+%C2%B0C%2C+1002+h%2C+128+MPa_1_8;precipitateGeometryMeasurementProcess_4740;190+%C2%B0C%2C+1002+h%2C+128+MPa_1_8_1;3189;776.914;146.537;219.037;71.394;56.873;4.7790720970;L_190+%C2%B0C%2C+1002+h%2C+128+MPa_1_8;ImageJ;;;
1002;190;128;190 °C, 1002 h, 128 MPa;190+%C2%B0C%2C+1002+h%2C+128+MPa_1;tEMProcess_4741;tEM;STEM_JEOL_JEM_2200_FS;JEOL;0.0225;190+%C2%B0C%2C+1002+h%2C+128+MPa_1_8;precipitateGeometryMeasurementProcess_4741;190+%C2%B0C%2C+1002+h%2C+128+MPa_1_8_2;3433;593.919;263.694;221.522;72.444;60.337;4.9585331887;L_190+%C2%B0C%2C+1002+h%2C+128+MPa_1_8;ImageJ;;;
1002;190;128;190 °C, 1002 h, 128 MPa;190+%C2%B0C%2C+1002+h%2C+128+MPa_1;tEMProcess_4742;tEM;STEM_JEOL_JEM_2200_FS;JEOL;0.0225;190+%C2%B0C%2C+1002+h%2C+128+MPa_1_8;precipitateGeometryMeasurementProcess_4742;190+%C2%B0C%2C+1002+h%2C+128+MPa_1_8_3;4166;99.882;315.973;255.806;88.686;59.81;5.4623051161;L_190+%C2%B0C%2C+1002+h%2C+128+MPa_1_8;ImageJ;;;
1002;190;128;190 °C, 1002 h, 128 MPa;190+%C2%B0C%2C+1002+h%2C+128+MPa_1;tEMProcess_4743;tEM;STEM_JEOL_JEM_2200_FS;JEOL;0.0225;190+%C2%B0C%2C+1002+h%2C+128+MPa_1_8;precipitateGeometryMeasurementProcess_4743;190+%C2%B0C%2C+1002+h%2C+128+MPa_1_8_4;1133;1687.887;447.782;124.711;40.07;36.001;2.8485987386;L_190+%C2%B0C%2C+1002+h%2C+128+MPa_1_8;ImageJ;;;
1002;190;128;190 °C, 1002 h, 128 MPa;190+%C2%B0C%2C+1002+h%2C+128+MPa_1;tEMProcess_4744;tEM;STEM_JEOL_JEM_2200_FS;JEOL;0.0225;190+%C2%B0C%2C+1002+h%2C+128+MPa_1_8;precipitateGeometryMeasurementProcess_4744;190+%C2%B0C%2C+1002+h%2C+128+MPa_1_8_5;6437;752.827;482.151;336.049;101.774;80.53;6.7898171250;L_190+%C2%B0C%2C+1002+h%2C+128+MPa_1_8;ImageJ;;;
1002;190;128;190 °C, 1002 h, 128 MPa;190+%C2%B0C%2C+1002+h%2C+128+MPa_1;tEMProcess_4745;tEM;STEM_JEOL_JEM_2200_FS;JEOL;0.0225;190+%C2%B0C%2C+1002+h%2C+128+MPa_1_8;precipitateGeometryMeasurementProcess_4745;190+%C2%B0C%2C+1002+h%2C+128+MPa_1_8_6;1103;310.722;462.152;124.468;42.43;33.099;2.8106325979;L_190+%C2%B0C%2C+1002+h%2C+128+MPa_1_8;ImageJ;;;
1002;190;128;190 °C, 1002 h, 128 MPa;190+%C2%B0C%2C+1002+h%2C+128+MPa_1;tEMProcess_4746;tEM;STEM_JEOL_JEM_2200_FS;JEOL;0.0225;190+%C2%B0C%2C+1002+h%2C+128+MPa_1_8;precipitateGeometryMeasurementProcess_4746;190+%C2%B0C%2C+1002+h%2C+128+MPa_1_8_7;5414;1774.204;516.23;286.25;101.071;68.203;6.2269510023;L_190+%C2%B0C%2C+1002+h%2C+128+MPa_1_8;ImageJ;;;
1002;190;128;190 °C, 1002 h, 128 MPa;190+%C2%B0C%2C+1002+h%2C+128+MPa_1;tEMProcess_4747;tEM;STEM_JEOL_JEM_2200_FS;JEOL;0.0225;190+%C2%B0C%2C+1002+h%2C+128+MPa_1_8;precipitateGeometryMeasurementProcess_4747;190+%C2%B0C%2C+1002+h%2C+128+MPa_1_8_8;1191;609.916;551.957;134.711;48.191;31.467;2.9206008243;L_190+%C2%B0C%2C+1002+h%2C+128+MPa_1_8;ImageJ;;;
1002;190;128;190 °C, 1002 h, 128 MPa;190+%C2%B0C%2C+1002+h%2C+128+MPa_1;tEMProcess_4748;tEM;STEM_JEOL_JEM_2200_FS;JEOL;0.0225;190+%C2%B0C%2C+1002+h%2C+128+MPa_1_8;precipitateGeometryMeasurementProcess_4748;190+%C2%B0C%2C+1002+h%2C+128+MPa_1_8_9;3008;1795.566;600.258;205.765;66.015;58.016;4.6414666967;L_190+%C2%B0C%2C+1002+h%2C+128+MPa_1_8;ImageJ;;;
1002;190;128;190 °C, 1002 h, 128 MPa;190+%C2%B0C%2C+1002+h%2C+128+MPa_1;tEMProcess_4749;tEM;STEM_JEOL_JEM_2200_FS;JEOL;0.0225;190+%C2%B0C%2C+1002+h%2C+128+MPa_1_8;precipitateGeometryMeasurementProcess_4749;190+%C2%B0C%2C+1002+h%2C+128+MPa_1_8_10;4836;319.567;644.344;271.262;94.904;64.88;5.8851761839;L_190+%C2%B0C%2C+1002+h%2C+128+MPa_1_8;ImageJ;;;
1002;190;128;190 °C, 1002 h, 128 MPa;190+%C2%B0C%2C+1002+h%2C+128+MPa_1;tEMProcess_4750;tEM;STEM_JEOL_JEM_2200_FS;JEOL;0.0225;190+%C2%B0C%2C+1002+h%2C+128+MPa_1_8;precipitateGeometryMeasurementProcess_4750;190+%C2%B0C%2C+1002+h%2C+128+MPa_1_8_11;13901;1454.929;655.95;469.546;172.178;102.796;9.9779045333;L_190+%C2%B0C%2C+1002+h%2C+128+MPa_1_8;ImageJ;;;
1002;190;128;190 °C, 1002 h, 128 MPa;190+%C2%B0C%2C+1002+h%2C+128+MPa_1;tEMProcess_4751;tEM;STEM_JEOL_JEM_2200_FS;JEOL;0.0225;190+%C2%B0C%2C+1002+h%2C+128+MPa_1_8;precipitateGeometryMeasurementProcess_4751;190+%C2%B0C%2C+1002+h%2C+128+MPa_1_8_12;4255;1616.935;1116.918;257.463;94.204;57.51;5.5203435336;L_190+%C2%B0C%2C+1002+h%2C+128+MPa_1_8;ImageJ;;;
1002;190;128;190 °C, 1002 h, 128 MPa;190+%C2%B0C%2C+1002+h%2C+128+MPa_1;tEMProcess_4752;tEM;STEM_JEOL_JEM_2200_FS;JEOL;0.0225;190+%C2%B0C%2C+1002+h%2C+128+MPa_1_8;precipitateGeometryMeasurementProcess_4752;190+%C2%B0C%2C+1002+h%2C+128+MPa_1_8_13;1348;295.993;1119.053;139.782;46.855;36.63;3.1071431972;L_190+%C2%B0C%2C+1002+h%2C+128+MPa_1_8;ImageJ;;;
1002;190;128;190 °C, 1002 h, 128 MPa;190+%C2%B0C%2C+1002+h%2C+128+MPa_1;tEMProcess_4753;tEM;STEM_JEOL_JEM_2200_FS;JEOL;0.0225;190+%C2%B0C%2C+1002+h%2C+128+MPa_1_8;precipitateGeometryMeasurementProcess_4753;190+%C2%B0C%2C+1002+h%2C+128+MPa_1_8_14;6527;913.536;1148.915;312.877;99.25;83.733;6.8371188457;L_190+%C2%B0C%2C+1002+h%2C+128+MPa_1_8;ImageJ;;;
1002;190;128;190 °C, 1002 h, 128 MPa;190+%C2%B0C%2C+1002+h%2C+128+MPa_1;tEMProcess_4754;tEM;STEM_JEOL_JEM_2200_FS;JEOL;0.0225;190+%C2%B0C%2C+1002+h%2C+128+MPa_1_8;precipitateGeometryMeasurementProcess_4754;190+%C2%B0C%2C+1002+h%2C+128+MPa_1_8_15;1285;1478.775;1127.943;134.125;42.123;38.841;3.0336668545;L_190+%C2%B0C%2C+1002+h%2C+128+MPa_1_8;ImageJ;;;
1002;190;128;190 °C, 1002 h, 128 MPa;190+%C2%B0C%2C+1002+h%2C+128+MPa_1;tEMProcess_4755;tEM;STEM_JEOL_JEM_2200_FS;JEOL;0.0225;190+%C2%B0C%2C+1002+h%2C+128+MPa_1_8;precipitateGeometryMeasurementProcess_4755;190+%C2%B0C%2C+1002+h%2C+128+MPa_1_8_16;2387;184.96;1175.457;185.924;59.632;50.966;4.1346859871;L_190+%C2%B0C%2C+1002+h%2C+128+MPa_1_8;ImageJ;;;
1002;190;128;190 °C, 1002 h, 128 MPa;190+%C2%B0C%2C+1002+h%2C+128+MPa_1;tEMProcess_4756;tEM;STEM_JEOL_JEM_2200_FS;JEOL;0.0225;190+%C2%B0C%2C+1002+h%2C+128+MPa_1_8;precipitateGeometryMeasurementProcess_4756;190+%C2%B0C%2C+1002+h%2C+128+MPa_1_8_17;17951;1925.774;1294.355;667.921;288.346;79.265;11.3386316306;L_190+%C2%B0C%2C+1002+h%2C+128+MPa_1_8;ImageJ;;;
1002;190;128;190 °C, 1002 h, 128 MPa;190+%C2%B0C%2C+1002+h%2C+128+MPa_1;tEMProcess_4757;tEM;STEM_JEOL_JEM_2200_FS;JEOL;0.0225;190+%C2%B0C%2C+1002+h%2C+128+MPa_1_8;precipitateGeometryMeasurementProcess_4757;190+%C2%B0C%2C+1002+h%2C+128+MPa_1_8_18;144;1062.556;1305.264;44.627;15.945;11.499;1.0155412504;L_190+%C2%B0C%2C+1002+h%2C+128+MPa_1_8;ImageJ;;;
1002;190;128;190 °C, 1002 h, 128 MPa;190+%C2%B0C%2C+1002+h%2C+128+MPa_1;tEMProcess_4758;tEM;STEM_JEOL_JEM_2200_FS;JEOL;0.0225;190+%C2%B0C%2C+1002+h%2C+128+MPa_1_8;precipitateGeometryMeasurementProcess_4758;190+%C2%B0C%2C+1002+h%2C+128+MPa_1_8_19;4368;629.309;1373.571;252.978;86.614;64.21;5.5931650802;L_190+%C2%B0C%2C+1002+h%2C+128+MPa_1_8;ImageJ;;;
1002;190;128;190 °C, 1002 h, 128 MPa;190+%C2%B0C%2C+1002+h%2C+128+MPa_1;tEMProcess_4759;tEM;STEM_JEOL_JEM_2200_FS;JEOL;0.0225;190+%C2%B0C%2C+1002+h%2C+128+MPa_1_8;precipitateGeometryMeasurementProcess_4759;190+%C2%B0C%2C+1002+h%2C+128+MPa_1_8_20;460;1517.539;1421.17;80.184;27.487;21.308;1.8150777730;L_190+%C2%B0C%2C+1002+h%2C+128+MPa_1_8;ImageJ;;;
1002;190;128;190 °C, 1002 h, 128 MPa;190+%C2%B0C%2C+1002+h%2C+128+MPa_1;tEMProcess_4760;tEM;STEM_JEOL_JEM_2200_FS;JEOL;0.0225;190+%C2%B0C%2C+1002+h%2C+128+MPa_1_8;precipitateGeometryMeasurementProcess_4760;190+%C2%B0C%2C+1002+h%2C+128+MPa_1_8_21;7606;1930.453;1529.321;349.789;115.702;83.7;7.3806478288;L_190+%C2%B0C%2C+1002+h%2C+128+MPa_1_8;ImageJ;;;
1002;190;128;190 °C, 1002 h, 128 MPa;190+%C2%B0C%2C+1002+h%2C+128+MPa_1;tEMProcess_4761;tEM;STEM_JEOL_JEM_2200_FS;JEOL;0.0225;190+%C2%B0C%2C+1002+h%2C+128+MPa_1_8;precipitateGeometryMeasurementProcess_4761;190+%C2%B0C%2C+1002+h%2C+128+MPa_1_8_22;9328;1385.057;1527.039;385.948;142.439;83.381;8.1735475109;L_190+%C2%B0C%2C+1002+h%2C+128+MPa_1_8;ImageJ;;;
1002;190;128;190 °C, 1002 h, 128 MPa;190+%C2%B0C%2C+1002+h%2C+128+MPa_1;tEMProcess_4762;tEM;STEM_JEOL_JEM_2200_FS;JEOL;0.0225;190+%C2%B0C%2C+1002+h%2C+128+MPa_1_8;precipitateGeometryMeasurementProcess_4762;190+%C2%B0C%2C+1002+h%2C+128+MPa_1_8_23;1794;551.893;1620.747;179.037;51.227;44.59;3.5844913943;L_190+%C2%B0C%2C+1002+h%2C+128+MPa_1_8;ImageJ;;;
1002;190;128;190 °C, 1002 h, 128 MPa;190+%C2%B0C%2C+1002+h%2C+128+MPa_1;tEMProcess_4763;tEM;STEM_JEOL_JEM_2200_FS;JEOL;0.0225;190+%C2%B0C%2C+1002+h%2C+128+MPa_1_8;precipitateGeometryMeasurementProcess_4763;190+%C2%B0C%2C+1002+h%2C+128+MPa_1_8_24;59;455.432;1653.822;29.799;10.244;7.333;0.6500433631;L_190+%C2%B0C%2C+1002+h%2C+128+MPa_1_8;ImageJ;;;
1002;190;128;190 °C, 1002 h, 128 MPa;190+%C2%B0C%2C+1002+h%2C+128+MPa_1;tEMProcess_4764;tEM;STEM_JEOL_JEM_2200_FS;JEOL;0.0225;190+%C2%B0C%2C+1002+h%2C+128+MPa_1_8;precipitateGeometryMeasurementProcess_4764;190+%C2%B0C%2C+1002+h%2C+128+MPa_1_8_25;1060;793.072;1689.362;129.64;49.658;27.179;2.7553023038;L_190+%C2%B0C%2C+1002+h%2C+128+MPa_1_8;ImageJ;;;
1002;190;128;190 °C, 1002 h, 128 MPa;190+%C2%B0C%2C+1002+h%2C+128+MPa_1;tEMProcess_4765;tEM;STEM_JEOL_JEM_2200_FS;JEOL;0.0225;190+%C2%B0C%2C+1002+h%2C+128+MPa_1_8;precipitateGeometryMeasurementProcess_4765;190+%C2%B0C%2C+1002+h%2C+128+MPa_1_8_26;1118;1925.354;1738.433;124.953;38.073;37.388;2.8296793435;L_190+%C2%B0C%2C+1002+h%2C+128+MPa_1_8;ImageJ;;;
1002;190;128;190 °C, 1002 h, 128 MPa;190+%C2%B0C%2C+1002+h%2C+128+MPa_1;tEMProcess_4766;tEM;STEM_JEOL_JEM_2200_FS;JEOL;0.0225;190+%C2%B0C%2C+1002+h%2C+128+MPa_1_8;precipitateGeometryMeasurementProcess_4766;190+%C2%B0C%2C+1002+h%2C+128+MPa_1_8_27;14294;1218.58;1779.213;505.872;192.847;94.374;10.1179659045;L_190+%C2%B0C%2C+1002+h%2C+128+MPa_1_8;ImageJ;;;
1002;190;128;190 °C, 1002 h, 128 MPa;190+%C2%B0C%2C+1002+h%2C+128+MPa_1;tEMProcess_4767;tEM;STEM_JEOL_JEM_2200_FS;JEOL;0.0225;190+%C2%B0C%2C+1002+h%2C+128+MPa_1_8;precipitateGeometryMeasurementProcess_4767;190+%C2%B0C%2C+1002+h%2C+128+MPa_1_8_28;4605;752.306;1863.426;262.049;89.272;65.679;5.7428984914;L_190+%C2%B0C%2C+1002+h%2C+128+MPa_1_8;ImageJ;;;
1002;190;128;190 °C, 1002 h, 128 MPa;190+%C2%B0C%2C+1002+h%2C+128+MPa_1;tEMProcess_4768;tEM;STEM_JEOL_JEM_2200_FS;JEOL;0.0225;190+%C2%B0C%2C+1002+h%2C+128+MPa_1_8;precipitateGeometryMeasurementProcess_4768;190+%C2%B0C%2C+1002+h%2C+128+MPa_1_8_29;506;1710.682;1865.095;84.426;30.298;21.264;1.9036696284;L_190+%C2%B0C%2C+1002+h%2C+128+MPa_1_8;ImageJ;;;
1002;190;128;190 °C, 1002 h, 128 MPa;190+%C2%B0C%2C+1002+h%2C+128+MPa_1;tEMProcess_4769;tEM;STEM_JEOL_JEM_2200_FS;JEOL;0.0225;190+%C2%B0C%2C+1002+h%2C+128+MPa_1_9;precipitateGeometryMeasurementProcess_4769;190+%C2%B0C%2C+1002+h%2C+128+MPa_1_9_1;6314;309.004;220.354;310.919;108.484;74.105;6.7246333715;L_190+%C2%B0C%2C+1002+h%2C+128+MPa_1_9;ImageJ;;;
1002;190;128;190 °C, 1002 h, 128 MPa;190+%C2%B0C%2C+1002+h%2C+128+MPa_1;tEMProcess_4770;tEM;STEM_JEOL_JEM_2200_FS;JEOL;0.0225;190+%C2%B0C%2C+1002+h%2C+128+MPa_1_9;precipitateGeometryMeasurementProcess_4770;190+%C2%B0C%2C+1002+h%2C+128+MPa_1_9_2;564;1348.254;335.589;90.669;33.015;21.751;2.0098140351;L_190+%C2%B0C%2C+1002+h%2C+128+MPa_1_9;ImageJ;;;
1002;190;128;190 °C, 1002 h, 128 MPa;190+%C2%B0C%2C+1002+h%2C+128+MPa_1;tEMProcess_4771;tEM;STEM_JEOL_JEM_2200_FS;JEOL;0.0225;190+%C2%B0C%2C+1002+h%2C+128+MPa_1_9;precipitateGeometryMeasurementProcess_4771;190+%C2%B0C%2C+1002+h%2C+128+MPa_1_9_3;9419;1077.232;424.521;375.061;128.919;93.025;8.2133195728;L_190+%C2%B0C%2C+1002+h%2C+128+MPa_1_9;ImageJ;;;
1002;190;128;190 °C, 1002 h, 128 MPa;190+%C2%B0C%2C+1002+h%2C+128+MPa_1;tEMProcess_4772;tEM;STEM_JEOL_JEM_2200_FS;JEOL;0.0225;190+%C2%B0C%2C+1002+h%2C+128+MPa_1_9;precipitateGeometryMeasurementProcess_4772;190+%C2%B0C%2C+1002+h%2C+128+MPa_1_9_4;810;814.172;478.444;108.912;40.774;25.293;2.4085675568;L_190+%C2%B0C%2C+1002+h%2C+128+MPa_1_9;ImageJ;;;
1002;190;128;190 °C, 1002 h, 128 MPa;190+%C2%B0C%2C+1002+h%2C+128+MPa_1;tEMProcess_4773;tEM;STEM_JEOL_JEM_2200_FS;JEOL;0.0225;190+%C2%B0C%2C+1002+h%2C+128+MPa_1_9;precipitateGeometryMeasurementProcess_4773;190+%C2%B0C%2C+1002+h%2C+128+MPa_1_9_5;5754;166.207;589.231;294.25;93.95;77.98;6.4195007138;L_190+%C2%B0C%2C+1002+h%2C+128+MPa_1_9;ImageJ;;;
1002;190;128;190 °C, 1002 h, 128 MPa;190+%C2%B0C%2C+1002+h%2C+128+MPa_1;tEMProcess_4774;tEM;STEM_JEOL_JEM_2200_FS;JEOL;0.0225;190+%C2%B0C%2C+1002+h%2C+128+MPa_1_9;precipitateGeometryMeasurementProcess_4774;190+%C2%B0C%2C+1002+h%2C+128+MPa_1_9_6;11563;328.108;757.23;467.588;162.46;90.622;9.1002135862;L_190+%C2%B0C%2C+1002+h%2C+128+MPa_1_9;ImageJ;;;
1002;190;128;190 °C, 1002 h, 128 MPa;190+%C2%B0C%2C+1002+h%2C+128+MPa_1;tEMProcess_4775;tEM;STEM_JEOL_JEM_2200_FS;JEOL;0.0225;190+%C2%B0C%2C+1002+h%2C+128+MPa_1_9;precipitateGeometryMeasurementProcess_4775;190+%C2%B0C%2C+1002+h%2C+128+MPa_1_9_7;2574;1386.439;826.017;197.48;69.134;47.405;4.2935902294;L_190+%C2%B0C%2C+1002+h%2C+128+MPa_1_9;ImageJ;;;
1002;190;128;190 °C, 1002 h, 128 MPa;190+%C2%B0C%2C+1002+h%2C+128+MPa_1;tEMProcess_4776;tEM;STEM_JEOL_JEM_2200_FS;JEOL;0.0225;190+%C2%B0C%2C+1002+h%2C+128+MPa_1_9;precipitateGeometryMeasurementProcess_4776;190+%C2%B0C%2C+1002+h%2C+128+MPa_1_9_8;8742;1610.72;1323.93;383.345;144.247;77.164;7.9126457688;L_190+%C2%B0C%2C+1002+h%2C+128+MPa_1_9;ImageJ;;;
1002;190;128;190 °C, 1002 h, 128 MPa;190+%C2%B0C%2C+1002+h%2C+128+MPa_1;tEMProcess_4777;tEM;STEM_JEOL_JEM_2200_FS;JEOL;0.0225;190+%C2%B0C%2C+1002+h%2C+128+MPa_1_9;precipitateGeometryMeasurementProcess_4777;190+%C2%B0C%2C+1002+h%2C+128+MPa_1_9_9;6113;1304.373;1307.429;300.777;100.003;77.831;6.6167316343;L_190+%C2%B0C%2C+1002+h%2C+128+MPa_1_9;ImageJ;;;
1002;190;128;190 °C, 1002 h, 128 MPa;190+%C2%B0C%2C+1002+h%2C+128+MPa_1;tEMProcess_4778;tEM;STEM_JEOL_JEM_2200_FS;JEOL;0.0225;190+%C2%B0C%2C+1002+h%2C+128+MPa_1_9;precipitateGeometryMeasurementProcess_4778;190+%C2%B0C%2C+1002+h%2C+128+MPa_1_9_10;15858;1774.526;1706.004;505.789;185.905;108.61;10.6571365263;L_190+%C2%B0C%2C+1002+h%2C+128+MPa_1_9;ImageJ;;;
1002;190;128;190 °C, 1002 h, 128 MPa;190+%C2%B0C%2C+1002+h%2C+128+MPa_1;tEMProcess_4779;tEM;STEM_JEOL_JEM_2200_FS;JEOL;0.0225;190+%C2%B0C%2C+1002+h%2C+128+MPa_1_9;precipitateGeometryMeasurementProcess_4779;190+%C2%B0C%2C+1002+h%2C+128+MPa_1_9_11;988;1515.791;1732.747;116.912;38.097;33.02;2.6600805946;L_190+%C2%B0C%2C+1002+h%2C+128+MPa_1_9;ImageJ;;;
1002;190;128;190 °C, 1002 h, 128 MPa;190+%C2%B0C%2C+1002+h%2C+128+MPa_1;tEMProcess_4780;tEM;STEM_JEOL_JEM_2200_FS;JEOL;0.0225;190+%C2%B0C%2C+1002+h%2C+128+MPa_1_9;precipitateGeometryMeasurementProcess_4780;190+%C2%B0C%2C+1002+h%2C+128+MPa_1_9_12;12922;1290.215;1915.204;445.262;163.248;100.784;9.6201355426;L_190+%C2%B0C%2C+1002+h%2C+128+MPa_1_9;ImageJ;;;
1002;190;128;190 °C, 1002 h, 128 MPa;190+%C2%B0C%2C+1002+h%2C+128+MPa_1;tEMProcess_4781;tEM;STEM_JEOL_JEM_2200_FS;JEOL;0.0225;190+%C2%B0C%2C+1002+h%2C+128+MPa_1_9;precipitateGeometryMeasurementProcess_4781;190+%C2%B0C%2C+1002+h%2C+128+MPa_1_9_13;110;730.945;1846.573;40.627;13.144;10.656;0.8875905409;L_190+%C2%B0C%2C+1002+h%2C+128+MPa_1_9;ImageJ;;;
1002;190;128;190 °C, 1002 h, 128 MPa;190+%C2%B0C%2C+1002+h%2C+128+MPa_1;tEMProcess_4782;tEM;STEM_JEOL_JEM_2200_FS;JEOL;0.0225;190+%C2%B0C%2C+1002+h%2C+128+MPa_1_9;precipitateGeometryMeasurementProcess_4782;190+%C2%B0C%2C+1002+h%2C+128+MPa_1_9_14;3580;1112.242;1946.939;225.48;70.978;64.22;5.0635818678;L_190+%C2%B0C%2C+1002+h%2C+128+MPa_1_9;ImageJ;;;
1002;190;128;190 °C, 1002 h, 128 MPa;190+%C2%B0C%2C+1002+h%2C+128+MPa_1;tEMProcess_4783;tEM;STEM_JEOL_JEM_2200_FS;JEOL;0.0225;190+%C2%B0C%2C+1002+h%2C+128+MPa_1_10;precipitateGeometryMeasurementProcess_4783;190+%C2%B0C%2C+1002+h%2C+128+MPa_1_10_1;6459;1379.839;100.336;327.848;109.885;74.84;6.8014101468;L_190+%C2%B0C%2C+1002+h%2C+128+MPa_1_10;ImageJ;;;
1002;190;128;190 °C, 1002 h, 128 MPa;190+%C2%B0C%2C+1002+h%2C+128+MPa_1;tEMProcess_4784;tEM;STEM_JEOL_JEM_2200_FS;JEOL;0.0225;190+%C2%B0C%2C+1002+h%2C+128+MPa_1_10;precipitateGeometryMeasurementProcess_4784;190+%C2%B0C%2C+1002+h%2C+128+MPa_1_10_2;11084;222.287;218.667;408.96;139.897;100.879;8.9097307768;L_190+%C2%B0C%2C+1002+h%2C+128+MPa_1_10;ImageJ;;;
1002;190;128;190 °C, 1002 h, 128 MPa;190+%C2%B0C%2C+1002+h%2C+128+MPa_1;tEMProcess_4785;tEM;STEM_JEOL_JEM_2200_FS;JEOL;0.0225;190+%C2%B0C%2C+1002+h%2C+128+MPa_1_10;precipitateGeometryMeasurementProcess_4785;190+%C2%B0C%2C+1002+h%2C+128+MPa_1_10_3;4906;944.027;277.87;268.593;86.605;72.126;5.9276164507;L_190+%C2%B0C%2C+1002+h%2C+128+MPa_1_10;ImageJ;;;
1002;190;128;190 °C, 1002 h, 128 MPa;190+%C2%B0C%2C+1002+h%2C+128+MPa_1;tEMProcess_4786;tEM;STEM_JEOL_JEM_2200_FS;JEOL;0.0225;190+%C2%B0C%2C+1002+h%2C+128+MPa_1_10;precipitateGeometryMeasurementProcess_4786;190+%C2%B0C%2C+1002+h%2C+128+MPa_1_10_4;9584;1768.92;401.83;463.973;190.96;63.902;8.2849468228;L_190+%C2%B0C%2C+1002+h%2C+128+MPa_1_10;ImageJ;;;
1002;190;128;190 °C, 1002 h, 128 MPa;190+%C2%B0C%2C+1002+h%2C+128+MPa_1;tEMProcess_4787;tEM;STEM_JEOL_JEM_2200_FS;JEOL;0.0225;190+%C2%B0C%2C+1002+h%2C+128+MPa_1_10;precipitateGeometryMeasurementProcess_4787;190+%C2%B0C%2C+1002+h%2C+128+MPa_1_10_5;5525;873.622;395.289;283.019;93.607;75.151;6.2904608517;L_190+%C2%B0C%2C+1002+h%2C+128+MPa_1_10;ImageJ;;;
1002;190;128;190 °C, 1002 h, 128 MPa;190+%C2%B0C%2C+1002+h%2C+128+MPa_1;tEMProcess_4788;tEM;STEM_JEOL_JEM_2200_FS;JEOL;0.0225;190+%C2%B0C%2C+1002+h%2C+128+MPa_1_10;precipitateGeometryMeasurementProcess_4788;190+%C2%B0C%2C+1002+h%2C+128+MPa_1_10_6;4215;456.544;403.799;249.966;87.372;61.423;5.4943347032;L_190+%C2%B0C%2C+1002+h%2C+128+MPa_1_10;ImageJ;;;
1002;190;128;190 °C, 1002 h, 128 MPa;190+%C2%B0C%2C+1002+h%2C+128+MPa_1;tEMProcess_4789;tEM;STEM_JEOL_JEM_2200_FS;JEOL;0.0225;190+%C2%B0C%2C+1002+h%2C+128+MPa_1_10;precipitateGeometryMeasurementProcess_4789;190+%C2%B0C%2C+1002+h%2C+128+MPa_1_10_7;5912;266.422;728.383;292.978;91.782;82.014;6.5070408835;L_190+%C2%B0C%2C+1002+h%2C+128+MPa_1_10;ImageJ;;;
1002;190;128;190 °C, 1002 h, 128 MPa;190+%C2%B0C%2C+1002+h%2C+128+MPa_1;tEMProcess_4790;tEM;STEM_JEOL_JEM_2200_FS;JEOL;0.0225;190+%C2%B0C%2C+1002+h%2C+128+MPa_1_10;precipitateGeometryMeasurementProcess_4790;190+%C2%B0C%2C+1002+h%2C+128+MPa_1_10_8;1447;481.261;906.409;142.368;47.082;39.131;3.2192194892;L_190+%C2%B0C%2C+1002+h%2C+128+MPa_1_10;ImageJ;;;
1002;190;128;190 °C, 1002 h, 128 MPa;190+%C2%B0C%2C+1002+h%2C+128+MPa_1;tEMProcess_4791;tEM;STEM_JEOL_JEM_2200_FS;JEOL;0.0225;190+%C2%B0C%2C+1002+h%2C+128+MPa_1_10;precipitateGeometryMeasurementProcess_4791;190+%C2%B0C%2C+1002+h%2C+128+MPa_1_10_9;9096;1804.425;1095.834;389.345;142.143;81.477;8.0712639225;L_190+%C2%B0C%2C+1002+h%2C+128+MPa_1_10;ImageJ;;;
1002;190;128;190 °C, 1002 h, 128 MPa;190+%C2%B0C%2C+1002+h%2C+128+MPa_1;tEMProcess_4792;tEM;STEM_JEOL_JEM_2200_FS;JEOL;0.0225;190+%C2%B0C%2C+1002+h%2C+128+MPa_1_10;precipitateGeometryMeasurementProcess_4792;190+%C2%B0C%2C+1002+h%2C+128+MPa_1_10_10;9024;838.945;1161.632;410.818;161.124;71.31;8.0392561404;L_190+%C2%B0C%2C+1002+h%2C+128+MPa_1_10;ImageJ;;;
1002;190;128;190 °C, 1002 h, 128 MPa;190+%C2%B0C%2C+1002+h%2C+128+MPa_1;tEMProcess_4793;tEM;STEM_JEOL_JEM_2200_FS;JEOL;0.0225;190+%C2%B0C%2C+1002+h%2C+128+MPa_1_10;precipitateGeometryMeasurementProcess_4793;190+%C2%B0C%2C+1002+h%2C+128+MPa_1_10_11;495;76.514;1127.561;83.841;30.434;20.709;1.8828638712;L_190+%C2%B0C%2C+1002+h%2C+128+MPa_1_10;ImageJ;;;
1002;190;128;190 °C, 1002 h, 128 MPa;190+%C2%B0C%2C+1002+h%2C+128+MPa_1;tEMProcess_4794;tEM;STEM_JEOL_JEM_2200_FS;JEOL;0.0225;190+%C2%B0C%2C+1002+h%2C+128+MPa_1_10;precipitateGeometryMeasurementProcess_4794;190+%C2%B0C%2C+1002+h%2C+128+MPa_1_10_12;4090;1309.087;1375.87;249.078;80.674;64.55;5.4122515902;L_190+%C2%B0C%2C+1002+h%2C+128+MPa_1_10;ImageJ;;;
1002;190;128;190 °C, 1002 h, 128 MPa;190+%C2%B0C%2C+1002+h%2C+128+MPa_1;tEMProcess_4795;tEM;STEM_JEOL_JEM_2200_FS;JEOL;0.0225;190+%C2%B0C%2C+1002+h%2C+128+MPa_1_10;precipitateGeometryMeasurementProcess_4795;190+%C2%B0C%2C+1002+h%2C+128+MPa_1_10_13;1116;1776.512;1357.282;124.711;42.33;33.568;2.8271471914;L_190+%C2%B0C%2C+1002+h%2C+128+MPa_1_10;ImageJ;;;
1002;190;128;190 °C, 1002 h, 128 MPa;190+%C2%B0C%2C+1002+h%2C+128+MPa_1;tEMProcess_4796;tEM;STEM_JEOL_JEM_2200_FS;JEOL;0.0225;190+%C2%B0C%2C+1002+h%2C+128+MPa_1_10;precipitateGeometryMeasurementProcess_4796;190+%C2%B0C%2C+1002+h%2C+128+MPa_1_10_14;8715;879.171;1383.574;391.019;146.809;75.583;7.9004170654;L_190+%C2%B0C%2C+1002+h%2C+128+MPa_1_10;ImageJ;;;
1002;190;128;190 °C, 1002 h, 128 MPa;190+%C2%B0C%2C+1002+h%2C+128+MPa_1;tEMProcess_4797;tEM;STEM_JEOL_JEM_2200_FS;JEOL;0.0225;190+%C2%B0C%2C+1002+h%2C+128+MPa_1_10;precipitateGeometryMeasurementProcess_4797;190+%C2%B0C%2C+1002+h%2C+128+MPa_1_10_15;8894;366.874;1466.439;371.948;120.1;94.29;7.9811391965;L_190+%C2%B0C%2C+1002+h%2C+128+MPa_1_10;ImageJ;;;
1002;190;128;190 °C, 1002 h, 128 MPa;190+%C2%B0C%2C+1002+h%2C+128+MPa_1;tEMProcess_4798;tEM;STEM_JEOL_JEM_2200_FS;JEOL;0.0225;190+%C2%B0C%2C+1002+h%2C+128+MPa_1_10;precipitateGeometryMeasurementProcess_4798;190+%C2%B0C%2C+1002+h%2C+128+MPa_1_10_16;550;527.324;1433.175;90.426;34.628;20.223;1.9847127857;L_190+%C2%B0C%2C+1002+h%2C+128+MPa_1_10;ImageJ;;;
1002;190;128;190 °C, 1002 h, 128 MPa;190+%C2%B0C%2C+1002+h%2C+128+MPa_1;tEMProcess_4799;tEM;STEM_JEOL_JEM_2200_FS;JEOL;0.0225;190+%C2%B0C%2C+1002+h%2C+128+MPa_1_10;precipitateGeometryMeasurementProcess_4799;190+%C2%B0C%2C+1002+h%2C+128+MPa_1_10_17;3822;1686.426;1489.384;232.894;77.613;62.7;5.2319268594;L_190+%C2%B0C%2C+1002+h%2C+128+MPa_1_10;ImageJ;;;
1002;190;128;190 °C, 1002 h, 128 MPa;190+%C2%B0C%2C+1002+h%2C+128+MPa_1;tEMProcess_4800;tEM;STEM_JEOL_JEM_2200_FS;JEOL;0.0225;190+%C2%B0C%2C+1002+h%2C+128+MPa_1_10;precipitateGeometryMeasurementProcess_4800;190+%C2%B0C%2C+1002+h%2C+128+MPa_1_10_18;248;1601.024;1636.415;68.527;28.104;11.236;1.3327299670;L_190+%C2%B0C%2C+1002+h%2C+128+MPa_1_10;ImageJ;;;
1002;190;128;190 °C, 1002 h, 128 MPa;190+%C2%B0C%2C+1002+h%2C+128+MPa_1;tEMProcess_4801;tEM;STEM_JEOL_JEM_2200_FS;JEOL;0.0225;190+%C2%B0C%2C+1002+h%2C+128+MPa_1_10;precipitateGeometryMeasurementProcess_4801;190+%C2%B0C%2C+1002+h%2C+128+MPa_1_10_19;575;1724.295;1661.432;90.669;31.698;23.097;2.0293186424;L_190+%C2%B0C%2C+1002+h%2C+128+MPa_1_10;ImageJ;;;
1002;190;128;190 °C, 1002 h, 128 MPa;190+%C2%B0C%2C+1002+h%2C+128+MPa_1;tEMProcess_4802;tEM;STEM_JEOL_JEM_2200_FS;JEOL;0.0225;190+%C2%B0C%2C+1002+h%2C+128+MPa_1_10;precipitateGeometryMeasurementProcess_4802;190+%C2%B0C%2C+1002+h%2C+128+MPa_1_10_20;7021;482.036;1805.946;340.191;100.604;88.857;7.0911359101;L_190+%C2%B0C%2C+1002+h%2C+128+MPa_1_10;ImageJ;;;
1002;190;128;190 °C, 1002 h, 128 MPa;190+%C2%B0C%2C+1002+h%2C+128+MPa_1;tEMProcess_4803;tEM;STEM_JEOL_JEM_2200_FS;JEOL;0.0225;190+%C2%B0C%2C+1002+h%2C+128+MPa_1_10;precipitateGeometryMeasurementProcess_4803;190+%C2%B0C%2C+1002+h%2C+128+MPa_1_10_21;1240;1852.917;1791.523;134.912;48.791;32.359;2.9800748018;L_190+%C2%B0C%2C+1002+h%2C+128+MPa_1_10;ImageJ;;;
1002;190;128;190 °C, 1002 h, 128 MPa;190+%C2%B0C%2C+1002+h%2C+128+MPa_1;tEMProcess_4804;tEM;STEM_JEOL_JEM_2200_FS;JEOL;0.0225;190+%C2%B0C%2C+1002+h%2C+128+MPa_1_10;precipitateGeometryMeasurementProcess_4804;190+%C2%B0C%2C+1002+h%2C+128+MPa_1_10_22;4719;1144.493;1951.677;263.806;85.357;70.392;5.8135486530;L_190+%C2%B0C%2C+1002+h%2C+128+MPa_1_10;ImageJ;;;
1002;190;128;190 °C, 1002 h, 128 MPa;190+%C2%B0C%2C+1002+h%2C+128+MPa_1;tEMProcess_4805;tEM;STEM_JEOL_JEM_2200_FS;JEOL;0.0225;190+%C2%B0C%2C+1002+h%2C+128+MPa_1_11;precipitateGeometryMeasurementProcess_4805;190+%C2%B0C%2C+1002+h%2C+128+MPa_1_11_1;2333;43.644;46.882;233.522;74.675;39.779;4.0876498995;L_190+%C2%B0C%2C+1002+h%2C+128+MPa_1_11;ImageJ;;;
1002;190;128;190 °C, 1002 h, 128 MPa;190+%C2%B0C%2C+1002+h%2C+128+MPa_1;tEMProcess_4806;tEM;STEM_JEOL_JEM_2200_FS;JEOL;0.0225;190+%C2%B0C%2C+1002+h%2C+128+MPa_1_11;precipitateGeometryMeasurementProcess_4806;190+%C2%B0C%2C+1002+h%2C+128+MPa_1_11_2;15293;273.167;118.138;544.458;209.099;93.122;10.4655647010;L_190+%C2%B0C%2C+1002+h%2C+128+MPa_1_11;ImageJ;;;
1002;190;128;190 °C, 1002 h, 128 MPa;190+%C2%B0C%2C+1002+h%2C+128+MPa_1;tEMProcess_4807;tEM;STEM_JEOL_JEM_2200_FS;JEOL;0.0225;190+%C2%B0C%2C+1002+h%2C+128+MPa_1_11;precipitateGeometryMeasurementProcess_4807;190+%C2%B0C%2C+1002+h%2C+128+MPa_1_11_3;853;102.7;76.069;108.468;35.306;30.761;2.4716720030;L_190+%C2%B0C%2C+1002+h%2C+128+MPa_1_11;ImageJ;;;
1002;190;128;190 °C, 1002 h, 128 MPa;190+%C2%B0C%2C+1002+h%2C+128+MPa_1;tEMProcess_4808;tEM;STEM_JEOL_JEM_2200_FS;JEOL;0.0225;190+%C2%B0C%2C+1002+h%2C+128+MPa_1_11;precipitateGeometryMeasurementProcess_4808;190+%C2%B0C%2C+1002+h%2C+128+MPa_1_11_4;5852;1093.567;125.027;298.007;108.172;68.881;6.4739371880;L_190+%C2%B0C%2C+1002+h%2C+128+MPa_1_11;ImageJ;;;
1002;190;128;190 °C, 1002 h, 128 MPa;190+%C2%B0C%2C+1002+h%2C+128+MPa_1;tEMProcess_4809;tEM;STEM_JEOL_JEM_2200_FS;JEOL;0.0225;190+%C2%B0C%2C+1002+h%2C+128+MPa_1_11;precipitateGeometryMeasurementProcess_4809;190+%C2%B0C%2C+1002+h%2C+128+MPa_1_11_5;1329;1350.03;129.187;136.853;45.214;37.425;3.0851679649;L_190+%C2%B0C%2C+1002+h%2C+128+MPa_1_11;ImageJ;;;
1002;190;128;190 °C, 1002 h, 128 MPa;190+%C2%B0C%2C+1002+h%2C+128+MPa_1;tEMProcess_4810;tEM;STEM_JEOL_JEM_2200_FS;JEOL;0.0225;190+%C2%B0C%2C+1002+h%2C+128+MPa_1_11;precipitateGeometryMeasurementProcess_4810;190+%C2%B0C%2C+1002+h%2C+128+MPa_1_11_6;936;705.721;173.683;114.326;40.902;29.137;2.5891323263;L_190+%C2%B0C%2C+1002+h%2C+128+MPa_1_11;ImageJ;;;
1002;190;128;190 °C, 1002 h, 128 MPa;190+%C2%B0C%2C+1002+h%2C+128+MPa_1;tEMProcess_4811;tEM;STEM_JEOL_JEM_2200_FS;JEOL;0.0225;190+%C2%B0C%2C+1002+h%2C+128+MPa_1_11;precipitateGeometryMeasurementProcess_4811;190+%C2%B0C%2C+1002+h%2C+128+MPa_1_11_7;7381;325.545;263.082;365.889;141.948;66.206;7.2706614949;L_190+%C2%B0C%2C+1002+h%2C+128+MPa_1_11;ImageJ;;;
1002;190;128;190 °C, 1002 h, 128 MPa;190+%C2%B0C%2C+1002+h%2C+128+MPa_1;tEMProcess_4812;tEM;STEM_JEOL_JEM_2200_FS;JEOL;0.0225;190+%C2%B0C%2C+1002+h%2C+128+MPa_1_11;precipitateGeometryMeasurementProcess_4812;190+%C2%B0C%2C+1002+h%2C+128+MPa_1_11_8;4463;1415.34;270.779;268.35;94.139;60.362;5.6536610259;L_190+%C2%B0C%2C+1002+h%2C+128+MPa_1_11;ImageJ;;;
1002;190;128;190 °C, 1002 h, 128 MPa;190+%C2%B0C%2C+1002+h%2C+128+MPa_1;tEMProcess_4813;tEM;STEM_JEOL_JEM_2200_FS;JEOL;0.0225;190+%C2%B0C%2C+1002+h%2C+128+MPa_1_11;precipitateGeometryMeasurementProcess_4813;190+%C2%B0C%2C+1002+h%2C+128+MPa_1_11_9;2507;756.088;316.165;197.037;72.446;44.061;4.2373417262;L_190+%C2%B0C%2C+1002+h%2C+128+MPa_1_11;ImageJ;;;
1002;190;128;190 °C, 1002 h, 128 MPa;190+%C2%B0C%2C+1002+h%2C+128+MPa_1;tEMProcess_4814;tEM;STEM_JEOL_JEM_2200_FS;JEOL;0.0225;190+%C2%B0C%2C+1002+h%2C+128+MPa_1_11;precipitateGeometryMeasurementProcess_4814;190+%C2%B0C%2C+1002+h%2C+128+MPa_1_11_10;6724;481.184;435.167;316.09;107.111;79.929;6.9395318776;L_190+%C2%B0C%2C+1002+h%2C+128+MPa_1_11;ImageJ;;;
1002;190;128;190 °C, 1002 h, 128 MPa;190+%C2%B0C%2C+1002+h%2C+128+MPa_1;tEMProcess_4815;tEM;STEM_JEOL_JEM_2200_FS;JEOL;0.0225;190+%C2%B0C%2C+1002+h%2C+128+MPa_1_11;precipitateGeometryMeasurementProcess_4815;190+%C2%B0C%2C+1002+h%2C+128+MPa_1_11_11;1223;282.878;488.646;131.539;45.106;34.523;2.9595763705;L_190+%C2%B0C%2C+1002+h%2C+128+MPa_1_11;ImageJ;;;
1002;190;128;190 °C, 1002 h, 128 MPa;190+%C2%B0C%2C+1002+h%2C+128+MPa_1;tEMProcess_4816;tEM;STEM_JEOL_JEM_2200_FS;JEOL;0.0225;190+%C2%B0C%2C+1002+h%2C+128+MPa_1_11;precipitateGeometryMeasurementProcess_4816;190+%C2%B0C%2C+1002+h%2C+128+MPa_1_11_12;3127;1269.242;576.882;215.238;71.453;55.721;4.7323871162;L_190+%C2%B0C%2C+1002+h%2C+128+MPa_1_11;ImageJ;;;
1002;190;128;190 °C, 1002 h, 128 MPa;190+%C2%B0C%2C+1002+h%2C+128+MPa_1;tEMProcess_4817;tEM;STEM_JEOL_JEM_2200_FS;JEOL;0.0225;190+%C2%B0C%2C+1002+h%2C+128+MPa_1_11;precipitateGeometryMeasurementProcess_4817;190+%C2%B0C%2C+1002+h%2C+128+MPa_1_11_13;1658;404.707;711.656;166.225;65.676;32.143;3.4459469387;L_190+%C2%B0C%2C+1002+h%2C+128+MPa_1_11;ImageJ;;;
1002;190;128;190 °C, 1002 h, 128 MPa;190+%C2%B0C%2C+1002+h%2C+128+MPa_1;tEMProcess_4818;tEM;STEM_JEOL_JEM_2200_FS;JEOL;0.0225;190+%C2%B0C%2C+1002+h%2C+128+MPa_1_11;precipitateGeometryMeasurementProcess_4818;190+%C2%B0C%2C+1002+h%2C+128+MPa_1_11_14;1996;1203.029;900.932;170.652;56.558;44.934;3.7809121900;L_190+%C2%B0C%2C+1002+h%2C+128+MPa_1_11;ImageJ;;;
1002;190;128;190 °C, 1002 h, 128 MPa;190+%C2%B0C%2C+1002+h%2C+128+MPa_1;tEMProcess_4819;tEM;STEM_JEOL_JEM_2200_FS;JEOL;0.0225;190+%C2%B0C%2C+1002+h%2C+128+MPa_1_11;precipitateGeometryMeasurementProcess_4819;190+%C2%B0C%2C+1002+h%2C+128+MPa_1_11_15;529;1629.298;991.404;91.012;30.528;22.063;1.9464540632;L_190+%C2%B0C%2C+1002+h%2C+128+MPa_1_11;ImageJ;;;
1002;190;128;190 °C, 1002 h, 128 MPa;190+%C2%B0C%2C+1002+h%2C+128+MPa_1;tEMProcess_4820;tEM;STEM_JEOL_JEM_2200_FS;JEOL;0.0225;190+%C2%B0C%2C+1002+h%2C+128+MPa_1_11;precipitateGeometryMeasurementProcess_4820;190+%C2%B0C%2C+1002+h%2C+128+MPa_1_11_16;2947;2011.319;1108.644;243.522;94.765;39.595;4.5941629029;L_190+%C2%B0C%2C+1002+h%2C+128+MPa_1_11;ImageJ;;;
1002;190;128;190 °C, 1002 h, 128 MPa;190+%C2%B0C%2C+1002+h%2C+128+MPa_1;tEMProcess_4821;tEM;STEM_JEOL_JEM_2200_FS;JEOL;0.0225;190+%C2%B0C%2C+1002+h%2C+128+MPa_1_11;precipitateGeometryMeasurementProcess_4821;190+%C2%B0C%2C+1002+h%2C+128+MPa_1_11_17;3528;609.444;1167.812;224.593;72.72;61.771;5.0266727331;L_190+%C2%B0C%2C+1002+h%2C+128+MPa_1_11;ImageJ;;;
1002;190;128;190 °C, 1002 h, 128 MPa;190+%C2%B0C%2C+1002+h%2C+128+MPa_1;tEMProcess_4822;tEM;STEM_JEOL_JEM_2200_FS;JEOL;0.0225;190+%C2%B0C%2C+1002+h%2C+128+MPa_1_11;precipitateGeometryMeasurementProcess_4822;190+%C2%B0C%2C+1002+h%2C+128+MPa_1_11_18;981;1390.171;1168.55;119.983;43.32;28.833;2.6506404816;L_190+%C2%B0C%2C+1002+h%2C+128+MPa_1_11;ImageJ;;;
1002;190;128;190 °C, 1002 h, 128 MPa;190+%C2%B0C%2C+1002+h%2C+128+MPa_1;tEMProcess_4823;tEM;STEM_JEOL_JEM_2200_FS;JEOL;0.0225;190+%C2%B0C%2C+1002+h%2C+128+MPa_1_11;precipitateGeometryMeasurementProcess_4823;190+%C2%B0C%2C+1002+h%2C+128+MPa_1_11_19;7304;1615.544;1206.68;353.22;120.009;77.492;7.2326376029;L_190+%C2%B0C%2C+1002+h%2C+128+MPa_1_11;ImageJ;;;
1002;190;128;190 °C, 1002 h, 128 MPa;190+%C2%B0C%2C+1002+h%2C+128+MPa_1;tEMProcess_4824;tEM;STEM_JEOL_JEM_2200_FS;JEOL;0.0225;190+%C2%B0C%2C+1002+h%2C+128+MPa_1_11;precipitateGeometryMeasurementProcess_4824;190+%C2%B0C%2C+1002+h%2C+128+MPa_1_11_20;844;1634.56;1286.136;109.74;37.047;29.006;2.4585981247;L_190+%C2%B0C%2C+1002+h%2C+128+MPa_1_11;ImageJ;;;
1002;190;128;190 °C, 1002 h, 128 MPa;190+%C2%B0C%2C+1002+h%2C+128+MPa_1;tEMProcess_4825;tEM;STEM_JEOL_JEM_2200_FS;JEOL;0.0225;190+%C2%B0C%2C+1002+h%2C+128+MPa_1_11;precipitateGeometryMeasurementProcess_4825;190+%C2%B0C%2C+1002+h%2C+128+MPa_1_11_21;1897;1302.338;1318.286;171.681;61.965;38.979;3.6859546548;L_190+%C2%B0C%2C+1002+h%2C+128+MPa_1_11;ImageJ;;;
1002;190;128;190 °C, 1002 h, 128 MPa;190+%C2%B0C%2C+1002+h%2C+128+MPa_1;tEMProcess_4826;tEM;STEM_JEOL_JEM_2200_FS;JEOL;0.0225;190+%C2%B0C%2C+1002+h%2C+128+MPa_1_11;precipitateGeometryMeasurementProcess_4826;190+%C2%B0C%2C+1002+h%2C+128+MPa_1_11_22;9569;1082.369;1406.014;441.931;179.17;68;8.2784608636;L_190+%C2%B0C%2C+1002+h%2C+128+MPa_1_11;ImageJ;;;
1002;190;128;190 °C, 1002 h, 128 MPa;190+%C2%B0C%2C+1002+h%2C+128+MPa_1;tEMProcess_4827;tEM;STEM_JEOL_JEM_2200_FS;JEOL;0.0225;190+%C2%B0C%2C+1002+h%2C+128+MPa_1_11;precipitateGeometryMeasurementProcess_4827;190+%C2%B0C%2C+1002+h%2C+128+MPa_1_11_23;820;1416.201;1411.783;109.154;38.502;27.117;2.4233896509;L_190+%C2%B0C%2C+1002+h%2C+128+MPa_1_11;ImageJ;;;
1002;190;128;190 °C, 1002 h, 128 MPa;190+%C2%B0C%2C+1002+h%2C+128+MPa_1;tEMProcess_4828;tEM;STEM_JEOL_JEM_2200_FS;JEOL;0.0225;190+%C2%B0C%2C+1002+h%2C+128+MPa_1_11;precipitateGeometryMeasurementProcess_4828;190+%C2%B0C%2C+1002+h%2C+128+MPa_1_11_24;263;1804.576;1604.797;62.87;25.183;13.297;1.3724426223;L_190+%C2%B0C%2C+1002+h%2C+128+MPa_1_11;ImageJ;;;
1002;190;128;190 °C, 1002 h, 128 MPa;190+%C2%B0C%2C+1002+h%2C+128+MPa_1;tEMProcess_4829;tEM;STEM_JEOL_JEM_2200_FS;JEOL;0.0225;190+%C2%B0C%2C+1002+h%2C+128+MPa_1_11;precipitateGeometryMeasurementProcess_4829;190+%C2%B0C%2C+1002+h%2C+128+MPa_1_11_25;682;1930.595;1654.038;99.983;33.157;26.189;2.2100826237;L_190+%C2%B0C%2C+1002+h%2C+128+MPa_1_11;ImageJ;;;
1002;190;128;190 °C, 1002 h, 128 MPa;190+%C2%B0C%2C+1002+h%2C+128+MPa_1;tEMProcess_4830;tEM;STEM_JEOL_JEM_2200_FS;JEOL;0.0225;190+%C2%B0C%2C+1002+h%2C+128+MPa_1_11;precipitateGeometryMeasurementProcess_4830;190+%C2%B0C%2C+1002+h%2C+128+MPa_1_11_26;4823;1847.928;1741.708;264.693;87.729;69.998;5.8772606777;L_190+%C2%B0C%2C+1002+h%2C+128+MPa_1_11;ImageJ;;;
1002;190;128;190 °C, 1002 h, 128 MPa;190+%C2%B0C%2C+1002+h%2C+128+MPa_1;tEMProcess_4831;tEM;STEM_JEOL_JEM_2200_FS;JEOL;0.0225;190+%C2%B0C%2C+1002+h%2C+128+MPa_1_11;precipitateGeometryMeasurementProcess_4831;190+%C2%B0C%2C+1002+h%2C+128+MPa_1_11_27;3649;1022.997;1873.76;233.522;81.018;57.346;5.1121460690;L_190+%C2%B0C%2C+1002+h%2C+128+MPa_1_11;ImageJ;;;
1002;190;128;190 °C, 1002 h, 128 MPa;190+%C2%B0C%2C+1002+h%2C+128+MPa_1;tEMProcess_4832;tEM;STEM_JEOL_JEM_2200_FS;JEOL;0.0225;190+%C2%B0C%2C+1002+h%2C+128+MPa_1_11;precipitateGeometryMeasurementProcess_4832;190+%C2%B0C%2C+1002+h%2C+128+MPa_1_11_28;2592;1686.394;1921.92;191.966;60.369;54.667;4.3085766283;L_190+%C2%B0C%2C+1002+h%2C+128+MPa_1_11;ImageJ;;;
1002;190;128;190 °C, 1002 h, 128 MPa;190+%C2%B0C%2C+1002+h%2C+128+MPa_1;tEMProcess_4833;tEM;STEM_JEOL_JEM_2200_FS;JEOL;0.0225;190+%C2%B0C%2C+1002+h%2C+128+MPa_1_11;precipitateGeometryMeasurementProcess_4833;190+%C2%B0C%2C+1002+h%2C+128+MPa_1_11_29;1274;808.487;1923.406;136.61;48.476;33.462;3.0206543807;L_190+%C2%B0C%2C+1002+h%2C+128+MPa_1_11;ImageJ;;;
1002;190;128;190 °C, 1002 h, 128 MPa;190+%C2%B0C%2C+1002+h%2C+128+MPa_1;tEMProcess_4834;tEM;STEM_JEOL_JEM_2200_FS;JEOL;0.0225;190+%C2%B0C%2C+1002+h%2C+128+MPa_1_11;precipitateGeometryMeasurementProcess_4834;190+%C2%B0C%2C+1002+h%2C+128+MPa_1_11_30;3093;1465.237;1995.286;219.338;74.159;53.104;4.7065890785;L_190+%C2%B0C%2C+1002+h%2C+128+MPa_1_11;ImageJ;;;
1002;190;128;190 °C, 1002 h, 128 MPa;190+%C2%B0C%2C+1002+h%2C+128+MPa_1;tEMProcess_4835;tEM;STEM_JEOL_JEM_2200_FS;JEOL;0.0225;190+%C2%B0C%2C+1002+h%2C+128+MPa_1_12;precipitateGeometryMeasurementProcess_4835;190+%C2%B0C%2C+1002+h%2C+128+MPa_1_12_1;1196;1139.012;17.155;140.77;55.027;27.674;2.9267249678;L_190+%C2%B0C%2C+1002+h%2C+128+MPa_1_12;ImageJ;;;
