Repository: materialdigital/demo-orowan

# demo-orowan

This repository hosts a Jupyter notebook demonstrator that is based on an ontological framework. This framework is structured around the Platform MaterialDigital Core Ontology (PMDco), Tensile Test Ontology (TTO), and Precipitate Geometry Ontology (PGO). This approach allows for a nuanced exploration and demonstration of the Orowan correlation in materials science. This example is provided by the PMD core team.

For more information on these ontologies and the underlying framework, please visit:
- PMDco: [Platform MaterialDigital Core Ontology](https://github.com/materialdigital/core-ontology).

File: data/TEM_data.csv (part 34 of 41)
specimenAgingtime;specimenAgingT;specimenCreepStress;specimenMaterialStateName;specimen_ID;tEMProcess;transmissionElectronMicroscope;manufacturerSeries;tEMManufacturer;calibrationFactor;dFImage_ID;precipitateGeometryMeasurement;particleNumber;particleArea;weightedXPositionCentralPoint;weightedYPositionCentralPoint;perimeter;elipseFitMajorAxis;elipseFitMinorAxis;particleRadius_nm;labDFImage_ID;softwareAgent;;;
1002;190;128;190 °C, 1002 h, 128 MPa;190+%C2%B0C%2C+1002+h%2C+128+MPa_1;tEMProcess_4836;tEM;STEM_JEOL_JEM_2200_FS;JEOL;0.0225;190+%C2%B0C%2C+1002+h%2C+128+MPa_1_12;precipitateGeometryMeasurementProcess_4836;190+%C2%B0C%2C+1002+h%2C+128+MPa_1_12_2;1311;1348.614;35.724;137.296;44.835;37.23;3.0642039533;L_190+%C2%B0C%2C+1002+h%2C+128+MPa_1_12;ImageJ;;;
1002;190;128;190 °C, 1002 h, 128 MPa;190+%C2%B0C%2C+1002+h%2C+128+MPa_1;tEMProcess_4837;tEM;STEM_JEOL_JEM_2200_FS;JEOL;0.0225;190+%C2%B0C%2C+1002+h%2C+128+MPa_1_12;precipitateGeometryMeasurementProcess_4837;190+%C2%B0C%2C+1002+h%2C+128+MPa_1_12_3;1804;1662.323;41.822;164.267;56.568;40.605;3.5944677325;L_190+%C2%B0C%2C+1002+h%2C+128+MPa_1_12;ImageJ;;;
1002;190;128;190 °C, 1002 h, 128 MPa;190+%C2%B0C%2C+1002+h%2C+128+MPa_1;tEMProcess_4838;tEM;STEM_JEOL_JEM_2200_FS;JEOL;0.0225;190+%C2%B0C%2C+1002+h%2C+128+MPa_1_12;precipitateGeometryMeasurementProcess_4838;190+%C2%B0C%2C+1002+h%2C+128+MPa_1_12_4;6161;755.195;295.389;322.191;100.604;77.973;6.6426585188;L_190+%C2%B0C%2C+1002+h%2C+128+MPa_1_12;ImageJ;;;
1002;190;128;190 °C, 1002 h, 128 MPa;190+%C2%B0C%2C+1002+h%2C+128+MPa_1;tEMProcess_4839;tEM;STEM_JEOL_JEM_2200_FS;JEOL;0.0225;190+%C2%B0C%2C+1002+h%2C+128+MPa_1_12;precipitateGeometryMeasurementProcess_4839;190+%C2%B0C%2C+1002+h%2C+128+MPa_1_12_5;1581;1341.136;375.518;150.368;49.149;40.957;3.3649782208;L_190+%C2%B0C%2C+1002+h%2C+128+MPa_1_12;ImageJ;;;
1002;190;128;190 °C, 1002 h, 128 MPa;190+%C2%B0C%2C+1002+h%2C+128+MPa_1;tEMProcess_4840;tEM;STEM_JEOL_JEM_2200_FS;JEOL;0.0225;190+%C2%B0C%2C+1002+h%2C+128+MPa_1_12;precipitateGeometryMeasurementProcess_4840;190+%C2%B0C%2C+1002+h%2C+128+MPa_1_12_6;115;1561.7;368.7;40.284;15.657;9.352;0.9075388865;L_190+%C2%B0C%2C+1002+h%2C+128+MPa_1_12;ImageJ;;;
1002;190;128;190 °C, 1002 h, 128 MPa;190+%C2%B0C%2C+1002+h%2C+128+MPa_1;tEMProcess_4841;tEM;STEM_JEOL_JEM_2200_FS;JEOL;0.0225;190+%C2%B0C%2C+1002+h%2C+128+MPa_1_12;precipitateGeometryMeasurementProcess_4841;190+%C2%B0C%2C+1002+h%2C+128+MPa_1_12_7;2142;1817.778;419.463;180.51;60.808;44.851;3.9167518385;L_190+%C2%B0C%2C+1002+h%2C+128+MPa_1_12;ImageJ;;;
1002;190;128;190 °C, 1002 h, 128 MPa;190+%C2%B0C%2C+1002+h%2C+128+MPa_1;tEMProcess_4842;tEM;STEM_JEOL_JEM_2200_FS;JEOL;0.0225;190+%C2%B0C%2C+1002+h%2C+128+MPa_1_12;precipitateGeometryMeasurementProcess_4842;190+%C2%B0C%2C+1002+h%2C+128+MPa_1_12_8;723;963.259;547.287;99.983;31.444;29.276;2.2755452255;L_190+%C2%B0C%2C+1002+h%2C+128+MPa_1_12;ImageJ;;;
1002;190;128;190 °C, 1002 h, 128 MPa;190+%C2%B0C%2C+1002+h%2C+128+MPa_1;tEMProcess_4843;tEM;STEM_JEOL_JEM_2200_FS;JEOL;0.0225;190+%C2%B0C%2C+1002+h%2C+128+MPa_1_12;precipitateGeometryMeasurementProcess_4843;190+%C2%B0C%2C+1002+h%2C+128+MPa_1_12_9;4580;1570.569;678.212;262.149;87.111;66.943;5.7272885182;L_190+%C2%B0C%2C+1002+h%2C+128+MPa_1_12;ImageJ;;;
1002;190;128;190 °C, 1002 h, 128 MPa;190+%C2%B0C%2C+1002+h%2C+128+MPa_1;tEMProcess_4844;tEM;STEM_JEOL_JEM_2200_FS;JEOL;0.0225;190+%C2%B0C%2C+1002+h%2C+128+MPa_1_12;precipitateGeometryMeasurementProcess_4844;190+%C2%B0C%2C+1002+h%2C+128+MPa_1_12_10;7317;2006.165;710.466;331.279;107.176;86.925;7.2390712344;L_190+%C2%B0C%2C+1002+h%2C+128+MPa_1_12;ImageJ;;;
1002;190;128;190 °C, 1002 h, 128 MPa;190+%C2%B0C%2C+1002+h%2C+128+MPa_1;tEMProcess_4845;tEM;STEM_JEOL_JEM_2200_FS;JEOL;0.0225;190+%C2%B0C%2C+1002+h%2C+128+MPa_1_12;precipitateGeometryMeasurementProcess_4845;190+%C2%B0C%2C+1002+h%2C+128+MPa_1_12_11;1178;1195.28;730.177;127.882;41.086;36.506;2.9046176226;L_190+%C2%B0C%2C+1002+h%2C+128+MPa_1_12;ImageJ;;;
1002;190;128;190 °C, 1002 h, 128 MPa;190+%C2%B0C%2C+1002+h%2C+128+MPa_1;tEMProcess_4846;tEM;STEM_JEOL_JEM_2200_FS;JEOL;0.0225;190+%C2%B0C%2C+1002+h%2C+128+MPa_1_12;precipitateGeometryMeasurementProcess_4846;190+%C2%B0C%2C+1002+h%2C+128+MPa_1_12_12;3334;1562.809;854.841;229.522;83.629;50.76;4.8865136971;L_190+%C2%B0C%2C+1002+h%2C+128+MPa_1_12;ImageJ;;;
1002;190;128;190 °C, 1002 h, 128 MPa;190+%C2%B0C%2C+1002+h%2C+128+MPa_1;tEMProcess_4847;tEM;STEM_JEOL_JEM_2200_FS;JEOL;0.0225;190+%C2%B0C%2C+1002+h%2C+128+MPa_1_12;precipitateGeometryMeasurementProcess_4847;190+%C2%B0C%2C+1002+h%2C+128+MPa_1_12_13;758;124.704;835.038;105.497;35.868;26.908;2.3299731992;L_190+%C2%B0C%2C+1002+h%2C+128+MPa_1_12;ImageJ;;;
1002;190;128;190 °C, 1002 h, 128 MPa;190+%C2%B0C%2C+1002+h%2C+128+MPa_1;tEMProcess_4848;tEM;STEM_JEOL_JEM_2200_FS;JEOL;0.0225;190+%C2%B0C%2C+1002+h%2C+128+MPa_1_12;precipitateGeometryMeasurementProcess_4848;190+%C2%B0C%2C+1002+h%2C+128+MPa_1_12_14;2749;1291.937;899.107;201.38;70.875;49.385;4.4371457307;L_190+%C2%B0C%2C+1002+h%2C+128+MPa_1_12;ImageJ;;;
1002;190;128;190 °C, 1002 h, 128 MPa;190+%C2%B0C%2C+1002+h%2C+128+MPa_1;tEMProcess_4849;tEM;STEM_JEOL_JEM_2200_FS;JEOL;0.0225;190+%C2%B0C%2C+1002+h%2C+128+MPa_1_12;precipitateGeometryMeasurementProcess_4849;190+%C2%B0C%2C+1002+h%2C+128+MPa_1_12_15;3057;506.523;955.572;242.693;93.75;41.518;4.6791184796;L_190+%C2%B0C%2C+1002+h%2C+128+MPa_1_12;ImageJ;;;
1002;190;128;190 °C, 1002 h, 128 MPa;190+%C2%B0C%2C+1002+h%2C+128+MPa_1;tEMProcess_4850;tEM;STEM_JEOL_JEM_2200_FS;JEOL;0.0225;190+%C2%B0C%2C+1002+h%2C+128+MPa_1_12;precipitateGeometryMeasurementProcess_4850;190+%C2%B0C%2C+1002+h%2C+128+MPa_1_12_16;7377;111.835;1050.782;351.948;121.652;77.209;7.2686911259;L_190+%C2%B0C%2C+1002+h%2C+128+MPa_1_12;ImageJ;;;
1002;190;128;190 °C, 1002 h, 128 MPa;190+%C2%B0C%2C+1002+h%2C+128+MPa_1;tEMProcess_4851;tEM;STEM_JEOL_JEM_2200_FS;JEOL;0.0225;190+%C2%B0C%2C+1002+h%2C+128+MPa_1_12;precipitateGeometryMeasurementProcess_4851;190+%C2%B0C%2C+1002+h%2C+128+MPa_1_12_17;3152;1051.395;1078.017;218.409;69.406;57.823;4.7512668972;L_190+%C2%B0C%2C+1002+h%2C+128+MPa_1_12;ImageJ;;;
1002;190;128;190 °C, 1002 h, 128 MPa;190+%C2%B0C%2C+1002+h%2C+128+MPa_1;tEMProcess_4852;tEM;STEM_JEOL_JEM_2200_FS;JEOL;0.0225;190+%C2%B0C%2C+1002+h%2C+128+MPa_1_12;precipitateGeometryMeasurementProcess_4852;190+%C2%B0C%2C+1002+h%2C+128+MPa_1_12_18;818;133.501;1126.903;110.569;40.756;25.555;2.4204324934;L_190+%C2%B0C%2C+1002+h%2C+128+MPa_1_12;ImageJ;;;
1002;190;128;190 °C, 1002 h, 128 MPa;190+%C2%B0C%2C+1002+h%2C+128+MPa_1;tEMProcess_4853;tEM;STEM_JEOL_JEM_2200_FS;JEOL;0.0225;190+%C2%B0C%2C+1002+h%2C+128+MPa_1_12;precipitateGeometryMeasurementProcess_4853;190+%C2%B0C%2C+1002+h%2C+128+MPa_1_12_19;4302;606.112;1221.502;257.279;90.629;60.438;5.5507481868;L_190+%C2%B0C%2C+1002+h%2C+128+MPa_1_12;ImageJ;;;
1002;190;128;190 °C, 1002 h, 128 MPa;190+%C2%B0C%2C+1002+h%2C+128+MPa_1;tEMProcess_4854;tEM;STEM_JEOL_JEM_2200_FS;JEOL;0.0225;190+%C2%B0C%2C+1002+h%2C+128+MPa_1_12;precipitateGeometryMeasurementProcess_4854;190+%C2%B0C%2C+1002+h%2C+128+MPa_1_12_20;1001;1365.799;1270.962;138.326;55.494;22.967;2.6775239330;L_190+%C2%B0C%2C+1002+h%2C+128+MPa_1_12;ImageJ;;;
1002;190;128;190 °C, 1002 h, 128 MPa;190+%C2%B0C%2C+1002+h%2C+128+MPa_1;tEMProcess_4855;tEM;STEM_JEOL_JEM_2200_FS;JEOL;0.0225;190+%C2%B0C%2C+1002+h%2C+128+MPa_1_12;precipitateGeometryMeasurementProcess_4855;190+%C2%B0C%2C+1002+h%2C+128+MPa_1_12_21;1576;894.706;1314.723;154.61;46.152;43.479;3.3596530422;L_190+%C2%B0C%2C+1002+h%2C+128+MPa_1_12;ImageJ;;;
1002;190;128;190 °C, 1002 h, 128 MPa;190+%C2%B0C%2C+1002+h%2C+128+MPa_1;tEMProcess_4856;tEM;STEM_JEOL_JEM_2200_FS;JEOL;0.0225;190+%C2%B0C%2C+1002+h%2C+128+MPa_1_12;precipitateGeometryMeasurementProcess_4856;190+%C2%B0C%2C+1002+h%2C+128+MPa_1_12_22;2291;1470.198;1379.635;182.853;60.221;48.438;4.0506886894;L_190+%C2%B0C%2C+1002+h%2C+128+MPa_1_12;ImageJ;;;
1002;190;128;190 °C, 1002 h, 128 MPa;190+%C2%B0C%2C+1002+h%2C+128+MPa_1;tEMProcess_4857;tEM;STEM_JEOL_JEM_2200_FS;JEOL;0.0225;190+%C2%B0C%2C+1002+h%2C+128+MPa_1_12;precipitateGeometryMeasurementProcess_4857;190+%C2%B0C%2C+1002+h%2C+128+MPa_1_12_23;264;300.402;1455.375;63.456;25.158;13.361;1.3750493533;L_190+%C2%B0C%2C+1002+h%2C+128+MPa_1_12;ImageJ;;;
1002;190;128;190 °C, 1002 h, 128 MPa;190+%C2%B0C%2C+1002+h%2C+128+MPa_1;tEMProcess_4858;tEM;STEM_JEOL_JEM_2200_FS;JEOL;0.0225;190+%C2%B0C%2C+1002+h%2C+128+MPa_1_12;precipitateGeometryMeasurementProcess_4858;190+%C2%B0C%2C+1002+h%2C+128+MPa_1_12_24;259;1566.875;1463.288;58.527;19.145;17.225;1.3619658078;L_190+%C2%B0C%2C+1002+h%2C+128+MPa_1_12;ImageJ;;;
1002;190;128;190 °C, 1002 h, 128 MPa;190+%C2%B0C%2C+1002+h%2C+128+MPa_1;tEMProcess_4859;tEM;STEM_JEOL_JEM_2200_FS;JEOL;0.0225;190+%C2%B0C%2C+1002+h%2C+128+MPa_1_12;precipitateGeometryMeasurementProcess_4859;190+%C2%B0C%2C+1002+h%2C+128+MPa_1_12_25;505;1697.106;1519.14;93.012;38.112;16.871;1.9017876016;L_190+%C2%B0C%2C+1002+h%2C+128+MPa_1_12;ImageJ;;;
1002;190;128;190 °C, 1002 h, 128 MPa;190+%C2%B0C%2C+1002+h%2C+128+MPa_1;tEMProcess_4860;tEM;STEM_JEOL_JEM_2200_FS;JEOL;0.0225;190+%C2%B0C%2C+1002+h%2C+128+MPa_1_12;precipitateGeometryMeasurementProcess_4860;190+%C2%B0C%2C+1002+h%2C+128+MPa_1_12_26;5545;945.372;1548.721;304.007;114.078;61.888;6.3018360162;L_190+%C2%B0C%2C+1002+h%2C+128+MPa_1_12;ImageJ;;;
1002;190;128;190 °C, 1002 h, 128 MPa;190+%C2%B0C%2C+1002+h%2C+128+MPa_1;tEMProcess_4861;tEM;STEM_JEOL_JEM_2200_FS;JEOL;0.0225;190+%C2%B0C%2C+1002+h%2C+128+MPa_1_12;precipitateGeometryMeasurementProcess_4861;190+%C2%B0C%2C+1002+h%2C+128+MPa_1_12_27;998;625.5;1540.464;124.225;44.97;28.257;2.6735086486;L_190+%C2%B0C%2C+1002+h%2C+128+MPa_1_12;ImageJ;;;
1002;190;128;190 °C, 1002 h, 128 MPa;190+%C2%B0C%2C+1002+h%2C+128+MPa_1;tEMProcess_4862;tEM;STEM_JEOL_JEM_2200_FS;JEOL;0.0225;190+%C2%B0C%2C+1002+h%2C+128+MPa_1_12;precipitateGeometryMeasurementProcess_4862;190+%C2%B0C%2C+1002+h%2C+128+MPa_1_12_28;5204;342.014;1592.272;275.037;91.627;72.314;6.1049901370;L_190+%C2%B0C%2C+1002+h%2C+128+MPa_1_12;ImageJ;;;
1002;190;128;190 °C, 1002 h, 128 MPa;190+%C2%B0C%2C+1002+h%2C+128+MPa_1;tEMProcess_4863;tEM;STEM_JEOL_JEM_2200_FS;JEOL;0.0225;190+%C2%B0C%2C+1002+h%2C+128+MPa_1_12;precipitateGeometryMeasurementProcess_4863;190+%C2%B0C%2C+1002+h%2C+128+MPa_1_12_29;523;1730.77;1562.437;89.841;34.574;19.26;1.9353840925;L_190+%C2%B0C%2C+1002+h%2C+128+MPa_1_12;ImageJ;;;
1002;190;128;190 °C, 1002 h, 128 MPa;190+%C2%B0C%2C+1002+h%2C+128+MPa_1;tEMProcess_4864;tEM;STEM_JEOL_JEM_2200_FS;JEOL;0.0225;190+%C2%B0C%2C+1002+h%2C+128+MPa_1_12;precipitateGeometryMeasurementProcess_4864;190+%C2%B0C%2C+1002+h%2C+128+MPa_1_12_30;2672;931.356;1663.627;197.924;65.485;51.953;4.3745617332;L_190+%C2%B0C%2C+1002+h%2C+128+MPa_1_12;ImageJ;;;
1002;190;128;190 °C, 1002 h, 128 MPa;190+%C2%B0C%2C+1002+h%2C+128+MPa_1;tEMProcess_4865;tEM;STEM_JEOL_JEM_2200_FS;JEOL;0.0225;190+%C2%B0C%2C+1002+h%2C+128+MPa_1_12;precipitateGeometryMeasurementProcess_4865;190+%C2%B0C%2C+1002+h%2C+128+MPa_1_12_31;1161;1558.379;1747.563;128.368;44.5;33.219;2.8835828412;L_190+%C2%B0C%2C+1002+h%2C+128+MPa_1_12;ImageJ;;;
1002;190;128;190 °C, 1002 h, 128 MPa;190+%C2%B0C%2C+1002+h%2C+128+MPa_1;tEMProcess_4866;tEM;STEM_JEOL_JEM_2200_FS;JEOL;0.0225;190+%C2%B0C%2C+1002+h%2C+128+MPa_1_12;precipitateGeometryMeasurementProcess_4866;190+%C2%B0C%2C+1002+h%2C+128+MPa_1_12_32;2715;183.162;1771.58;196.794;62.065;55.697;4.4096207515;L_190+%C2%B0C%2C+1002+h%2C+128+MPa_1_12;ImageJ;;;
1002;190;128;190 °C, 1002 h, 128 MPa;190+%C2%B0C%2C+1002+h%2C+128+MPa_1;tEMProcess_4867;tEM;STEM_JEOL_JEM_2200_FS;JEOL;0.0225;190+%C2%B0C%2C+1002+h%2C+128+MPa_1_12;precipitateGeometryMeasurementProcess_4867;190+%C2%B0C%2C+1002+h%2C+128+MPa_1_12_33;559;2001.958;1783.629;94.083;34.826;20.437;2.0008854524;L_190+%C2%B0C%2C+1002+h%2C+128+MPa_1_12;ImageJ;;;
1002;190;128;190 °C, 1002 h, 128 MPa;190+%C2%B0C%2C+1002+h%2C+128+MPa_1;tEMProcess_4868;tEM;STEM_JEOL_JEM_2200_FS;JEOL;0.0225;190+%C2%B0C%2C+1002+h%2C+128+MPa_1_12;precipitateGeometryMeasurementProcess_4868;190+%C2%B0C%2C+1002+h%2C+128+MPa_1_12_34;2725;1710.955;1847.122;223.037;71.554;48.489;4.4177341360;L_190+%C2%B0C%2C+1002+h%2C+128+MPa_1_12;ImageJ;;;
1002;190;128;190 °C, 1002 h, 128 MPa;190+%C2%B0C%2C+1002+h%2C+128+MPa_1;tEMProcess_4869;tEM;STEM_JEOL_JEM_2200_FS;JEOL;0.0225;190+%C2%B0C%2C+1002+h%2C+128+MPa_1_12;precipitateGeometryMeasurementProcess_4869;190+%C2%B0C%2C+1002+h%2C+128+MPa_1_12_35;8525;637.57;1910.111;380.233;115.13;94.279;7.8138220509;L_190+%C2%B0C%2C+1002+h%2C+128+MPa_1_12;ImageJ;;;
1002;190;128;190 °C, 1002 h, 128 MPa;190+%C2%B0C%2C+1002+h%2C+128+MPa_1;tEMProcess_4870;tEM;STEM_JEOL_JEM_2200_FS;JEOL;0.0225;190+%C2%B0C%2C+1002+h%2C+128+MPa_1_12;precipitateGeometryMeasurementProcess_4870;190+%C2%B0C%2C+1002+h%2C+128+MPa_1_12_36;3728;1878.54;1994.589;241.421;87.287;54.38;5.1671881380;L_190+%C2%B0C%2C+1002+h%2C+128+MPa_1_12;ImageJ;;;
1002;190;128;190 °C, 1002 h, 128 MPa;190+%C2%B0C%2C+1002+h%2C+128+MPa_1;tEMProcess_4871;tEM;STEM_JEOL_JEM_2200_FS;JEOL;0.0225;190+%C2%B0C%2C+1002+h%2C+128+MPa_1_12;precipitateGeometryMeasurementProcess_4871;190+%C2%B0C%2C+1002+h%2C+128+MPa_1_12_37;57;1366.956;2004.167;30.627;9.148;7.933;0.6389306919;L_190+%C2%B0C%2C+1002+h%2C+128+MPa_1_12;ImageJ;;;
1002;190;128;190 °C, 1002 h, 128 MPa;190+%C2%B0C%2C+1002+h%2C+128+MPa_1;tEMProcess_4872;tEM;STEM_JEOL_JEM_2200_FS;JEOL;0.0225;190+%C2%B0C%2C+1002+h%2C+128+MPa_1_13;precipitateGeometryMeasurementProcess_4872;190+%C2%B0C%2C+1002+h%2C+128+MPa_1_13_1;1466;180.229;86.353;145.296;51.49;36.251;3.2402857275;L_190+%C2%B0C%2C+1002+h%2C+128+MPa_1_13;ImageJ;;;
1002;190;128;190 °C, 1002 h, 128 MPa;190+%C2%B0C%2C+1002+h%2C+128+MPa_1;tEMProcess_4873;tEM;STEM_JEOL_JEM_2200_FS;JEOL;0.0225;190+%C2%B0C%2C+1002+h%2C+128+MPa_1_13;precipitateGeometryMeasurementProcess_4873;190+%C2%B0C%2C+1002+h%2C+128+MPa_1_13_2;1356;825.995;119.734;143.054;53.777;32.105;3.1163495676;L_190+%C2%B0C%2C+1002+h%2C+128+MPa_1_13;ImageJ;;;
1002;190;128;190 °C, 1002 h, 128 MPa;190+%C2%B0C%2C+1002+h%2C+128+MPa_1;tEMProcess_4874;tEM;STEM_JEOL_JEM_2200_FS;JEOL;0.0225;190+%C2%B0C%2C+1002+h%2C+128+MPa_1_13;precipitateGeometryMeasurementProcess_4874;190+%C2%B0C%2C+1002+h%2C+128+MPa_1_13_3;935;1180.356;123.114;136.468;41.15;28.93;2.5877488732;L_190+%C2%B0C%2C+1002+h%2C+128+MPa_1_13;ImageJ;;;
1002;190;128;190 °C, 1002 h, 128 MPa;190+%C2%B0C%2C+1002+h%2C+128+MPa_1;tEMProcess_4875;tEM;STEM_JEOL_JEM_2200_FS;JEOL;0.0225;190+%C2%B0C%2C+1002+h%2C+128+MPa_1_13;precipitateGeometryMeasurementProcess_4875;190+%C2%B0C%2C+1002+h%2C+128+MPa_1_13_4;1787;1440.571;141.624;170.652;52.936;42.982;3.5774914044;L_190+%C2%B0C%2C+1002+h%2C+128+MPa_1_13;ImageJ;;;
1002;190;128;190 °C, 1002 h, 128 MPa;190+%C2%B0C%2C+1002+h%2C+128+MPa_1;tEMProcess_4876;tEM;STEM_JEOL_JEM_2200_FS;JEOL;0.0225;190+%C2%B0C%2C+1002+h%2C+128+MPa_1_13;precipitateGeometryMeasurementProcess_4876;190+%C2%B0C%2C+1002+h%2C+128+MPa_1_13_5;6478;340.85;289.979;314.978;112.765;73.144;6.8114064231;L_190+%C2%B0C%2C+1002+h%2C+128+MPa_1_13;ImageJ;;;
1002;190;128;190 °C, 1002 h, 128 MPa;190+%C2%B0C%2C+1002+h%2C+128+MPa_1;tEMProcess_4877;tEM;STEM_JEOL_JEM_2200_FS;JEOL;0.0225;190+%C2%B0C%2C+1002+h%2C+128+MPa_1_13;precipitateGeometryMeasurementProcess_4877;190+%C2%B0C%2C+1002+h%2C+128+MPa_1_13_6;1264;1390.473;302.498;133.296;43.437;37.051;3.0087760241;L_190+%C2%B0C%2C+1002+h%2C+128+MPa_1_13;ImageJ;;;
1002;190;128;190 °C, 1002 h, 128 MPa;190+%C2%B0C%2C+1002+h%2C+128+MPa_1;tEMProcess_4878;tEM;STEM_JEOL_JEM_2200_FS;JEOL;0.0225;190+%C2%B0C%2C+1002+h%2C+128+MPa_1_13;precipitateGeometryMeasurementProcess_4878;190+%C2%B0C%2C+1002+h%2C+128+MPa_1_13_7;1639;426.089;355.172;155.338;56.017;37.253;3.4261454767;L_190+%C2%B0C%2C+1002+h%2C+128+MPa_1_13;ImageJ;;;
1002;190;128;190 °C, 1002 h, 128 MPa;190+%C2%B0C%2C+1002+h%2C+128+MPa_1;tEMProcess_4879;tEM;STEM_JEOL_JEM_2200_FS;JEOL;0.0225;190+%C2%B0C%2C+1002+h%2C+128+MPa_1_13;precipitateGeometryMeasurementProcess_4879;190+%C2%B0C%2C+1002+h%2C+128+MPa_1_13_8;6458;968.377;405.948;317.664;114.123;72.05;6.8008836199;L_190+%C2%B0C%2C+1002+h%2C+128+MPa_1_13;ImageJ;;;
1002;190;128;190 °C, 1002 h, 128 MPa;190+%C2%B0C%2C+1002+h%2C+128+MPa_1;tEMProcess_4880;tEM;STEM_JEOL_JEM_2200_FS;JEOL;0.0225;190+%C2%B0C%2C+1002+h%2C+128+MPa_1_13;precipitateGeometryMeasurementProcess_4880;190+%C2%B0C%2C+1002+h%2C+128+MPa_1_13_9;4171;1320.393;446.018;248.108;74.003;71.763;5.4655820407;L_190+%C2%B0C%2C+1002+h%2C+128+MPa_1_13;ImageJ;;;
1002;190;128;190 °C, 1002 h, 128 MPa;190+%C2%B0C%2C+1002+h%2C+128+MPa_1;tEMProcess_4881;tEM;STEM_JEOL_JEM_2200_FS;JEOL;0.0225;190+%C2%B0C%2C+1002+h%2C+128+MPa_1_13;precipitateGeometryMeasurementProcess_4881;190+%C2%B0C%2C+1002+h%2C+128+MPa_1_13_10;3792;628.179;477.864;244.25;84.292;57.278;5.2113529423;L_190+%C2%B0C%2C+1002+h%2C+128+MPa_1_13;ImageJ;;;
1002;190;128;190 °C, 1002 h, 128 MPa;190+%C2%B0C%2C+1002+h%2C+128+MPa_1;tEMProcess_4882;tEM;STEM_JEOL_JEM_2200_FS;JEOL;0.0225;190+%C2%B0C%2C+1002+h%2C+128+MPa_1_13;precipitateGeometryMeasurementProcess_4882;190+%C2%B0C%2C+1002+h%2C+128+MPa_1_13_11;2628;1830.115;530.562;199.581;69.937;47.844;4.3383941234;L_190+%C2%B0C%2C+1002+h%2C+128+MPa_1_13;ImageJ;;;
1002;190;128;190 °C, 1002 h, 128 MPa;190+%C2%B0C%2C+1002+h%2C+128+MPa_1;tEMProcess_4883;tEM;STEM_JEOL_JEM_2200_FS;JEOL;0.0225;190+%C2%B0C%2C+1002+h%2C+128+MPa_1_13;precipitateGeometryMeasurementProcess_4883;190+%C2%B0C%2C+1002+h%2C+128+MPa_1_13_12;1188;380.721;619.982;155.681;65.38;23.136;2.9169201665;L_190+%C2%B0C%2C+1002+h%2C+128+MPa_1_13;ImageJ;;;
1002;190;128;190 °C, 1002 h, 128 MPa;190+%C2%B0C%2C+1002+h%2C+128+MPa_1;tEMProcess_4884;tEM;STEM_JEOL_JEM_2200_FS;JEOL;0.0225;190+%C2%B0C%2C+1002+h%2C+128+MPa_1_13;precipitateGeometryMeasurementProcess_4884;190+%C2%B0C%2C+1002+h%2C+128+MPa_1_13_13;1110;764.171;682.576;133.983;48.545;29.113;2.8195370910;L_190+%C2%B0C%2C+1002+h%2C+128+MPa_1_13;ImageJ;;;
1002;190;128;190 °C, 1002 h, 128 MPa;190+%C2%B0C%2C+1002+h%2C+128+MPa_1;tEMProcess_4885;tEM;STEM_JEOL_JEM_2200_FS;JEOL;0.0225;190+%C2%B0C%2C+1002+h%2C+128+MPa_1_13;precipitateGeometryMeasurementProcess_4885;190+%C2%B0C%2C+1002+h%2C+128+MPa_1_13_14;5012;1363.625;1012.561;276.735;90.46;70.544;5.9913108637;L_190+%C2%B0C%2C+1002+h%2C+128+MPa_1_13;ImageJ;;;
1002;190;128;190 °C, 1002 h, 128 MPa;190+%C2%B0C%2C+1002+h%2C+128+MPa_1;tEMProcess_4886;tEM;STEM_JEOL_JEM_2200_FS;JEOL;0.0225;190+%C2%B0C%2C+1002+h%2C+128+MPa_1_13;precipitateGeometryMeasurementProcess_4886;190+%C2%B0C%2C+1002+h%2C+128+MPa_1_13_15;7984;1735.711;1093.725;348.576;115.494;88.018;7.5618243800;L_190+%C2%B0C%2C+1002+h%2C+128+MPa_1_13;ImageJ;;;
1002;190;128;190 °C, 1002 h, 128 MPa;190+%C2%B0C%2C+1002+h%2C+128+MPa_1;tEMProcess_4887;tEM;STEM_JEOL_JEM_2200_FS;JEOL;0.0225;190+%C2%B0C%2C+1002+h%2C+128+MPa_1_13;precipitateGeometryMeasurementProcess_4887;190+%C2%B0C%2C+1002+h%2C+128+MPa_1_13_16;2188;1734.726;1374.243;229.078;101.936;27.329;3.9585850625;L_190+%C2%B0C%2C+1002+h%2C+128+MPa_1_13;ImageJ;;;
1002;190;128;190 °C, 1002 h, 128 MPa;190+%C2%B0C%2C+1002+h%2C+128+MPa_1;tEMProcess_4888;tEM;STEM_JEOL_JEM_2200_FS;JEOL;0.0225;190+%C2%B0C%2C+1002+h%2C+128+MPa_1_13;precipitateGeometryMeasurementProcess_4888;190+%C2%B0C%2C+1002+h%2C+128+MPa_1_13_17;5125;369.42;1387.772;319.765;105.823;61.663;6.0584741273;L_190+%C2%B0C%2C+1002+h%2C+128+MPa_1_13;ImageJ;;;
1002;190;128;190 °C, 1002 h, 128 MPa;190+%C2%B0C%2C+1002+h%2C+128+MPa_1;tEMProcess_4889;tEM;STEM_JEOL_JEM_2200_FS;JEOL;0.0225;190+%C2%B0C%2C+1002+h%2C+128+MPa_1_13;precipitateGeometryMeasurementProcess_4889;190+%C2%B0C%2C+1002+h%2C+128+MPa_1_13_18;1901;573.38;1459.636;165.823;51.238;47.239;3.6898386966;L_190+%C2%B0C%2C+1002+h%2C+128+MPa_1_13;ImageJ;;;
1002;190;128;190 °C, 1002 h, 128 MPa;190+%C2%B0C%2C+1002+h%2C+128+MPa_1;tEMProcess_4890;tEM;STEM_JEOL_JEM_2200_FS;JEOL;0.0225;190+%C2%B0C%2C+1002+h%2C+128+MPa_1_13;precipitateGeometryMeasurementProcess_4890;190+%C2%B0C%2C+1002+h%2C+128+MPa_1_13_19;1439;1511.172;1568.722;142.024;46.029;39.805;3.2103081378;L_190+%C2%B0C%2C+1002+h%2C+128+MPa_1_13;ImageJ;;;
1002;190;128;190 °C, 1002 h, 128 MPa;190+%C2%B0C%2C+1002+h%2C+128+MPa_1;tEMProcess_4891;tEM;STEM_JEOL_JEM_2200_FS;JEOL;0.0225;190+%C2%B0C%2C+1002+h%2C+128+MPa_1_13;precipitateGeometryMeasurementProcess_4891;190+%C2%B0C%2C+1002+h%2C+128+MPa_1_13_20;527;723.054;1563.365;85.255;27.139;24.725;1.9427710816;L_190+%C2%B0C%2C+1002+h%2C+128+MPa_1_13;ImageJ;;;
1002;190;128;190 °C, 1002 h, 128 MPa;190+%C2%B0C%2C+1002+h%2C+128+MPa_1;tEMProcess_4892;tEM;STEM_JEOL_JEM_2200_FS;JEOL;0.0225;190+%C2%B0C%2C+1002+h%2C+128+MPa_1_13;precipitateGeometryMeasurementProcess_4892;190+%C2%B0C%2C+1002+h%2C+128+MPa_1_13_21;6839;1917.536;1743.663;316.978;99.246;87.739;6.9986234012;L_190+%C2%B0C%2C+1002+h%2C+128+MPa_1_13;ImageJ;;;
1002;190;128;190 °C, 1002 h, 128 MPa;190+%C2%B0C%2C+1002+h%2C+128+MPa_1;tEMProcess_4893;tEM;STEM_JEOL_JEM_2200_FS;JEOL;0.0225;190+%C2%B0C%2C+1002+h%2C+128+MPa_1_13;precipitateGeometryMeasurementProcess_4893;190+%C2%B0C%2C+1002+h%2C+128+MPa_1_13_22;1428;724.348;1741.811;151.782;54.412;33.415;3.1980144845;L_190+%C2%B0C%2C+1002+h%2C+128+MPa_1_13;ImageJ;;;
1002;190;128;190 °C, 1002 h, 128 MPa;190+%C2%B0C%2C+1002+h%2C+128+MPa_1;tEMProcess_4894;tEM;STEM_JEOL_JEM_2200_FS;JEOL;0.0225;190+%C2%B0C%2C+1002+h%2C+128+MPa_1_13;precipitateGeometryMeasurementProcess_4894;190+%C2%B0C%2C+1002+h%2C+128+MPa_1_13_23;1107;164.378;1762.585;127.154;44.278;31.832;2.8157243278;L_190+%C2%B0C%2C+1002+h%2C+128+MPa_1_13;ImageJ;;;
1002;190;128;190 °C, 1002 h, 128 MPa;190+%C2%B0C%2C+1002+h%2C+128+MPa_1;tEMProcess_4895;tEM;STEM_JEOL_JEM_2200_FS;JEOL;0.0225;190+%C2%B0C%2C+1002+h%2C+128+MPa_1_13;precipitateGeometryMeasurementProcess_4895;190+%C2%B0C%2C+1002+h%2C+128+MPa_1_13_24;6499;60.73;1797.875;315.664;97.831;84.583;6.8224378987;L_190+%C2%B0C%2C+1002+h%2C+128+MPa_1_13;ImageJ;;;
1002;190;128;190 °C, 1002 h, 128 MPa;190+%C2%B0C%2C+1002+h%2C+128+MPa_1;tEMProcess_4896;tEM;STEM_JEOL_JEM_2200_FS;JEOL;0.0225;190+%C2%B0C%2C+1002+h%2C+128+MPa_1_13;precipitateGeometryMeasurementProcess_4896;190+%C2%B0C%2C+1002+h%2C+128+MPa_1_13_25;1281;1064.134;1796.26;134.125;43.201;37.754;3.0289415139;L_190+%C2%B0C%2C+1002+h%2C+128+MPa_1_13;ImageJ;;;
1002;190;128;190 °C, 1002 h, 128 MPa;190+%C2%B0C%2C+1002+h%2C+128+MPa_1;tEMProcess_4897;tEM;STEM_JEOL_JEM_2200_FS;JEOL;0.0225;190+%C2%B0C%2C+1002+h%2C+128+MPa_1_13;precipitateGeometryMeasurementProcess_4897;190+%C2%B0C%2C+1002+h%2C+128+MPa_1_13_26;6465;761.743;1905.934;315.706;112.783;72.985;6.8045684521;L_190+%C2%B0C%2C+1002+h%2C+128+MPa_1_13;ImageJ;;;
1002;190;128;190 °C, 1002 h, 128 MPa;190+%C2%B0C%2C+1002+h%2C+128+MPa_1;tEMProcess_4898;tEM;STEM_JEOL_JEM_2200_FS;JEOL;0.0225;190+%C2%B0C%2C+1002+h%2C+128+MPa_1_14;precipitateGeometryMeasurementProcess_4898;190+%C2%B0C%2C+1002+h%2C+128+MPa_1_14_1;2549;1575.948;88.955;195.095;65.996;49.177;4.2726885853;L_190+%C2%B0C%2C+1002+h%2C+128+MPa_1_14;ImageJ;;;
1002;190;128;190 °C, 1002 h, 128 MPa;190+%C2%B0C%2C+1002+h%2C+128+MPa_1;tEMProcess_4899;tEM;STEM_JEOL_JEM_2200_FS;JEOL;0.0225;190+%C2%B0C%2C+1002+h%2C+128+MPa_1_14;precipitateGeometryMeasurementProcess_4899;190+%C2%B0C%2C+1002+h%2C+128+MPa_1_14_2;1931;1238.233;354.619;166.51;56.091;43.832;3.7188397088;L_190+%C2%B0C%2C+1002+h%2C+128+MPa_1_14;ImageJ;;;
1002;190;128;190 °C, 1002 h, 128 MPa;190+%C2%B0C%2C+1002+h%2C+128+MPa_1;tEMProcess_4900;tEM;STEM_JEOL_JEM_2200_FS;JEOL;0.0225;190+%C2%B0C%2C+1002+h%2C+128+MPa_1_14;precipitateGeometryMeasurementProcess_4900;190+%C2%B0C%2C+1002+h%2C+128+MPa_1_14_3;6449;504.27;419.277;347.889;141.394;58.072;6.7961430429;L_190+%C2%B0C%2C+1002+h%2C+128+MPa_1_14;ImageJ;;;
1002;190;128;190 °C, 1002 h, 128 MPa;190+%C2%B0C%2C+1002+h%2C+128+MPa_1;tEMProcess_4901;tEM;STEM_JEOL_JEM_2200_FS;JEOL;0.0225;190+%C2%B0C%2C+1002+h%2C+128+MPa_1_14;precipitateGeometryMeasurementProcess_4901;190+%C2%B0C%2C+1002+h%2C+128+MPa_1_14_4;683;1409.005;527.78;103.497;39.182;22.195;2.2117023253;L_190+%C2%B0C%2C+1002+h%2C+128+MPa_1_14;ImageJ;;;
1002;190;128;190 °C, 1002 h, 128 MPa;190+%C2%B0C%2C+1002+h%2C+128+MPa_1;tEMProcess_4902;tEM;STEM_JEOL_JEM_2200_FS;JEOL;0.0225;190+%C2%B0C%2C+1002+h%2C+128+MPa_1_14;precipitateGeometryMeasurementProcess_4902;190+%C2%B0C%2C+1002+h%2C+128+MPa_1_14_5;1399;244.308;586.674;149.439;46.191;38.563;3.1653750872;L_190+%C2%B0C%2C+1002+h%2C+128+MPa_1_14;ImageJ;;;
1002;190;128;190 °C, 1002 h, 128 MPa;190+%C2%B0C%2C+1002+h%2C+128+MPa_1;tEMProcess_4903;tEM;STEM_JEOL_JEM_2200_FS;JEOL;0.0225;190+%C2%B0C%2C+1002+h%2C+128+MPa_1_14;precipitateGeometryMeasurementProcess_4903;190+%C2%B0C%2C+1002+h%2C+128+MPa_1_14_6;1141;196.016;745.017;126.468;42.993;33.791;2.8586378842;L_190+%C2%B0C%2C+1002+h%2C+128+MPa_1_14;ImageJ;;;
1002;190;128;190 °C, 1002 h, 128 MPa;190+%C2%B0C%2C+1002+h%2C+128+MPa_1;tEMProcess_4904;tEM;STEM_JEOL_JEM_2200_FS;JEOL;0.0225;190+%C2%B0C%2C+1002+h%2C+128+MPa_1_14;precipitateGeometryMeasurementProcess_4904;190+%C2%B0C%2C+1002+h%2C+128+MPa_1_14_7;961;1762.301;771.94;119.054;40.427;30.266;2.6234815635;L_190+%C2%B0C%2C+1002+h%2C+128+MPa_1_14;ImageJ;;;
1002;190;128;190 °C, 1002 h, 128 MPa;190+%C2%B0C%2C+1002+h%2C+128+MPa_1;tEMProcess_4905;tEM;STEM_JEOL_JEM_2200_FS;JEOL;0.0225;190+%C2%B0C%2C+1002+h%2C+128+MPa_1_14;precipitateGeometryMeasurementProcess_4905;190+%C2%B0C%2C+1002+h%2C+128+MPa_1_14_8;3699;1205.187;794.502;236.108;72.739;64.748;5.1470511997;L_190+%C2%B0C%2C+1002+h%2C+128+MPa_1_14;ImageJ;;;
1002;190;128;190 °C, 1002 h, 128 MPa;190+%C2%B0C%2C+1002+h%2C+128+MPa_1;tEMProcess_4906;tEM;STEM_JEOL_JEM_2200_FS;JEOL;0.0225;190+%C2%B0C%2C+1002+h%2C+128+MPa_1_14;precipitateGeometryMeasurementProcess_4906;190+%C2%B0C%2C+1002+h%2C+128+MPa_1_14_9;495;1075.171;815.993;81.841;28.123;22.411;1.8828638712;L_190+%C2%B0C%2C+1002+h%2C+128+MPa_1_14;ImageJ;;;
1002;190;128;190 °C, 1002 h, 128 MPa;190+%C2%B0C%2C+1002+h%2C+128+MPa_1;tEMProcess_4907;tEM;STEM_JEOL_JEM_2200_FS;JEOL;0.0225;190+%C2%B0C%2C+1002+h%2C+128+MPa_1_14;precipitateGeometryMeasurementProcess_4907;190+%C2%B0C%2C+1002+h%2C+128+MPa_1_14_10;3898;126.852;890.667;241.622;73.712;67.33;5.2836889166;L_190+%C2%B0C%2C+1002+h%2C+128+MPa_1_14;ImageJ;;;
1002;190;128;190 °C, 1002 h, 128 MPa;190+%C2%B0C%2C+1002+h%2C+128+MPa_1;tEMProcess_4908;tEM;STEM_JEOL_JEM_2200_FS;JEOL;0.0225;190+%C2%B0C%2C+1002+h%2C+128+MPa_1_14;precipitateGeometryMeasurementProcess_4908;190+%C2%B0C%2C+1002+h%2C+128+MPa_1_14_11;3862;1250.489;929.482;261.22;95.025;51.747;5.2592335525;L_190+%C2%B0C%2C+1002+h%2C+128+MPa_1_14;ImageJ;;;
1002;190;128;190 °C, 1002 h, 128 MPa;190+%C2%B0C%2C+1002+h%2C+128+MPa_1;tEMProcess_4909;tEM;STEM_JEOL_JEM_2200_FS;JEOL;0.0225;190+%C2%B0C%2C+1002+h%2C+128+MPa_1_14;precipitateGeometryMeasurementProcess_4909;190+%C2%B0C%2C+1002+h%2C+128+MPa_1_14_12;2320;636.972;977.728;188.752;65.58;45.043;4.0762453384;L_190+%C2%B0C%2C+1002+h%2C+128+MPa_1_14;ImageJ;;;
1002;190;128;190 °C, 1002 h, 128 MPa;190+%C2%B0C%2C+1002+h%2C+128+MPa_1;tEMProcess_4910;tEM;STEM_JEOL_JEM_2200_FS;JEOL;0.0225;190+%C2%B0C%2C+1002+h%2C+128+MPa_1_14;precipitateGeometryMeasurementProcess_4910;190+%C2%B0C%2C+1002+h%2C+128+MPa_1_14_13;1008;1414.516;1066.996;121.054;39.48;32.508;2.6868695946;L_190+%C2%B0C%2C+1002+h%2C+128+MPa_1_14;ImageJ;;;
1002;190;128;190 °C, 1002 h, 128 MPa;190+%C2%B0C%2C+1002+h%2C+128+MPa_1;tEMProcess_4911;tEM;STEM_JEOL_JEM_2200_FS;JEOL;0.0225;190+%C2%B0C%2C+1002+h%2C+128+MPa_1_14;precipitateGeometryMeasurementProcess_4911;190+%C2%B0C%2C+1002+h%2C+128+MPa_1_14_14;357;1004.097;1112.567;74.527;29.198;15.568;1.5990072423;L_190+%C2%B0C%2C+1002+h%2C+128+MPa_1_14;ImageJ;;;
1002;190;128;190 °C, 1002 h, 128 MPa;190+%C2%B0C%2C+1002+h%2C+128+MPa_1;tEMProcess_4912;tEM;STEM_JEOL_JEM_2200_FS;JEOL;0.0225;190+%C2%B0C%2C+1002+h%2C+128+MPa_1_14;precipitateGeometryMeasurementProcess_4912;190+%C2%B0C%2C+1002+h%2C+128+MPa_1_14_15;2569;1772.419;1228.681;189.48;61.033;53.594;4.2894180487;L_190+%C2%B0C%2C+1002+h%2C+128+MPa_1_14;ImageJ;;;
1002;190;128;190 °C, 1002 h, 128 MPa;190+%C2%B0C%2C+1002+h%2C+128+MPa_1;tEMProcess_4913;tEM;STEM_JEOL_JEM_2200_FS;JEOL;0.0225;190+%C2%B0C%2C+1002+h%2C+128+MPa_1_14;precipitateGeometryMeasurementProcess_4913;190+%C2%B0C%2C+1002+h%2C+128+MPa_1_14_16;1211;1509.491;1281.242;129.296;43.689;35.293;2.9450209887;L_190+%C2%B0C%2C+1002+h%2C+128+MPa_1_14;ImageJ;;;
1002;190;128;190 °C, 1002 h, 128 MPa;190+%C2%B0C%2C+1002+h%2C+128+MPa_1;tEMProcess_4914;tEM;STEM_JEOL_JEM_2200_FS;JEOL;0.0225;190+%C2%B0C%2C+1002+h%2C+128+MPa_1_14;precipitateGeometryMeasurementProcess_4914;190+%C2%B0C%2C+1002+h%2C+128+MPa_1_14_17;4837;171.386;1460.262;268.836;89.482;68.826;5.8857846281;L_190+%C2%B0C%2C+1002+h%2C+128+MPa_1_14;ImageJ;;;
1002;190;128;190 °C, 1002 h, 128 MPa;190+%C2%B0C%2C+1002+h%2C+128+MPa_1;tEMProcess_4915;tEM;STEM_JEOL_JEM_2200_FS;JEOL;0.0225;190+%C2%B0C%2C+1002+h%2C+128+MPa_1_14;precipitateGeometryMeasurementProcess_4915;190+%C2%B0C%2C+1002+h%2C+128+MPa_1_14_18;7598;542.864;1542.96;337.99;113.038;85.583;7.3767653204;L_190+%C2%B0C%2C+1002+h%2C+128+MPa_1_14;ImageJ;;;
1002;190;128;190 °C, 1002 h, 128 MPa;190+%C2%B0C%2C+1002+h%2C+128+MPa_1;tEMProcess_4916;tEM;STEM_JEOL_JEM_2200_FS;JEOL;0.0225;190+%C2%B0C%2C+1002+h%2C+128+MPa_1_14;precipitateGeometryMeasurementProcess_4916;190+%C2%B0C%2C+1002+h%2C+128+MPa_1_14_19;1061;1241.108;1628.149;121.296;38.123;35.435;2.7566016683;L_190+%C2%B0C%2C+1002+h%2C+128+MPa_1_14;ImageJ;;;
1002;190;128;190 °C, 1002 h, 128 MPa;190+%C2%B0C%2C+1002+h%2C+128+MPa_1;tEMProcess_4917;tEM;STEM_JEOL_JEM_2200_FS;JEOL;0.0225;190+%C2%B0C%2C+1002+h%2C+128+MPa_1_14;precipitateGeometryMeasurementProcess_4917;190+%C2%B0C%2C+1002+h%2C+128+MPa_1_14_20;712;890.986;1703.836;105.054;41.133;22.039;2.2581683677;L_190+%C2%B0C%2C+1002+h%2C+128+MPa_1_14;ImageJ;;;
1002;190;128;190 °C, 1002 h, 128 MPa;190+%C2%B0C%2C+1002+h%2C+128+MPa_1;tEMProcess_4918;tEM;STEM_JEOL_JEM_2200_FS;JEOL;0.0225;190+%C2%B0C%2C+1002+h%2C+128+MPa_1_14;precipitateGeometryMeasurementProcess_4918;190+%C2%B0C%2C+1002+h%2C+128+MPa_1_14_21;2113;541.11;1822.47;223.321;99.461;27.049;3.8901475247;L_190+%C2%B0C%2C+1002+h%2C+128+MPa_1_14;ImageJ;;;
1002;190;128;190 °C, 1002 h, 128 MPa;190+%C2%B0C%2C+1002+h%2C+128+MPa_1;tEMProcess_4919;tEM;STEM_JEOL_JEM_2200_FS;JEOL;0.0225;190+%C2%B0C%2C+1002+h%2C+128+MPa_1_14;precipitateGeometryMeasurementProcess_4919;190+%C2%B0C%2C+1002+h%2C+128+MPa_1_14_22;6812;1214.731;1877.97;333.321;120.14;72.193;6.9847946466;L_190+%C2%B0C%2C+1002+h%2C+128+MPa_1_14;ImageJ;;;
1002;190;128;190 °C, 1002 h, 128 MPa;190+%C2%B0C%2C+1002+h%2C+128+MPa_1;tEMProcess_4920;tEM;STEM_JEOL_JEM_2200_FS;JEOL;0.0225;190+%C2%B0C%2C+1002+h%2C+128+MPa_1_14;precipitateGeometryMeasurementProcess_4920;190+%C2%B0C%2C+1002+h%2C+128+MPa_1_14_23;6749;1099.929;1902.099;325.747;111.492;77.074;6.9524205851;L_190+%C2%B0C%2C+1002+h%2C+128+MPa_1_14;ImageJ;;;
1002;190;128;190 °C, 1002 h, 128 MPa;190+%C2%B0C%2C+1002+h%2C+128+MPa_1;tEMProcess_4921;tEM;STEM_JEOL_JEM_2200_FS;JEOL;0.0225;190+%C2%B0C%2C+1002+h%2C+128+MPa_1_14;precipitateGeometryMeasurementProcess_4921;190+%C2%B0C%2C+1002+h%2C+128+MPa_1_14_24;1235;318.267;2019.624;133.539;46.067;34.134;2.9740605176;L_190+%C2%B0C%2C+1002+h%2C+128+MPa_1_14;ImageJ;;;
1002;190;128;190 °C, 1002 h, 128 MPa;190+%C2%B0C%2C+1002+h%2C+128+MPa_1;tEMProcess_4922;tEM;STEM_JEOL_JEM_2200_FS;JEOL;0.0225;190+%C2%B0C%2C+1002+h%2C+128+MPa_1_15;precipitateGeometryMeasurementProcess_4922;190+%C2%B0C%2C+1002+h%2C+128+MPa_1_15_1;2650;1643.746;95.66;195.723;69.16;48.787;4.3565154612;L_190+%C2%B0C%2C+1002+h%2C+128+MPa_1_15;ImageJ;;;
1002;190;128;190 °C, 1002 h, 128 MPa;190+%C2%B0C%2C+1002+h%2C+128+MPa_1;tEMProcess_4923;tEM;STEM_JEOL_JEM_2200_FS;JEOL;0.0225;190+%C2%B0C%2C+1002+h%2C+128+MPa_1_15;precipitateGeometryMeasurementProcess_4923;190+%C2%B0C%2C+1002+h%2C+128+MPa_1_15_2;1784;594.394;102.586;160.853;54.681;41.54;3.5744872124;L_190+%C2%B0C%2C+1002+h%2C+128+MPa_1_15;ImageJ;;;
1002;190;128;190 °C, 1002 h, 128 MPa;190+%C2%B0C%2C+1002+h%2C+128+MPa_1;tEMProcess_4924;tEM;STEM_JEOL_JEM_2200_FS;JEOL;0.0225;190+%C2%B0C%2C+1002+h%2C+128+MPa_1_15;precipitateGeometryMeasurementProcess_4924;190+%C2%B0C%2C+1002+h%2C+128+MPa_1_15_3;2245;95.226;160.317;182.167;57.351;49.841;4.0098164703;L_190+%C2%B0C%2C+1002+h%2C+128+MPa_1_15;ImageJ;;;
1002;190;128;190 °C, 1002 h, 128 MPa;190+%C2%B0C%2C+1002+h%2C+128+MPa_1;tEMProcess_4925;tEM;STEM_JEOL_JEM_2200_FS;JEOL;0.0225;190+%C2%B0C%2C+1002+h%2C+128+MPa_1_15;precipitateGeometryMeasurementProcess_4925;190+%C2%B0C%2C+1002+h%2C+128+MPa_1_15_4;1847;1624.862;178.954;165.782;53.646;43.837;3.6370541782;L_190+%C2%B0C%2C+1002+h%2C+128+MPa_1_15;ImageJ;;;
1002;190;128;190 °C, 1002 h, 128 MPa;190+%C2%B0C%2C+1002+h%2C+128+MPa_1;tEMProcess_4926;tEM;STEM_JEOL_JEM_2200_FS;JEOL;0.0225;190+%C2%B0C%2C+1002+h%2C+128+MPa_1_15;precipitateGeometryMeasurementProcess_4926;190+%C2%B0C%2C+1002+h%2C+128+MPa_1_15_5;4706;1396.985;242.023;269.765;81.108;73.875;5.8055354877;L_190+%C2%B0C%2C+1002+h%2C+128+MPa_1_15;ImageJ;;;
1002;190;128;190 °C, 1002 h, 128 MPa;190+%C2%B0C%2C+1002+h%2C+128+MPa_1;tEMProcess_4927;tEM;STEM_JEOL_JEM_2200_FS;JEOL;0.0225;190+%C2%B0C%2C+1002+h%2C+128+MPa_1_15;precipitateGeometryMeasurementProcess_4927;190+%C2%B0C%2C+1002+h%2C+128+MPa_1_15_6;343;1732.378;309.981;69.598;24.015;18.185;1.5673405969;L_190+%C2%B0C%2C+1002+h%2C+128+MPa_1_15;ImageJ;;;
1002;190;128;190 °C, 1002 h, 128 MPa;190+%C2%B0C%2C+1002+h%2C+128+MPa_1;tEMProcess_4928;tEM;STEM_JEOL_JEM_2200_FS;JEOL;0.0225;190+%C2%B0C%2C+1002+h%2C+128+MPa_1_15;precipitateGeometryMeasurementProcess_4928;190+%C2%B0C%2C+1002+h%2C+128+MPa_1_15_7;2047;493.596;408.003;173.681;58.338;44.676;3.8289107567;L_190+%C2%B0C%2C+1002+h%2C+128+MPa_1_15;ImageJ;;;
1002;190;128;190 °C, 1002 h, 128 MPa;190+%C2%B0C%2C+1002+h%2C+128+MPa_1;tEMProcess_4929;tEM;STEM_JEOL_JEM_2200_FS;JEOL;0.0225;190+%C2%B0C%2C+1002+h%2C+128+MPa_1_15;precipitateGeometryMeasurementProcess_4929;190+%C2%B0C%2C+1002+h%2C+128+MPa_1_15_8;3419;314.696;452.31;228.551;72.869;59.74;4.9484122473;L_190+%C2%B0C%2C+1002+h%2C+128+MPa_1_15;ImageJ;;;
1002;190;128;190 °C, 1002 h, 128 MPa;190+%C2%B0C%2C+1002+h%2C+128+MPa_1;tEMProcess_4930;tEM;STEM_JEOL_JEM_2200_FS;JEOL;0.0225;190+%C2%B0C%2C+1002+h%2C+128+MPa_1_15;precipitateGeometryMeasurementProcess_4930;190+%C2%B0C%2C+1002+h%2C+128+MPa_1_15_9;1077;1043.232;510.033;124.711;42.989;31.899;2.7773088264;L_190+%C2%B0C%2C+1002+h%2C+128+MPa_1_15;ImageJ;;;
1002;190;128;190 °C, 1002 h, 128 MPa;190+%C2%B0C%2C+1002+h%2C+128+MPa_1;tEMProcess_4931;tEM;STEM_JEOL_JEM_2200_FS;JEOL;0.0225;190+%C2%B0C%2C+1002+h%2C+128+MPa_1_15;precipitateGeometryMeasurementProcess_4931;190+%C2%B0C%2C+1002+h%2C+128+MPa_1_15_10;1746;1894.392;598.95;160.752;58.181;38.21;3.5362132117;L_190+%C2%B0C%2C+1002+h%2C+128+MPa_1_15;ImageJ;;;
1002;190;128;190 °C, 1002 h, 128 MPa;190+%C2%B0C%2C+1002+h%2C+128+MPa_1;tEMProcess_4932;tEM;STEM_JEOL_JEM_2200_FS;JEOL;0.0225;190+%C2%B0C%2C+1002+h%2C+128+MPa_1_15;precipitateGeometryMeasurementProcess_4932;190+%C2%B0C%2C+1002+h%2C+128+MPa_1_15_11;4541;896.464;730.206;255.865;87.952;65.738;5.7028516416;L_190+%C2%B0C%2C+1002+h%2C+128+MPa_1_15;ImageJ;;;
1002;190;128;190 °C, 1002 h, 128 MPa;190+%C2%B0C%2C+1002+h%2C+128+MPa_1;tEMProcess_4933;tEM;STEM_JEOL_JEM_2200_FS;JEOL;0.0225;190+%C2%B0C%2C+1002+h%2C+128+MPa_1_15;precipitateGeometryMeasurementProcess_4933;190+%C2%B0C%2C+1002+h%2C+128+MPa_1_15_12;1739;227.003;1090.616;161.782;54.984;40.269;3.5291174636;L_190+%C2%B0C%2C+1002+h%2C+128+MPa_1_15;ImageJ;;;
1002;190;128;190 °C, 1002 h, 128 MPa;190+%C2%B0C%2C+1002+h%2C+128+MPa_1;tEMProcess_4934;tEM;STEM_JEOL_JEM_2200_FS;JEOL;0.0225;190+%C2%B0C%2C+1002+h%2C+128+MPa_1_15;precipitateGeometryMeasurementProcess_4934;190+%C2%B0C%2C+1002+h%2C+128+MPa_1_15_13;2578;276.542;1204.176;194.024;63.847;51.411;4.2969250573;L_190+%C2%B0C%2C+1002+h%2C+128+MPa_1_15;ImageJ;;;
1002;190;128;190 °C, 1002 h, 128 MPa;190+%C2%B0C%2C+1002+h%2C+128+MPa_1;tEMProcess_4935;tEM;STEM_JEOL_JEM_2200_FS;JEOL;0.0225;190+%C2%B0C%2C+1002+h%2C+128+MPa_1_15;precipitateGeometryMeasurementProcess_4935;190+%C2%B0C%2C+1002+h%2C+128+MPa_1_15_14;657;1317.989;1207.78;122.468;39.002;21.448;2.1691970617;L_190+%C2%B0C%2C+1002+h%2C+128+MPa_1_15;ImageJ;;;
1002;190;128;190 °C, 1002 h, 128 MPa;190+%C2%B0C%2C+1002+h%2C+128+MPa_1;tEMProcess_4936;tEM;STEM_JEOL_JEM_2200_FS;JEOL;0.0225;190+%C2%B0C%2C+1002+h%2C+128+MPa_1_15;precipitateGeometryMeasurementProcess_4936;190+%C2%B0C%2C+1002+h%2C+128+MPa_1_15_15;1269;1803.941;1215.045;152.368;60.077;26.894;3.0147210526;L_190+%C2%B0C%2C+1002+h%2C+128+MPa_1_15;ImageJ;;;
1002;190;128;190 °C, 1002 h, 128 MPa;190+%C2%B0C%2C+1002+h%2C+128+MPa_1;tEMProcess_4937;tEM;STEM_JEOL_JEM_2200_FS;JEOL;0.0225;190+%C2%B0C%2C+1002+h%2C+128+MPa_1_15;precipitateGeometryMeasurementProcess_4937;190+%C2%B0C%2C+1002+h%2C+128+MPa_1_15_16;1082;1550.012;1307.921;126.468;45.561;30.237;2.7837482248;L_190+%C2%B0C%2C+1002+h%2C+128+MPa_1_15;ImageJ;;;
1002;190;128;190 °C, 1002 h, 128 MPa;190+%C2%B0C%2C+1002+h%2C+128+MPa_1;tEMProcess_4938;tEM;STEM_JEOL_JEM_2200_FS;JEOL;0.0225;190+%C2%B0C%2C+1002+h%2C+128+MPa_1_15;precipitateGeometryMeasurementProcess_4938;190+%C2%B0C%2C+1002+h%2C+128+MPa_1_15_17;1031;530.305;1486.164;125.882;46.099;28.476;2.7173504715;L_190+%C2%B0C%2C+1002+h%2C+128+MPa_1_15;ImageJ;;;
1002;190;128;190 °C, 1002 h, 128 MPa;190+%C2%B0C%2C+1002+h%2C+128+MPa_1;tEMProcess_4939;tEM;STEM_JEOL_JEM_2200_FS;JEOL;0.0225;190+%C2%B0C%2C+1002+h%2C+128+MPa_1_15;precipitateGeometryMeasurementProcess_4939;190+%C2%B0C%2C+1002+h%2C+128+MPa_1_15_18;1093;1915.284;1561.163;122.711;40.365;34.477;2.7978627336;L_190+%C2%B0C%2C+1002+h%2C+128+MPa_1_15;ImageJ;;;
1002;190;128;190 °C, 1002 h, 128 MPa;190+%C2%B0C%2C+1002+h%2C+128+MPa_1;tEMProcess_4940;tEM;STEM_JEOL_JEM_2200_FS;JEOL;0.0225;190+%C2%B0C%2C+1002+h%2C+128+MPa_1_15;precipitateGeometryMeasurementProcess_4940;190+%C2%B0C%2C+1002+h%2C+128+MPa_1_15_19;694;1369.112;1626.372;98.184;32.892;26.865;2.2294413813;L_190+%C2%B0C%2C+1002+h%2C+128+MPa_1_15;ImageJ;;;
1002;190;128;190 °C, 1002 h, 128 MPa;190+%C2%B0C%2C+1002+h%2C+128+MPa_1;tEMProcess_4941;tEM;STEM_JEOL_JEM_2200_FS;JEOL;0.0225;190+%C2%B0C%2C+1002+h%2C+128+MPa_1_15;precipitateGeometryMeasurementProcess_4941;190+%C2%B0C%2C+1002+h%2C+128+MPa_1_15_20;1015;117.873;1642.223;126.711;48.588;26.598;2.6961828621;L_190+%C2%B0C%2C+1002+h%2C+128+MPa_1_15;ImageJ;;;
1002;190;128;190 °C, 1002 h, 128 MPa;190+%C2%B0C%2C+1002+h%2C+128+MPa_1;tEMProcess_4942;tEM;STEM_JEOL_JEM_2200_FS;JEOL;0.0225;190+%C2%B0C%2C+1002+h%2C+128+MPa_1_15;precipitateGeometryMeasurementProcess_4942;190+%C2%B0C%2C+1002+h%2C+128+MPa_1_15_21;1472;899.585;1874.914;148.024;53.802;34.835;3.2469098279;L_190+%C2%B0C%2C+1002+h%2C+128+MPa_1_15;ImageJ;;;
1002;190;128;190 °C, 1002 h, 128 MPa;190+%C2%B0C%2C+1002+h%2C+128+MPa_1;tEMProcess_4943;tEM;STEM_JEOL_JEM_2200_FS;JEOL;0.0225;190+%C2%B0C%2C+1002+h%2C+128+MPa_1_15;precipitateGeometryMeasurementProcess_4943;190+%C2%B0C%2C+1002+h%2C+128+MPa_1_15_22;1350;465.99;1889.066;138.51;44.44;38.679;3.1094473452;L_190+%C2%B0C%2C+1002+h%2C+128+MPa_1_15;ImageJ;;;
1002;190;128;190 °C, 1002 h, 128 MPa;190+%C2%B0C%2C+1002+h%2C+128+MPa_1;tEMProcess_4944;tEM;STEM_JEOL_JEM_2200_FS;JEOL;0.0225;190+%C2%B0C%2C+1002+h%2C+128+MPa_1_16;precipitateGeometryMeasurementProcess_4944;190+%C2%B0C%2C+1002+h%2C+128+MPa_1_16_1;7651;643.109;365.113;353.99;120.58;80.789;7.4024489956;L_190+%C2%B0C%2C+1002+h%2C+128+MPa_1_16;ImageJ;;;
1002;190;128;190 °C, 1002 h, 128 MPa;190+%C2%B0C%2C+1002+h%2C+128+MPa_1;tEMProcess_4945;tEM;STEM_JEOL_JEM_2200_FS;JEOL;0.0225;190+%C2%B0C%2C+1002+h%2C+128+MPa_1_16;precipitateGeometryMeasurementProcess_4945;190+%C2%B0C%2C+1002+h%2C+128+MPa_1_16_2;1732;509.158;403.529;155.338;50.776;43.431;3.5220074197;L_190+%C2%B0C%2C+1002+h%2C+128+MPa_1_16;ImageJ;;;
1002;190;128;190 °C, 1002 h, 128 MPa;190+%C2%B0C%2C+1002+h%2C+128+MPa_1;tEMProcess_4946;tEM;STEM_JEOL_JEM_2200_FS;JEOL;0.0225;190+%C2%B0C%2C+1002+h%2C+128+MPa_1_16;precipitateGeometryMeasurementProcess_4946;190+%C2%B0C%2C+1002+h%2C+128+MPa_1_16_3;5977;1058.079;530.51;303.765;105.345;72.24;6.5427142127;L_190+%C2%B0C%2C+1002+h%2C+128+MPa_1_16;ImageJ;;;
1002;190;128;190 °C, 1002 h, 128 MPa;190+%C2%B0C%2C+1002+h%2C+128+MPa_1;tEMProcess_4947;tEM;STEM_JEOL_JEM_2200_FS;JEOL;0.0225;190+%C2%B0C%2C+1002+h%2C+128+MPa_1_16;precipitateGeometryMeasurementProcess_4947;190+%C2%B0C%2C+1002+h%2C+128+MPa_1_16_4;370;82.362;517.786;71.841;24.436;19.279;1.6278604985;L_190+%C2%B0C%2C+1002+h%2C+128+MPa_1_16;ImageJ;;;
1002;190;128;190 °C, 1002 h, 128 MPa;190+%C2%B0C%2C+1002+h%2C+128+MPa_1;tEMProcess_4948;tEM;STEM_JEOL_JEM_2200_FS;JEOL;0.0225;190+%C2%B0C%2C+1002+h%2C+128+MPa_1_16;precipitateGeometryMeasurementProcess_4948;190+%C2%B0C%2C+1002+h%2C+128+MPa_1_16_5;886;118.018;531.756;114.225;40.981;27.527;2.5190290949;L_190+%C2%B0C%2C+1002+h%2C+128+MPa_1_16;ImageJ;;;
