Repository: materialdigital/demo-orowan

# demo-orowan

This repository hosts a Jupyter notebook demonstrator that is based on an ontological framework. This framework is structured around the Platform MaterialDigital Core Ontology (PMDco), Tensile Test Ontology (TTO), and Precipitate Geometry Ontology (PGO). This approach allows for a nuanced exploration and demonstration of the Orowan correlation in materials science. This example is provided by the PMD core team.

For more information on these ontologies and the underlying framework, please visit:
- PMDco: [Platform MaterialDigital Core Ontology](https://github.com/materialdigital/core-ontology).

File: data/TEM_data.csv (part 35 of 41)
specimenAgingtime;specimenAgingT;specimenCreepStress;specimenMaterialStateName;specimen_ID;tEMProcess;transmissionElectronMicroscope;manufacturerSeries;tEMManufacturer;calibrationFactor;dFImage_ID;precipitateGeometryMeasurement;particleNumber;particleArea;weightedXPositionCentralPoint;weightedYPositionCentralPoint;perimeter;elipseFitMajorAxis;elipseFitMinorAxis;particleRadius_nm;labDFImage_ID;softwareAgent;;;
1002;190;128;190 °C, 1002 h, 128 MPa;190+%C2%B0C%2C+1002+h%2C+128+MPa_1;tEMProcess_4949;tEM;STEM_JEOL_JEM_2200_FS;JEOL;0.0225;190+%C2%B0C%2C+1002+h%2C+128+MPa_1_16;precipitateGeometryMeasurementProcess_4949;190+%C2%B0C%2C+1002+h%2C+128+MPa_1_16_6;3615;1563.411;598.801;241.179;83.746;54.961;5.0882738102;L_190+%C2%B0C%2C+1002+h%2C+128+MPa_1_16;ImageJ;;;
1002;190;128;190 °C, 1002 h, 128 MPa;190+%C2%B0C%2C+1002+h%2C+128+MPa_1;tEMProcess_4950;tEM;STEM_JEOL_JEM_2200_FS;JEOL;0.0225;190+%C2%B0C%2C+1002+h%2C+128+MPa_1_16;precipitateGeometryMeasurementProcess_4950;190+%C2%B0C%2C+1002+h%2C+128+MPa_1_16_7;1495;1866.446;588.222;145.924;51.42;37.019;3.2721779897;L_190+%C2%B0C%2C+1002+h%2C+128+MPa_1_16;ImageJ;;;
1002;190;128;190 °C, 1002 h, 128 MPa;190+%C2%B0C%2C+1002+h%2C+128+MPa_1;tEMProcess_4951;tEM;STEM_JEOL_JEM_2200_FS;JEOL;0.0225;190+%C2%B0C%2C+1002+h%2C+128+MPa_1_16;precipitateGeometryMeasurementProcess_4951;190+%C2%B0C%2C+1002+h%2C+128+MPa_1_16_8;7203;1210.075;638.861;344.333;121.925;75.219;7.1824569250;L_190+%C2%B0C%2C+1002+h%2C+128+MPa_1_16;ImageJ;;;
1002;190;128;190 °C, 1002 h, 128 MPa;190+%C2%B0C%2C+1002+h%2C+128+MPa_1;tEMProcess_4952;tEM;STEM_JEOL_JEM_2200_FS;JEOL;0.0225;190+%C2%B0C%2C+1002+h%2C+128+MPa_1_16;precipitateGeometryMeasurementProcess_4952;190+%C2%B0C%2C+1002+h%2C+128+MPa_1_16_9;1457;1944.905;720.801;146.368;51.525;36.004;3.2303241082;L_190+%C2%B0C%2C+1002+h%2C+128+MPa_1_16;ImageJ;;;
1002;190;128;190 °C, 1002 h, 128 MPa;190+%C2%B0C%2C+1002+h%2C+128+MPa_1;tEMProcess_4953;tEM;STEM_JEOL_JEM_2200_FS;JEOL;0.0225;190+%C2%B0C%2C+1002+h%2C+128+MPa_1_16;precipitateGeometryMeasurementProcess_4953;190+%C2%B0C%2C+1002+h%2C+128+MPa_1_16_10;2973;198.514;964.67;210.451;73.456;51.532;4.6143844727;L_190+%C2%B0C%2C+1002+h%2C+128+MPa_1_16;ImageJ;;;
1002;190;128;190 °C, 1002 h, 128 MPa;190+%C2%B0C%2C+1002+h%2C+128+MPa_1;tEMProcess_4954;tEM;STEM_JEOL_JEM_2200_FS;JEOL;0.0225;190+%C2%B0C%2C+1002+h%2C+128+MPa_1_16;precipitateGeometryMeasurementProcess_4954;190+%C2%B0C%2C+1002+h%2C+128+MPa_1_16_11;4399;1603.352;991.714;258.25;87.745;63.833;5.6129775307;L_190+%C2%B0C%2C+1002+h%2C+128+MPa_1_16;ImageJ;;;
1002;190;128;190 °C, 1002 h, 128 MPa;190+%C2%B0C%2C+1002+h%2C+128+MPa_1;tEMProcess_4955;tEM;STEM_JEOL_JEM_2200_FS;JEOL;0.0225;190+%C2%B0C%2C+1002+h%2C+128+MPa_1_16;precipitateGeometryMeasurementProcess_4955;190+%C2%B0C%2C+1002+h%2C+128+MPa_1_16_12;2835;1918.573;971.575;207.823;72.999;49.448;4.5060172952;L_190+%C2%B0C%2C+1002+h%2C+128+MPa_1_16;ImageJ;;;
1002;190;128;190 °C, 1002 h, 128 MPa;190+%C2%B0C%2C+1002+h%2C+128+MPa_1;tEMProcess_4956;tEM;STEM_JEOL_JEM_2200_FS;JEOL;0.0225;190+%C2%B0C%2C+1002+h%2C+128+MPa_1_16;precipitateGeometryMeasurementProcess_4956;190+%C2%B0C%2C+1002+h%2C+128+MPa_1_16_13;8074;622.922;1026.349;372.032;139.032;73.941;7.6043254450;L_190+%C2%B0C%2C+1002+h%2C+128+MPa_1_16;ImageJ;;;
1002;190;128;190 °C, 1002 h, 128 MPa;190+%C2%B0C%2C+1002+h%2C+128+MPa_1;tEMProcess_4957;tEM;STEM_JEOL_JEM_2200_FS;JEOL;0.0225;190+%C2%B0C%2C+1002+h%2C+128+MPa_1_16;precipitateGeometryMeasurementProcess_4957;190+%C2%B0C%2C+1002+h%2C+128+MPa_1_16_14;2432;1072.591;1035.941;185.924;60.39;51.275;4.1734778030;L_190+%C2%B0C%2C+1002+h%2C+128+MPa_1_16;ImageJ;;;
1002;190;128;190 °C, 1002 h, 128 MPa;190+%C2%B0C%2C+1002+h%2C+128+MPa_1;tEMProcess_4958;tEM;STEM_JEOL_JEM_2200_FS;JEOL;0.0225;190+%C2%B0C%2C+1002+h%2C+128+MPa_1_16;precipitateGeometryMeasurementProcess_4958;190+%C2%B0C%2C+1002+h%2C+128+MPa_1_16_15;2280;181.348;1048.114;182.61;58.796;49.373;4.0409525067;L_190+%C2%B0C%2C+1002+h%2C+128+MPa_1_16;ImageJ;;;
1002;190;128;190 °C, 1002 h, 128 MPa;190+%C2%B0C%2C+1002+h%2C+128+MPa_1;tEMProcess_4959;tEM;STEM_JEOL_JEM_2200_FS;JEOL;0.0225;190+%C2%B0C%2C+1002+h%2C+128+MPa_1_16;precipitateGeometryMeasurementProcess_4959;190+%C2%B0C%2C+1002+h%2C+128+MPa_1_16_16;4930;1386.694;1123.626;287.421;105.253;59.638;5.9420976199;L_190+%C2%B0C%2C+1002+h%2C+128+MPa_1_16;ImageJ;;;
1002;190;128;190 °C, 1002 h, 128 MPa;190+%C2%B0C%2C+1002+h%2C+128+MPa_1;tEMProcess_4960;tEM;STEM_JEOL_JEM_2200_FS;JEOL;0.0225;190+%C2%B0C%2C+1002+h%2C+128+MPa_1_16;precipitateGeometryMeasurementProcess_4960;190+%C2%B0C%2C+1002+h%2C+128+MPa_1_16_17;4169;1598.698;1122.142;246.208;78.671;67.473;5.4642715067;L_190+%C2%B0C%2C+1002+h%2C+128+MPa_1_16;ImageJ;;;
1002;190;128;190 °C, 1002 h, 128 MPa;190+%C2%B0C%2C+1002+h%2C+128+MPa_1;tEMProcess_4961;tEM;STEM_JEOL_JEM_2200_FS;JEOL;0.0225;190+%C2%B0C%2C+1002+h%2C+128+MPa_1_16;precipitateGeometryMeasurementProcess_4961;190+%C2%B0C%2C+1002+h%2C+128+MPa_1_16_18;553;291.048;1180.688;88.669;30.755;22.894;1.9901182776;L_190+%C2%B0C%2C+1002+h%2C+128+MPa_1_16;ImageJ;;;
1002;190;128;190 °C, 1002 h, 128 MPa;190+%C2%B0C%2C+1002+h%2C+128+MPa_1;tEMProcess_4962;tEM;STEM_JEOL_JEM_2200_FS;JEOL;0.0225;190+%C2%B0C%2C+1002+h%2C+128+MPa_1_16;precipitateGeometryMeasurementProcess_4962;190+%C2%B0C%2C+1002+h%2C+128+MPa_1_16_19;2036;1261.197;1346.292;170.652;54.224;47.808;3.8186091560;L_190+%C2%B0C%2C+1002+h%2C+128+MPa_1_16;ImageJ;;;
1002;190;128;190 °C, 1002 h, 128 MPa;190+%C2%B0C%2C+1002+h%2C+128+MPa_1;tEMProcess_4963;tEM;STEM_JEOL_JEM_2200_FS;JEOL;0.0225;190+%C2%B0C%2C+1002+h%2C+128+MPa_1_16;precipitateGeometryMeasurementProcess_4963;190+%C2%B0C%2C+1002+h%2C+128+MPa_1_16_20;1625;631.566;1446.67;152.368;48.457;42.698;3.4114813811;L_190+%C2%B0C%2C+1002+h%2C+128+MPa_1_16;ImageJ;;;
1002;190;128;190 °C, 1002 h, 128 MPa;190+%C2%B0C%2C+1002+h%2C+128+MPa_1;tEMProcess_4964;tEM;STEM_JEOL_JEM_2200_FS;JEOL;0.0225;190+%C2%B0C%2C+1002+h%2C+128+MPa_1_16;precipitateGeometryMeasurementProcess_4964;190+%C2%B0C%2C+1002+h%2C+128+MPa_1_16_21;1886;453.15;1471.598;167.823;56.786;42.287;3.6752523750;L_190+%C2%B0C%2C+1002+h%2C+128+MPa_1_16;ImageJ;;;
1002;190;128;190 °C, 1002 h, 128 MPa;190+%C2%B0C%2C+1002+h%2C+128+MPa_1;tEMProcess_4965;tEM;STEM_JEOL_JEM_2200_FS;JEOL;0.0225;190+%C2%B0C%2C+1002+h%2C+128+MPa_1_16;precipitateGeometryMeasurementProcess_4965;190+%C2%B0C%2C+1002+h%2C+128+MPa_1_16_22;3395;597.735;1520.099;232.25;87.762;49.254;4.9310137326;L_190+%C2%B0C%2C+1002+h%2C+128+MPa_1_16;ImageJ;;;
1002;190;128;190 °C, 1002 h, 128 MPa;190+%C2%B0C%2C+1002+h%2C+128+MPa_1;tEMProcess_4966;tEM;STEM_JEOL_JEM_2200_FS;JEOL;0.0225;190+%C2%B0C%2C+1002+h%2C+128+MPa_1_16;precipitateGeometryMeasurementProcess_4966;190+%C2%B0C%2C+1002+h%2C+128+MPa_1_16_23;10380;1694.078;1539.939;411.061;143.855;91.872;8.6221385931;L_190+%C2%B0C%2C+1002+h%2C+128+MPa_1_16;ImageJ;;;
1002;190;128;190 °C, 1002 h, 128 MPa;190+%C2%B0C%2C+1002+h%2C+128+MPa_1;tEMProcess_4967;tEM;STEM_JEOL_JEM_2200_FS;JEOL;0.0225;190+%C2%B0C%2C+1002+h%2C+128+MPa_1_16;precipitateGeometryMeasurementProcess_4967;190+%C2%B0C%2C+1002+h%2C+128+MPa_1_16_24;15129;682.454;1716.483;498.215;188.113;102.4;10.4092978165;L_190+%C2%B0C%2C+1002+h%2C+128+MPa_1_16;ImageJ;;;
1002;190;128;190 °C, 1002 h, 128 MPa;190+%C2%B0C%2C+1002+h%2C+128+MPa_1;tEMProcess_4968;tEM;STEM_JEOL_JEM_2200_FS;JEOL;0.0225;190+%C2%B0C%2C+1002+h%2C+128+MPa_1_16;precipitateGeometryMeasurementProcess_4968;190+%C2%B0C%2C+1002+h%2C+128+MPa_1_16_25;773;1139.945;1710.622;103.154;34.308;28.687;2.3529140859;L_190+%C2%B0C%2C+1002+h%2C+128+MPa_1_16;ImageJ;;;
1002;190;128;190 °C, 1002 h, 128 MPa;190+%C2%B0C%2C+1002+h%2C+128+MPa_1;tEMProcess_4969;tEM;STEM_JEOL_JEM_2200_FS;JEOL;0.0225;190+%C2%B0C%2C+1002+h%2C+128+MPa_1_16;precipitateGeometryMeasurementProcess_4969;190+%C2%B0C%2C+1002+h%2C+128+MPa_1_16_26;7123;1240.909;1973.252;336.333;102.329;88.629;7.1424596382;L_190+%C2%B0C%2C+1002+h%2C+128+MPa_1_16;ImageJ;;;
1002;190;128;190 °C, 1002 h, 128 MPa;190+%C2%B0C%2C+1002+h%2C+128+MPa_1;tEMProcess_4970;tEM;STEM_JEOL_JEM_2200_FS;JEOL;0.0225;190+%C2%B0C%2C+1002+h%2C+128+MPa_1_17;precipitateGeometryMeasurementProcess_4970;190+%C2%B0C%2C+1002+h%2C+128+MPa_1_17_1;6866;118.881;142.345;362.777;107.072;81.646;7.0124248850;L_190+%C2%B0C%2C+1002+h%2C+128+MPa_1_17;ImageJ;;;
1002;190;128;190 °C, 1002 h, 128 MPa;190+%C2%B0C%2C+1002+h%2C+128+MPa_1;tEMProcess_4971;tEM;STEM_JEOL_JEM_2200_FS;JEOL;0.0225;190+%C2%B0C%2C+1002+h%2C+128+MPa_1_17;precipitateGeometryMeasurementProcess_4971;190+%C2%B0C%2C+1002+h%2C+128+MPa_1_17_2;1250;1336.656;202.426;131.196;41.169;38.659;2.9920671030;L_190+%C2%B0C%2C+1002+h%2C+128+MPa_1_17;ImageJ;;;
1002;190;128;190 °C, 1002 h, 128 MPa;190+%C2%B0C%2C+1002+h%2C+128+MPa_1;tEMProcess_4972;tEM;STEM_JEOL_JEM_2200_FS;JEOL;0.0225;190+%C2%B0C%2C+1002+h%2C+128+MPa_1_17;precipitateGeometryMeasurementProcess_4972;190+%C2%B0C%2C+1002+h%2C+128+MPa_1_17_3;572;1127.516;305.633;91.255;33.304;21.868;2.0240178446;L_190+%C2%B0C%2C+1002+h%2C+128+MPa_1_17;ImageJ;;;
1002;190;128;190 °C, 1002 h, 128 MPa;190+%C2%B0C%2C+1002+h%2C+128+MPa_1;tEMProcess_4973;tEM;STEM_JEOL_JEM_2200_FS;JEOL;0.0225;190+%C2%B0C%2C+1002+h%2C+128+MPa_1_17;precipitateGeometryMeasurementProcess_4973;190+%C2%B0C%2C+1002+h%2C+128+MPa_1_17_4;1383;391.191;359.692;153.782;60.38;29.164;3.1472222488;L_190+%C2%B0C%2C+1002+h%2C+128+MPa_1_17;ImageJ;;;
1002;190;128;190 °C, 1002 h, 128 MPa;190+%C2%B0C%2C+1002+h%2C+128+MPa_1;tEMProcess_4974;tEM;STEM_JEOL_JEM_2200_FS;JEOL;0.0225;190+%C2%B0C%2C+1002+h%2C+128+MPa_1_17;precipitateGeometryMeasurementProcess_4974;190+%C2%B0C%2C+1002+h%2C+128+MPa_1_17_5;1956;1913.973;410.527;192.953;72.62;34.294;3.7428355682;L_190+%C2%B0C%2C+1002+h%2C+128+MPa_1_17;ImageJ;;;
1002;190;128;190 °C, 1002 h, 128 MPa;190+%C2%B0C%2C+1002+h%2C+128+MPa_1;tEMProcess_4975;tEM;STEM_JEOL_JEM_2200_FS;JEOL;0.0225;190+%C2%B0C%2C+1002+h%2C+128+MPa_1_17;precipitateGeometryMeasurementProcess_4975;190+%C2%B0C%2C+1002+h%2C+128+MPa_1_17_6;4579;1126.609;430.108;265.522;92.123;63.287;5.7266632343;L_190+%C2%B0C%2C+1002+h%2C+128+MPa_1_17;ImageJ;;;
1002;190;128;190 °C, 1002 h, 128 MPa;190+%C2%B0C%2C+1002+h%2C+128+MPa_1;tEMProcess_4976;tEM;STEM_JEOL_JEM_2200_FS;JEOL;0.0225;190+%C2%B0C%2C+1002+h%2C+128+MPa_1_17;precipitateGeometryMeasurementProcess_4976;190+%C2%B0C%2C+1002+h%2C+128+MPa_1_17_7;4273;985.089;717.958;252.149;84.612;64.3;5.5320076132;L_190+%C2%B0C%2C+1002+h%2C+128+MPa_1_17;ImageJ;;;
1002;190;128;190 °C, 1002 h, 128 MPa;190+%C2%B0C%2C+1002+h%2C+128+MPa_1;tEMProcess_4977;tEM;STEM_JEOL_JEM_2200_FS;JEOL;0.0225;190+%C2%B0C%2C+1002+h%2C+128+MPa_1_17;precipitateGeometryMeasurementProcess_4977;190+%C2%B0C%2C+1002+h%2C+128+MPa_1_17_8;5748;1584.755;738.06;296.191;109.075;67.097;6.4161528645;L_190+%C2%B0C%2C+1002+h%2C+128+MPa_1_17;ImageJ;;;
1002;190;128;190 °C, 1002 h, 128 MPa;190+%C2%B0C%2C+1002+h%2C+128+MPa_1;tEMProcess_4978;tEM;STEM_JEOL_JEM_2200_FS;JEOL;0.0225;190+%C2%B0C%2C+1002+h%2C+128+MPa_1_17;precipitateGeometryMeasurementProcess_4978;190+%C2%B0C%2C+1002+h%2C+128+MPa_1_17_9;2137;1166.281;819.329;175.095;54.632;49.805;3.9121777954;L_190+%C2%B0C%2C+1002+h%2C+128+MPa_1_17;ImageJ;;;
1002;190;128;190 °C, 1002 h, 128 MPa;190+%C2%B0C%2C+1002+h%2C+128+MPa_1;tEMProcess_4979;tEM;STEM_JEOL_JEM_2200_FS;JEOL;0.0225;190+%C2%B0C%2C+1002+h%2C+128+MPa_1_17;precipitateGeometryMeasurementProcess_4979;190+%C2%B0C%2C+1002+h%2C+128+MPa_1_17_10;2985;516.818;901.388;214.35;72.499;52.423;4.6236876766;L_190+%C2%B0C%2C+1002+h%2C+128+MPa_1_17;ImageJ;;;
1002;190;128;190 °C, 1002 h, 128 MPa;190+%C2%B0C%2C+1002+h%2C+128+MPa_1;tEMProcess_4980;tEM;STEM_JEOL_JEM_2200_FS;JEOL;0.0225;190+%C2%B0C%2C+1002+h%2C+128+MPa_1_17;precipitateGeometryMeasurementProcess_4980;190+%C2%B0C%2C+1002+h%2C+128+MPa_1_17_11;1433;1421.009;920.152;158.51;48.3;37.776;3.2036083570;L_190+%C2%B0C%2C+1002+h%2C+128+MPa_1_17;ImageJ;;;
1002;190;128;190 °C, 1002 h, 128 MPa;190+%C2%B0C%2C+1002+h%2C+128+MPa_1;tEMProcess_4981;tEM;STEM_JEOL_JEM_2200_FS;JEOL;0.0225;190+%C2%B0C%2C+1002+h%2C+128+MPa_1_17;precipitateGeometryMeasurementProcess_4981;190+%C2%B0C%2C+1002+h%2C+128+MPa_1_17_12;2748;880.276;966.864;216.167;75.205;46.525;4.4363386100;L_190+%C2%B0C%2C+1002+h%2C+128+MPa_1_17;ImageJ;;;
1002;190;128;190 °C, 1002 h, 128 MPa;190+%C2%B0C%2C+1002+h%2C+128+MPa_1;tEMProcess_4982;tEM;STEM_JEOL_JEM_2200_FS;JEOL;0.0225;190+%C2%B0C%2C+1002+h%2C+128+MPa_1_17;precipitateGeometryMeasurementProcess_4982;190+%C2%B0C%2C+1002+h%2C+128+MPa_1_17_13;249;541.127;1069.906;60.184;20.292;15.624;1.3354142194;L_190+%C2%B0C%2C+1002+h%2C+128+MPa_1_17;ImageJ;;;
1002;190;128;190 °C, 1002 h, 128 MPa;190+%C2%B0C%2C+1002+h%2C+128+MPa_1;tEMProcess_4983;tEM;STEM_JEOL_JEM_2200_FS;JEOL;0.0225;190+%C2%B0C%2C+1002+h%2C+128+MPa_1_17;precipitateGeometryMeasurementProcess_4983;190+%C2%B0C%2C+1002+h%2C+128+MPa_1_17_14;1100;375.675;1208.508;126.853;43.278;32.362;2.8068077389;L_190+%C2%B0C%2C+1002+h%2C+128+MPa_1_17;ImageJ;;;
1002;190;128;190 °C, 1002 h, 128 MPa;190+%C2%B0C%2C+1002+h%2C+128+MPa_1;tEMProcess_4984;tEM;STEM_JEOL_JEM_2200_FS;JEOL;0.0225;190+%C2%B0C%2C+1002+h%2C+128+MPa_1_17;precipitateGeometryMeasurementProcess_4984;190+%C2%B0C%2C+1002+h%2C+128+MPa_1_17_15;7367;1396.321;1314.619;365.061;103.345;90.764;7.2637628650;L_190+%C2%B0C%2C+1002+h%2C+128+MPa_1_17;ImageJ;;;
1002;190;128;190 °C, 1002 h, 128 MPa;190+%C2%B0C%2C+1002+h%2C+128+MPa_1;tEMProcess_4985;tEM;STEM_JEOL_JEM_2200_FS;JEOL;0.0225;190+%C2%B0C%2C+1002+h%2C+128+MPa_1_17;precipitateGeometryMeasurementProcess_4985;190+%C2%B0C%2C+1002+h%2C+128+MPa_1_17_16;8437;405.465;1318.433;349.546;108.563;98.95;7.7733880303;L_190+%C2%B0C%2C+1002+h%2C+128+MPa_1_17;ImageJ;;;
1002;190;128;190 °C, 1002 h, 128 MPa;190+%C2%B0C%2C+1002+h%2C+128+MPa_1;tEMProcess_4986;tEM;STEM_JEOL_JEM_2200_FS;JEOL;0.0225;190+%C2%B0C%2C+1002+h%2C+128+MPa_1_17;precipitateGeometryMeasurementProcess_4986;190+%C2%B0C%2C+1002+h%2C+128+MPa_1_17_17;984;104.829;1310.204;119.64;42.188;29.697;2.6546903548;L_190+%C2%B0C%2C+1002+h%2C+128+MPa_1_17;ImageJ;;;
1002;190;128;190 °C, 1002 h, 128 MPa;190+%C2%B0C%2C+1002+h%2C+128+MPa_1;tEMProcess_4987;tEM;STEM_JEOL_JEM_2200_FS;JEOL;0.0225;190+%C2%B0C%2C+1002+h%2C+128+MPa_1_17;precipitateGeometryMeasurementProcess_4987;190+%C2%B0C%2C+1002+h%2C+128+MPa_1_17_18;5813;786.456;1581.642;318.049;117.314;63.09;6.4523287105;L_190+%C2%B0C%2C+1002+h%2C+128+MPa_1_17;ImageJ;;;
1002;190;128;190 °C, 1002 h, 128 MPa;190+%C2%B0C%2C+1002+h%2C+128+MPa_1;tEMProcess_4988;tEM;STEM_JEOL_JEM_2200_FS;JEOL;0.0225;190+%C2%B0C%2C+1002+h%2C+128+MPa_1_17;precipitateGeometryMeasurementProcess_4988;190+%C2%B0C%2C+1002+h%2C+128+MPa_1_17_19;103;2015.519;1690.17;37.456;11.713;11.197;0.8588848358;L_190+%C2%B0C%2C+1002+h%2C+128+MPa_1_17;ImageJ;;;
1002;190;128;190 °C, 1002 h, 128 MPa;190+%C2%B0C%2C+1002+h%2C+128+MPa_1;tEMProcess_4989;tEM;STEM_JEOL_JEM_2200_FS;JEOL;0.0225;190+%C2%B0C%2C+1002+h%2C+128+MPa_1_17;precipitateGeometryMeasurementProcess_4989;190+%C2%B0C%2C+1002+h%2C+128+MPa_1_17_20;620;1565.165;1779.368;94.912;34.067;23.172;2.1072311008;L_190+%C2%B0C%2C+1002+h%2C+128+MPa_1_17;ImageJ;;;
1002;190;128;190 °C, 1002 h, 128 MPa;190+%C2%B0C%2C+1002+h%2C+128+MPa_1;tEMProcess_4990;tEM;STEM_JEOL_JEM_2200_FS;JEOL;0.0225;190+%C2%B0C%2C+1002+h%2C+128+MPa_1_17;precipitateGeometryMeasurementProcess_4990;190+%C2%B0C%2C+1002+h%2C+128+MPa_1_17_21;1682;352.959;1828.606;155.338;49.183;43.544;3.4707978395;L_190+%C2%B0C%2C+1002+h%2C+128+MPa_1_17;ImageJ;;;
1002;190;128;190 °C, 1002 h, 128 MPa;190+%C2%B0C%2C+1002+h%2C+128+MPa_1;tEMProcess_4991;tEM;STEM_JEOL_JEM_2200_FS;JEOL;0.0225;190+%C2%B0C%2C+1002+h%2C+128+MPa_1_17;precipitateGeometryMeasurementProcess_4991;190+%C2%B0C%2C+1002+h%2C+128+MPa_1_17_22;4992;699.238;1866.467;282.191;105.313;60.354;5.9793449822;L_190+%C2%B0C%2C+1002+h%2C+128+MPa_1_17;ImageJ;;;
1002;190;128;190 °C, 1002 h, 128 MPa;190+%C2%B0C%2C+1002+h%2C+128+MPa_1;tEMProcess_4992;tEM;STEM_JEOL_JEM_2200_FS;JEOL;0.0225;190+%C2%B0C%2C+1002+h%2C+128+MPa_1_17;precipitateGeometryMeasurementProcess_4992;190+%C2%B0C%2C+1002+h%2C+128+MPa_1_17_23;659;349.914;2026.781;98.912;35.739;23.478;2.1724962226;L_190+%C2%B0C%2C+1002+h%2C+128+MPa_1_17;ImageJ;;;
1002;190;128;190 °C, 1002 h, 128 MPa;190+%C2%B0C%2C+1002+h%2C+128+MPa_1;tEMProcess_4993;tEM;STEM_JEOL_JEM_2200_FS;JEOL;0.0225;190+%C2%B0C%2C+1002+h%2C+128+MPa_1_18;precipitateGeometryMeasurementProcess_4993;190+%C2%B0C%2C+1002+h%2C+128+MPa_1_18_1;3358;1006.627;54.098;248.836;75.066;56.957;4.9040700903;L_190+%C2%B0C%2C+1002+h%2C+128+MPa_1_18;ImageJ;;;
1002;190;128;190 °C, 1002 h, 128 MPa;190+%C2%B0C%2C+1002+h%2C+128+MPa_1;tEMProcess_4994;tEM;STEM_JEOL_JEM_2200_FS;JEOL;0.0225;190+%C2%B0C%2C+1002+h%2C+128+MPa_1_18;precipitateGeometryMeasurementProcess_4994;190+%C2%B0C%2C+1002+h%2C+128+MPa_1_18_2;1220;640.662;230.954;132.953;48.009;32.356;2.9559442444;L_190+%C2%B0C%2C+1002+h%2C+128+MPa_1_18;ImageJ;;;
1002;190;128;190 °C, 1002 h, 128 MPa;190+%C2%B0C%2C+1002+h%2C+128+MPa_1;tEMProcess_4995;tEM;STEM_JEOL_JEM_2200_FS;JEOL;0.0225;190+%C2%B0C%2C+1002+h%2C+128+MPa_1_18;precipitateGeometryMeasurementProcess_4995;190+%C2%B0C%2C+1002+h%2C+128+MPa_1_18_3;1795;986.511;263.991;163.782;49.025;46.619;3.5854902772;L_190+%C2%B0C%2C+1002+h%2C+128+MPa_1_18;ImageJ;;;
1002;190;128;190 °C, 1002 h, 128 MPa;190+%C2%B0C%2C+1002+h%2C+128+MPa_1;tEMProcess_4996;tEM;STEM_JEOL_JEM_2200_FS;JEOL;0.0225;190+%C2%B0C%2C+1002+h%2C+128+MPa_1_18;precipitateGeometryMeasurementProcess_4996;190+%C2%B0C%2C+1002+h%2C+128+MPa_1_18_4;1410;1017.323;342.191;143.095;50.332;35.669;3.1777950121;L_190+%C2%B0C%2C+1002+h%2C+128+MPa_1_18;ImageJ;;;
1002;190;128;190 °C, 1002 h, 128 MPa;190+%C2%B0C%2C+1002+h%2C+128+MPa_1;tEMProcess_4997;tEM;STEM_JEOL_JEM_2200_FS;JEOL;0.0225;190+%C2%B0C%2C+1002+h%2C+128+MPa_1_18;precipitateGeometryMeasurementProcess_4997;190+%C2%B0C%2C+1002+h%2C+128+MPa_1_18_5;203;765.658;529.924;53.456;18.681;13.836;1.2057696319;L_190+%C2%B0C%2C+1002+h%2C+128+MPa_1_18;ImageJ;;;
1002;190;128;190 °C, 1002 h, 128 MPa;190+%C2%B0C%2C+1002+h%2C+128+MPa_1;tEMProcess_4998;tEM;STEM_JEOL_JEM_2200_FS;JEOL;0.0225;190+%C2%B0C%2C+1002+h%2C+128+MPa_1_18;precipitateGeometryMeasurementProcess_4998;190+%C2%B0C%2C+1002+h%2C+128+MPa_1_18_6;4732;930.415;563.849;275.463;94.809;63.549;5.8215507884;L_190+%C2%B0C%2C+1002+h%2C+128+MPa_1_18;ImageJ;;;
1002;190;128;190 °C, 1002 h, 128 MPa;190+%C2%B0C%2C+1002+h%2C+128+MPa_1;tEMProcess_4999;tEM;STEM_JEOL_JEM_2200_FS;JEOL;0.0225;190+%C2%B0C%2C+1002+h%2C+128+MPa_1_18;precipitateGeometryMeasurementProcess_4999;190+%C2%B0C%2C+1002+h%2C+128+MPa_1_18_7;230;1447.839;666.013;58.87;23.056;12.701;1.2834538017;L_190+%C2%B0C%2C+1002+h%2C+128+MPa_1_18;ImageJ;;;
1002;190;128;190 °C, 1002 h, 128 MPa;190+%C2%B0C%2C+1002+h%2C+128+MPa_1;tEMProcess_5000;tEM;STEM_JEOL_JEM_2200_FS;JEOL;0.0225;190+%C2%B0C%2C+1002+h%2C+128+MPa_1_18;precipitateGeometryMeasurementProcess_5000;190+%C2%B0C%2C+1002+h%2C+128+MPa_1_18_8;730;236.179;812.053;113.054;41.592;22.347;2.2865344696;L_190+%C2%B0C%2C+1002+h%2C+128+MPa_1_18;ImageJ;;;
1002;190;128;190 °C, 1002 h, 128 MPa;190+%C2%B0C%2C+1002+h%2C+128+MPa_1;tEMProcess_5001;tEM;STEM_JEOL_JEM_2200_FS;JEOL;0.0225;190+%C2%B0C%2C+1002+h%2C+128+MPa_1_18;precipitateGeometryMeasurementProcess_5001;190+%C2%B0C%2C+1002+h%2C+128+MPa_1_18_9;291;289.314;839.015;63.941;21.808;16.989;1.4436529984;L_190+%C2%B0C%2C+1002+h%2C+128+MPa_1_18;ImageJ;;;
1002;190;128;190 °C, 1002 h, 128 MPa;190+%C2%B0C%2C+1002+h%2C+128+MPa_1;tEMProcess_5002;tEM;STEM_JEOL_JEM_2200_FS;JEOL;0.0225;190+%C2%B0C%2C+1002+h%2C+128+MPa_1_18;precipitateGeometryMeasurementProcess_5002;190+%C2%B0C%2C+1002+h%2C+128+MPa_1_18_10;2332;1827.18;891.466;183.137;57.56;51.584;4.0867737554;L_190+%C2%B0C%2C+1002+h%2C+128+MPa_1_18;ImageJ;;;
1002;190;128;190 °C, 1002 h, 128 MPa;190+%C2%B0C%2C+1002+h%2C+128+MPa_1;tEMProcess_5003;tEM;STEM_JEOL_JEM_2200_FS;JEOL;0.0225;190+%C2%B0C%2C+1002+h%2C+128+MPa_1_18;precipitateGeometryMeasurementProcess_5003;190+%C2%B0C%2C+1002+h%2C+128+MPa_1_18_11;3996;1191.503;1201.244;266.392;93.84;54.219;5.3496954929;L_190+%C2%B0C%2C+1002+h%2C+128+MPa_1_18;ImageJ;;;
1002;190;128;190 °C, 1002 h, 128 MPa;190+%C2%B0C%2C+1002+h%2C+128+MPa_1;tEMProcess_5004;tEM;STEM_JEOL_JEM_2200_FS;JEOL;0.0225;190+%C2%B0C%2C+1002+h%2C+128+MPa_1_18;precipitateGeometryMeasurementProcess_5004;190+%C2%B0C%2C+1002+h%2C+128+MPa_1_18_12;2188;798.127;1350.544;176.693;56.513;49.295;3.9585850625;L_190+%C2%B0C%2C+1002+h%2C+128+MPa_1_18;ImageJ;;;
1002;190;128;190 °C, 1002 h, 128 MPa;190+%C2%B0C%2C+1002+h%2C+128+MPa_1;tEMProcess_5005;tEM;STEM_JEOL_JEM_2200_FS;JEOL;0.0225;190+%C2%B0C%2C+1002+h%2C+128+MPa_1_18;precipitateGeometryMeasurementProcess_5005;190+%C2%B0C%2C+1002+h%2C+128+MPa_1_18_13;482;435.058;1400.218;93.983;36.317;16.898;1.8579748964;L_190+%C2%B0C%2C+1002+h%2C+128+MPa_1_18;ImageJ;;;
1002;190;128;190 °C, 1002 h, 128 MPa;190+%C2%B0C%2C+1002+h%2C+128+MPa_1;tEMProcess_5006;tEM;STEM_JEOL_JEM_2200_FS;JEOL;0.0225;190+%C2%B0C%2C+1002+h%2C+128+MPa_1_18;precipitateGeometryMeasurementProcess_5006;190+%C2%B0C%2C+1002+h%2C+128+MPa_1_18_14;495;1444.114;1514.787;84.669;32.146;19.606;1.8828638712;L_190+%C2%B0C%2C+1002+h%2C+128+MPa_1_18;ImageJ;;;
1002;190;128;190 °C, 1002 h, 128 MPa;190+%C2%B0C%2C+1002+h%2C+128+MPa_1;tEMProcess_5007;tEM;STEM_JEOL_JEM_2200_FS;JEOL;0.0225;190+%C2%B0C%2C+1002+h%2C+128+MPa_1_18;precipitateGeometryMeasurementProcess_5007;190+%C2%B0C%2C+1002+h%2C+128+MPa_1_18_15;430;436.605;1653.853;75.841;25.652;21.343;1.7548926317;L_190+%C2%B0C%2C+1002+h%2C+128+MPa_1_18;ImageJ;;;
1002;190;128;190 °C, 1002 h, 128 MPa;190+%C2%B0C%2C+1002+h%2C+128+MPa_1;tEMProcess_5008;tEM;STEM_JEOL_JEM_2200_FS;JEOL;0.0225;190+%C2%B0C%2C+1002+h%2C+128+MPa_1_18;precipitateGeometryMeasurementProcess_5008;190+%C2%B0C%2C+1002+h%2C+128+MPa_1_18_16;1827;1032.619;1724.826;162.752;55.334;42.039;3.6173088956;L_190+%C2%B0C%2C+1002+h%2C+128+MPa_1_18;ImageJ;;;
1002;190;128;190 °C, 1002 h, 128 MPa;190+%C2%B0C%2C+1002+h%2C+128+MPa_1;tEMProcess_5009;tEM;STEM_JEOL_JEM_2200_FS;JEOL;0.0225;190+%C2%B0C%2C+1002+h%2C+128+MPa_1_18;precipitateGeometryMeasurementProcess_5009;190+%C2%B0C%2C+1002+h%2C+128+MPa_1_18_17;1941;1679.066;1772.327;166.711;54.95;44.974;3.7284565847;L_190+%C2%B0C%2C+1002+h%2C+128+MPa_1_18;ImageJ;;;
1002;190;128;190 °C, 1002 h, 128 MPa;190+%C2%B0C%2C+1002+h%2C+128+MPa_1;tEMProcess_5010;tEM;STEM_JEOL_JEM_2200_FS;JEOL;0.0225;190+%C2%B0C%2C+1002+h%2C+128+MPa_1_18;precipitateGeometryMeasurementProcess_5010;190+%C2%B0C%2C+1002+h%2C+128+MPa_1_18_18;1471;1875.237;1801.597;164.225;68.966;27.157;3.2458067499;L_190+%C2%B0C%2C+1002+h%2C+128+MPa_1_18;ImageJ;;;
1002;190;128;190 °C, 1002 h, 128 MPa;190+%C2%B0C%2C+1002+h%2C+128+MPa_1;tEMProcess_5011;tEM;STEM_JEOL_JEM_2200_FS;JEOL;0.0225;190+%C2%B0C%2C+1002+h%2C+128+MPa_1_18;precipitateGeometryMeasurementProcess_5011;190+%C2%B0C%2C+1002+h%2C+128+MPa_1_18_19;951;1217.558;1813.149;122.569;46.652;25.955;2.6097961203;L_190+%C2%B0C%2C+1002+h%2C+128+MPa_1_18;ImageJ;;;
1002;190;128;190 °C, 1002 h, 128 MPa;190+%C2%B0C%2C+1002+h%2C+128+MPa_1;tEMProcess_5012;tEM;STEM_JEOL_JEM_2200_FS;JEOL;0.0225;190+%C2%B0C%2C+1002+h%2C+128+MPa_1_18;precipitateGeometryMeasurementProcess_5012;190+%C2%B0C%2C+1002+h%2C+128+MPa_1_18_20;4684;1980.843;1849.464;269.865;94.476;63.126;5.7919494909;L_190+%C2%B0C%2C+1002+h%2C+128+MPa_1_18;ImageJ;;;
1002;190;128;190 °C, 1002 h, 128 MPa;190+%C2%B0C%2C+1002+h%2C+128+MPa_1;tEMProcess_5013;tEM;STEM_JEOL_JEM_2200_FS;JEOL;0.0225;190+%C2%B0C%2C+1002+h%2C+128+MPa_1_18;precipitateGeometryMeasurementProcess_5013;190+%C2%B0C%2C+1002+h%2C+128+MPa_1_18_21;3321;1106.046;1914.444;233.421;87.888;48.111;4.8769775958;L_190+%C2%B0C%2C+1002+h%2C+128+MPa_1_18;ImageJ;;;
1002;190;128;190 °C, 1002 h, 128 MPa;190+%C2%B0C%2C+1002+h%2C+128+MPa_1;tEMProcess_5014;tEM;STEM_JEOL_JEM_2200_FS;JEOL;0.0225;190+%C2%B0C%2C+1002+h%2C+128+MPa_1_18;precipitateGeometryMeasurementProcess_5014;190+%C2%B0C%2C+1002+h%2C+128+MPa_1_18_22;1573;1660.517;1910.731;150.468;48.727;41.102;3.3564538797;L_190+%C2%B0C%2C+1002+h%2C+128+MPa_1_18;ImageJ;;;
1002;190;128;190 °C, 1002 h, 128 MPa;190+%C2%B0C%2C+1002+h%2C+128+MPa_1;tEMProcess_5015;tEM;STEM_JEOL_JEM_2200_FS;JEOL;0.0225;190+%C2%B0C%2C+1002+h%2C+128+MPa_1_18;precipitateGeometryMeasurementProcess_5015;190+%C2%B0C%2C+1002+h%2C+128+MPa_1_18_23;4034;418.059;1938.616;246.309;74.571;68.877;5.3750717967;L_190+%C2%B0C%2C+1002+h%2C+128+MPa_1_18;ImageJ;;;
1002;190;128;190 °C, 1002 h, 128 MPa;190+%C2%B0C%2C+1002+h%2C+128+MPa_1;tEMProcess_5016;tEM;STEM_JEOL_JEM_2200_FS;JEOL;0.0225;190+%C2%B0C%2C+1002+h%2C+128+MPa_1_18;precipitateGeometryMeasurementProcess_5016;190+%C2%B0C%2C+1002+h%2C+128+MPa_1_18_24;901;1305.341;1970.334;111.74;37.572;30.533;2.5402632083;L_190+%C2%B0C%2C+1002+h%2C+128+MPa_1_18;ImageJ;;;
1820;190;128;190 °C, 1820 h, 128 MPa;190+%C2%B0C%2C+1820+h%2C+128+MPa_1;tEMProcess_5017;tEM;STEM_JEOL_JEM_2200_FS;JEOL;0.0225;190+%C2%B0C%2C+1820+h%2C+128+MPa_1_1;precipitateGeometryMeasurementProcess_5017;190+%C2%B0C%2C+1820+h%2C+128+MPa_1_1_1;13340;370.701;154.546;490.014;171.86;98.83;9.7744929453;L_190+%C2%B0C%2C+1820+h%2C+128+MPa_1_1;ImageJ;;;
1820;190;128;190 °C, 1820 h, 128 MPa;190+%C2%B0C%2C+1820+h%2C+128+MPa_1;tEMProcess_5018;tEM;STEM_JEOL_JEM_2200_FS;JEOL;0.0225;190+%C2%B0C%2C+1820+h%2C+128+MPa_1_1;precipitateGeometryMeasurementProcess_5018;190+%C2%B0C%2C+1820+h%2C+128+MPa_1_1_2;1106;1719.19;452.478;122.811;40.066;35.147;2.8144522589;L_190+%C2%B0C%2C+1820+h%2C+128+MPa_1_1;ImageJ;;;
1820;190;128;190 °C, 1820 h, 128 MPa;190+%C2%B0C%2C+1820+h%2C+128+MPa_1;tEMProcess_5019;tEM;STEM_JEOL_JEM_2200_FS;JEOL;0.0225;190+%C2%B0C%2C+1820+h%2C+128+MPa_1_1;precipitateGeometryMeasurementProcess_5019;190+%C2%B0C%2C+1820+h%2C+128+MPa_1_1_3;1758;1987.506;485.618;175.296;71.244;31.418;3.5483443390;L_190+%C2%B0C%2C+1820+h%2C+128+MPa_1_1;ImageJ;;;
1820;190;128;190 °C, 1820 h, 128 MPa;190+%C2%B0C%2C+1820+h%2C+128+MPa_1;tEMProcess_5020;tEM;STEM_JEOL_JEM_2200_FS;JEOL;0.0225;190+%C2%B0C%2C+1820+h%2C+128+MPa_1_1;precipitateGeometryMeasurementProcess_5020;190+%C2%B0C%2C+1820+h%2C+128+MPa_1_1_4;1045;1724.385;527.707;121.64;42.141;31.574;2.7357377796;L_190+%C2%B0C%2C+1820+h%2C+128+MPa_1_1;ImageJ;;;
1820;190;128;190 °C, 1820 h, 128 MPa;190+%C2%B0C%2C+1820+h%2C+128+MPa_1;tEMProcess_5021;tEM;STEM_JEOL_JEM_2200_FS;JEOL;0.0225;190+%C2%B0C%2C+1820+h%2C+128+MPa_1_1;precipitateGeometryMeasurementProcess_5021;190+%C2%B0C%2C+1820+h%2C+128+MPa_1_1_5;2101;1241.581;552.312;171.439;53.907;49.624;3.8790854714;L_190+%C2%B0C%2C+1820+h%2C+128+MPa_1_1;ImageJ;;;
1820;190;128;190 °C, 1820 h, 128 MPa;190+%C2%B0C%2C+1820+h%2C+128+MPa_1;tEMProcess_5022;tEM;STEM_JEOL_JEM_2200_FS;JEOL;0.0225;190+%C2%B0C%2C+1820+h%2C+128+MPa_1_1;precipitateGeometryMeasurementProcess_5022;190+%C2%B0C%2C+1820+h%2C+128+MPa_1_1_6;1310;1915.972;723.287;138.125;47.86;34.851;3.0630350790;L_190+%C2%B0C%2C+1820+h%2C+128+MPa_1_1;ImageJ;;;
1820;190;128;190 °C, 1820 h, 128 MPa;190+%C2%B0C%2C+1820+h%2C+128+MPa_1;tEMProcess_5023;tEM;STEM_JEOL_JEM_2200_FS;JEOL;0.0225;190+%C2%B0C%2C+1820+h%2C+128+MPa_1_1;precipitateGeometryMeasurementProcess_5023;190+%C2%B0C%2C+1820+h%2C+128+MPa_1_1_7;1857;721.016;726.543;174.368;68.221;34.658;3.6468867297;L_190+%C2%B0C%2C+1820+h%2C+128+MPa_1_1;ImageJ;;;
1820;190;128;190 °C, 1820 h, 128 MPa;190+%C2%B0C%2C+1820+h%2C+128+MPa_1;tEMProcess_5024;tEM;STEM_JEOL_JEM_2200_FS;JEOL;0.0225;190+%C2%B0C%2C+1820+h%2C+128+MPa_1_1;precipitateGeometryMeasurementProcess_5024;190+%C2%B0C%2C+1820+h%2C+128+MPa_1_1_8;6483;474.793;795.181;308.96;94.662;87.199;6.8140345848;L_190+%C2%B0C%2C+1820+h%2C+128+MPa_1_1;ImageJ;;;
1820;190;128;190 °C, 1820 h, 128 MPa;190+%C2%B0C%2C+1820+h%2C+128+MPa_1;tEMProcess_5025;tEM;STEM_JEOL_JEM_2200_FS;JEOL;0.0225;190+%C2%B0C%2C+1820+h%2C+128+MPa_1_1;precipitateGeometryMeasurementProcess_5025;190+%C2%B0C%2C+1820+h%2C+128+MPa_1_1_9;497;50.91;807.397;84.426;28.517;22.191;1.8866638021;L_190+%C2%B0C%2C+1820+h%2C+128+MPa_1_1;ImageJ;;;
1820;190;128;190 °C, 1820 h, 128 MPa;190+%C2%B0C%2C+1820+h%2C+128+MPa_1;tEMProcess_5026;tEM;STEM_JEOL_JEM_2200_FS;JEOL;0.0225;190+%C2%B0C%2C+1820+h%2C+128+MPa_1_1;precipitateGeometryMeasurementProcess_5026;190+%C2%B0C%2C+1820+h%2C+128+MPa_1_1_10;4582;1719.259;989.996;253.078;81.469;71.61;5.7285388814;L_190+%C2%B0C%2C+1820+h%2C+128+MPa_1_1;ImageJ;;;
1820;190;128;190 °C, 1820 h, 128 MPa;190+%C2%B0C%2C+1820+h%2C+128+MPa_1;tEMProcess_5027;tEM;STEM_JEOL_JEM_2200_FS;JEOL;0.0225;190+%C2%B0C%2C+1820+h%2C+128+MPa_1_1;precipitateGeometryMeasurementProcess_5027;190+%C2%B0C%2C+1820+h%2C+128+MPa_1_1_11;5811;68.883;1081.642;297.12;96.268;76.856;6.4512186325;L_190+%C2%B0C%2C+1820+h%2C+128+MPa_1_1;ImageJ;;;
1820;190;128;190 °C, 1820 h, 128 MPa;190+%C2%B0C%2C+1820+h%2C+128+MPa_1;tEMProcess_5028;tEM;STEM_JEOL_JEM_2200_FS;JEOL;0.0225;190+%C2%B0C%2C+1820+h%2C+128+MPa_1_1;precipitateGeometryMeasurementProcess_5028;190+%C2%B0C%2C+1820+h%2C+128+MPa_1_1_12;9710;968.527;1411.8;387.647;137.27;90.065;8.3392297237;L_190+%C2%B0C%2C+1820+h%2C+128+MPa_1_1;ImageJ;;;
1820;190;128;190 °C, 1820 h, 128 MPa;190+%C2%B0C%2C+1820+h%2C+128+MPa_1;tEMProcess_5029;tEM;STEM_JEOL_JEM_2200_FS;JEOL;0.0225;190+%C2%B0C%2C+1820+h%2C+128+MPa_1_1;precipitateGeometryMeasurementProcess_5029;190+%C2%B0C%2C+1820+h%2C+128+MPa_1_1_13;10301;279.326;1552.356;438.534;138.936;94.401;8.5892652826;L_190+%C2%B0C%2C+1820+h%2C+128+MPa_1_1;ImageJ;;;
1820;190;128;190 °C, 1820 h, 128 MPa;190+%C2%B0C%2C+1820+h%2C+128+MPa_1;tEMProcess_5030;tEM;STEM_JEOL_JEM_2200_FS;JEOL;0.0225;190+%C2%B0C%2C+1820+h%2C+128+MPa_1_1;precipitateGeometryMeasurementProcess_5030;190+%C2%B0C%2C+1820+h%2C+128+MPa_1_1_14;805;1624.907;1514.693;106.326;37.723;27.171;2.4011221988;L_190+%C2%B0C%2C+1820+h%2C+128+MPa_1_1;ImageJ;;;
1820;190;128;190 °C, 1820 h, 128 MPa;190+%C2%B0C%2C+1820+h%2C+128+MPa_1;tEMProcess_5031;tEM;STEM_JEOL_JEM_2200_FS;JEOL;0.0225;190+%C2%B0C%2C+1820+h%2C+128+MPa_1_1;precipitateGeometryMeasurementProcess_5031;190+%C2%B0C%2C+1820+h%2C+128+MPa_1_1_15;1913;767.351;1516.543;194.752;80.085;30.414;3.7014663684;L_190+%C2%B0C%2C+1820+h%2C+128+MPa_1_1;ImageJ;;;
1820;190;128;190 °C, 1820 h, 128 MPa;190+%C2%B0C%2C+1820+h%2C+128+MPa_1;tEMProcess_5032;tEM;STEM_JEOL_JEM_2200_FS;JEOL;0.0225;190+%C2%B0C%2C+1820+h%2C+128+MPa_1_1;precipitateGeometryMeasurementProcess_5032;190+%C2%B0C%2C+1820+h%2C+128+MPa_1_1_16;4999;1054.294;1569.121;292.066;113.779;55.941;5.9835357627;L_190+%C2%B0C%2C+1820+h%2C+128+MPa_1_1;ImageJ;;;
1820;190;128;190 °C, 1820 h, 128 MPa;190+%C2%B0C%2C+1820+h%2C+128+MPa_1;tEMProcess_5033;tEM;STEM_JEOL_JEM_2200_FS;JEOL;0.0225;190+%C2%B0C%2C+1820+h%2C+128+MPa_1_1;precipitateGeometryMeasurementProcess_5033;190+%C2%B0C%2C+1820+h%2C+128+MPa_1_1_17;2117;1951.385;1570.071;179.681;66.171;40.734;3.8938278921;L_190+%C2%B0C%2C+1820+h%2C+128+MPa_1_1;ImageJ;;;
1820;190;128;190 °C, 1820 h, 128 MPa;190+%C2%B0C%2C+1820+h%2C+128+MPa_1;tEMProcess_5034;tEM;STEM_JEOL_JEM_2200_FS;JEOL;0.0225;190+%C2%B0C%2C+1820+h%2C+128+MPa_1_1;precipitateGeometryMeasurementProcess_5034;190+%C2%B0C%2C+1820+h%2C+128+MPa_1_1_18;1126;1667.954;1579.061;127.882;45.573;31.459;2.8397853733;L_190+%C2%B0C%2C+1820+h%2C+128+MPa_1_1;ImageJ;;;
1820;190;128;190 °C, 1820 h, 128 MPa;190+%C2%B0C%2C+1820+h%2C+128+MPa_1;tEMProcess_5035;tEM;STEM_JEOL_JEM_2200_FS;JEOL;0.0225;190+%C2%B0C%2C+1820+h%2C+128+MPa_1_1;precipitateGeometryMeasurementProcess_5035;190+%C2%B0C%2C+1820+h%2C+128+MPa_1_1_19;626;1471.877;1678.409;92.912;32.314;24.665;2.1174028306;L_190+%C2%B0C%2C+1820+h%2C+128+MPa_1_1;ImageJ;;;
1820;190;128;190 °C, 1820 h, 128 MPa;190+%C2%B0C%2C+1820+h%2C+128+MPa_1;tEMProcess_5036;tEM;STEM_JEOL_JEM_2200_FS;JEOL;0.0225;190+%C2%B0C%2C+1820+h%2C+128+MPa_1_1;precipitateGeometryMeasurementProcess_5036;190+%C2%B0C%2C+1820+h%2C+128+MPa_1_1_20;1852;860.229;1772.69;180.468;71.424;33.015;3.6419737722;L_190+%C2%B0C%2C+1820+h%2C+128+MPa_1_1;ImageJ;;;
1820;190;128;190 °C, 1820 h, 128 MPa;190+%C2%B0C%2C+1820+h%2C+128+MPa_1;tEMProcess_5037;tEM;STEM_JEOL_JEM_2200_FS;JEOL;0.0225;190+%C2%B0C%2C+1820+h%2C+128+MPa_1_1;precipitateGeometryMeasurementProcess_5037;190+%C2%B0C%2C+1820+h%2C+128+MPa_1_1_21;5607;1460.638;1847.051;305.279;96.107;74.282;6.3369692651;L_190+%C2%B0C%2C+1820+h%2C+128+MPa_1_1;ImageJ;;;
1820;190;128;190 °C, 1820 h, 128 MPa;190+%C2%B0C%2C+1820+h%2C+128+MPa_1;tEMProcess_5038;tEM;STEM_JEOL_JEM_2200_FS;JEOL;0.0225;190+%C2%B0C%2C+1820+h%2C+128+MPa_1_1;precipitateGeometryMeasurementProcess_5038;190+%C2%B0C%2C+1820+h%2C+128+MPa_1_1_22;1605;35.631;1945.089;152.125;55.161;37.047;3.3904226528;L_190+%C2%B0C%2C+1820+h%2C+128+MPa_1_1;ImageJ;;;
1820;190;128;190 °C, 1820 h, 128 MPa;190+%C2%B0C%2C+1820+h%2C+128+MPa_1;tEMProcess_5039;tEM;STEM_JEOL_JEM_2200_FS;JEOL;0.0225;190+%C2%B0C%2C+1820+h%2C+128+MPa_1_2;precipitateGeometryMeasurementProcess_5039;190+%C2%B0C%2C+1820+h%2C+128+MPa_1_2_1;1896;86.967;94.228;163.095;51.721;46.675;3.6849830047;L_190+%C2%B0C%2C+1820+h%2C+128+MPa_1_2;ImageJ;;;
1820;190;128;190 °C, 1820 h, 128 MPa;190+%C2%B0C%2C+1820+h%2C+128+MPa_1;tEMProcess_5040;tEM;STEM_JEOL_JEM_2200_FS;JEOL;0.0225;190+%C2%B0C%2C+1820+h%2C+128+MPa_1_2;precipitateGeometryMeasurementProcess_5040;190+%C2%B0C%2C+1820+h%2C+128+MPa_1_2_2;8979;595.692;337.879;380.902;115.993;98.561;8.0191864008;L_190+%C2%B0C%2C+1820+h%2C+128+MPa_1_2;ImageJ;;;
1820;190;128;190 °C, 1820 h, 128 MPa;190+%C2%B0C%2C+1820+h%2C+128+MPa_1;tEMProcess_5041;tEM;STEM_JEOL_JEM_2200_FS;JEOL;0.0225;190+%C2%B0C%2C+1820+h%2C+128+MPa_1_2;precipitateGeometryMeasurementProcess_5041;190+%C2%B0C%2C+1820+h%2C+128+MPa_1_2_3;5443;1600.411;397.395;277.522;86.114;80.478;6.2436060082;L_190+%C2%B0C%2C+1820+h%2C+128+MPa_1_2;ImageJ;;;
1820;190;128;190 °C, 1820 h, 128 MPa;190+%C2%B0C%2C+1820+h%2C+128+MPa_1;tEMProcess_5042;tEM;STEM_JEOL_JEM_2200_FS;JEOL;0.0225;190+%C2%B0C%2C+1820+h%2C+128+MPa_1_2;precipitateGeometryMeasurementProcess_5042;190+%C2%B0C%2C+1820+h%2C+128+MPa_1_2_4;17791;942.452;556.03;591.186;175.375;129.164;11.2879870510;L_190+%C2%B0C%2C+1820+h%2C+128+MPa_1_2;ImageJ;;;
1820;190;128;190 °C, 1820 h, 128 MPa;190+%C2%B0C%2C+1820+h%2C+128+MPa_1;tEMProcess_5043;tEM;STEM_JEOL_JEM_2200_FS;JEOL;0.0225;190+%C2%B0C%2C+1820+h%2C+128+MPa_1_2;precipitateGeometryMeasurementProcess_5043;190+%C2%B0C%2C+1820+h%2C+128+MPa_1_2_5;832;1931.21;669.328;110.569;41.258;25.676;2.4410573671;L_190+%C2%B0C%2C+1820+h%2C+128+MPa_1_2;ImageJ;;;
1820;190;128;190 °C, 1820 h, 128 MPa;190+%C2%B0C%2C+1820+h%2C+128+MPa_1;tEMProcess_5044;tEM;STEM_JEOL_JEM_2200_FS;JEOL;0.0225;190+%C2%B0C%2C+1820+h%2C+128+MPa_1_2;precipitateGeometryMeasurementProcess_5044;190+%C2%B0C%2C+1820+h%2C+128+MPa_1_2_6;12678;1146.329;798.331;524.718;178.981;90.189;9.5288764597;L_190+%C2%B0C%2C+1820+h%2C+128+MPa_1_2;ImageJ;;;
1820;190;128;190 °C, 1820 h, 128 MPa;190+%C2%B0C%2C+1820+h%2C+128+MPa_1;tEMProcess_5045;tEM;STEM_JEOL_JEM_2200_FS;JEOL;0.0225;190+%C2%B0C%2C+1820+h%2C+128+MPa_1_2;precipitateGeometryMeasurementProcess_5045;190+%C2%B0C%2C+1820+h%2C+128+MPa_1_2_7;7597;1504.309;965.083;336.777;117.641;82.223;7.3762798632;L_190+%C2%B0C%2C+1820+h%2C+128+MPa_1_2;ImageJ;;;
1820;190;128;190 °C, 1820 h, 128 MPa;190+%C2%B0C%2C+1820+h%2C+128+MPa_1;tEMProcess_5046;tEM;STEM_JEOL_JEM_2200_FS;JEOL;0.0225;190+%C2%B0C%2C+1820+h%2C+128+MPa_1_2;precipitateGeometryMeasurementProcess_5046;190+%C2%B0C%2C+1820+h%2C+128+MPa_1_2_8;1996;605.746;960.003;170.752;57.539;44.168;3.7809121900;L_190+%C2%B0C%2C+1820+h%2C+128+MPa_1_2;ImageJ;;;
1820;190;128;190 °C, 1820 h, 128 MPa;190+%C2%B0C%2C+1820+h%2C+128+MPa_1;tEMProcess_5047;tEM;STEM_JEOL_JEM_2200_FS;JEOL;0.0225;190+%C2%B0C%2C+1820+h%2C+128+MPa_1_2;precipitateGeometryMeasurementProcess_5047;190+%C2%B0C%2C+1820+h%2C+128+MPa_1_2_9;1570;659.354;1149.878;147.296;49.399;40.466;3.3532516651;L_190+%C2%B0C%2C+1820+h%2C+128+MPa_1_2;ImageJ;;;
1820;190;128;190 °C, 1820 h, 128 MPa;190+%C2%B0C%2C+1820+h%2C+128+MPa_1;tEMProcess_5048;tEM;STEM_JEOL_JEM_2200_FS;JEOL;0.0225;190+%C2%B0C%2C+1820+h%2C+128+MPa_1_2;precipitateGeometryMeasurementProcess_5048;190+%C2%B0C%2C+1820+h%2C+128+MPa_1_2_10;3144;1925.107;1220.149;220.208;78.086;51.265;4.7452335399;L_190+%C2%B0C%2C+1820+h%2C+128+MPa_1_2;ImageJ;;;
1820;190;128;190 °C, 1820 h, 128 MPa;190+%C2%B0C%2C+1820+h%2C+128+MPa_1;tEMProcess_5049;tEM;STEM_JEOL_JEM_2200_FS;JEOL;0.0225;190+%C2%B0C%2C+1820+h%2C+128+MPa_1_2;precipitateGeometryMeasurementProcess_5049;190+%C2%B0C%2C+1820+h%2C+128+MPa_1_2_11;1219;469.433;1712.693;145.439;54.269;28.6;2.9547325434;L_190+%C2%B0C%2C+1820+h%2C+128+MPa_1_2;ImageJ;;;
1820;190;128;190 °C, 1820 h, 128 MPa;190+%C2%B0C%2C+1820+h%2C+128+MPa_1;tEMProcess_5050;tEM;STEM_JEOL_JEM_2200_FS;JEOL;0.0225;190+%C2%B0C%2C+1820+h%2C+128+MPa_1_2;precipitateGeometryMeasurementProcess_5050;190+%C2%B0C%2C+1820+h%2C+128+MPa_1_2_12;810;407.315;1778.822;111.397;38.91;26.505;2.4085675568;L_190+%C2%B0C%2C+1820+h%2C+128+MPa_1_2;ImageJ;;;
1820;190;128;190 °C, 1820 h, 128 MPa;190+%C2%B0C%2C+1820+h%2C+128+MPa_1;tEMProcess_5051;tEM;STEM_JEOL_JEM_2200_FS;JEOL;0.0225;190+%C2%B0C%2C+1820+h%2C+128+MPa_1_2;precipitateGeometryMeasurementProcess_5051;190+%C2%B0C%2C+1820+h%2C+128+MPa_1_2_13;3976;1998.959;1833.916;246.593;83.04;60.963;5.3362910732;L_190+%C2%B0C%2C+1820+h%2C+128+MPa_1_2;ImageJ;;;
1820;190;128;190 °C, 1820 h, 128 MPa;190+%C2%B0C%2C+1820+h%2C+128+MPa_1;tEMProcess_5052;tEM;STEM_JEOL_JEM_2200_FS;JEOL;0.0225;190+%C2%B0C%2C+1820+h%2C+128+MPa_1_2;precipitateGeometryMeasurementProcess_5052;190+%C2%B0C%2C+1820+h%2C+128+MPa_1_2_14;8858;591.075;1926.354;385.831;148.358;76.021;7.9649702991;L_190+%C2%B0C%2C+1820+h%2C+128+MPa_1_2;ImageJ;;;
1820;190;128;190 °C, 1820 h, 128 MPa;190+%C2%B0C%2C+1820+h%2C+128+MPa_1;tEMProcess_5053;tEM;STEM_JEOL_JEM_2200_FS;JEOL;0.0225;190+%C2%B0C%2C+1820+h%2C+128+MPa_1_2;precipitateGeometryMeasurementProcess_5053;190+%C2%B0C%2C+1820+h%2C+128+MPa_1_2_15;2789;1118.985;1906.435;202.551;63.549;55.879;4.4693110356;L_190+%C2%B0C%2C+1820+h%2C+128+MPa_1_2;ImageJ;;;
1820;190;128;190 °C, 1820 h, 128 MPa;190+%C2%B0C%2C+1820+h%2C+128+MPa_1;tEMProcess_5054;tEM;STEM_JEOL_JEM_2200_FS;JEOL;0.0225;190+%C2%B0C%2C+1820+h%2C+128+MPa_1_2;precipitateGeometryMeasurementProcess_5054;190+%C2%B0C%2C+1820+h%2C+128+MPa_1_2_16;2816;1047.732;1980.736;201.095;70.319;50.988;4.4908923822;L_190+%C2%B0C%2C+1820+h%2C+128+MPa_1_2;ImageJ;;;
1820;190;128;190 °C, 1820 h, 128 MPa;190+%C2%B0C%2C+1820+h%2C+128+MPa_1;tEMProcess_5055;tEM;STEM_JEOL_JEM_2200_FS;JEOL;0.0225;190+%C2%B0C%2C+1820+h%2C+128+MPa_1_3;precipitateGeometryMeasurementProcess_5055;190+%C2%B0C%2C+1820+h%2C+128+MPa_1_3_1;354;426.737;68.907;72.527;27.352;16.479;1.5922745503;L_190+%C2%B0C%2C+1820+h%2C+128+MPa_1_3;ImageJ;;;
1820;190;128;190 °C, 1820 h, 128 MPa;190+%C2%B0C%2C+1820+h%2C+128+MPa_1;tEMProcess_5056;tEM;STEM_JEOL_JEM_2200_FS;JEOL;0.0225;190+%C2%B0C%2C+1820+h%2C+128+MPa_1_3;precipitateGeometryMeasurementProcess_5056;190+%C2%B0C%2C+1820+h%2C+128+MPa_1_3_2;3694;1938.482;116.794;239.765;78.822;59.671;5.1435713459;L_190+%C2%B0C%2C+1820+h%2C+128+MPa_1_3;ImageJ;;;
1820;190;128;190 °C, 1820 h, 128 MPa;190+%C2%B0C%2C+1820+h%2C+128+MPa_1;tEMProcess_5057;tEM;STEM_JEOL_JEM_2200_FS;JEOL;0.0225;190+%C2%B0C%2C+1820+h%2C+128+MPa_1_3;precipitateGeometryMeasurementProcess_5057;190+%C2%B0C%2C+1820+h%2C+128+MPa_1_3_3;1132;1426.659;205.977;125.054;42.773;33.697;2.8473413566;L_190+%C2%B0C%2C+1820+h%2C+128+MPa_1_3;ImageJ;;;
1820;190;128;190 °C, 1820 h, 128 MPa;190+%C2%B0C%2C+1820+h%2C+128+MPa_1;tEMProcess_5058;tEM;STEM_JEOL_JEM_2200_FS;JEOL;0.0225;190+%C2%B0C%2C+1820+h%2C+128+MPa_1_3;precipitateGeometryMeasurementProcess_5058;190+%C2%B0C%2C+1820+h%2C+128+MPa_1_3_4;5100;1089.237;254.45;278.291;91.755;70.77;6.0436792966;L_190+%C2%B0C%2C+1820+h%2C+128+MPa_1_3;ImageJ;;;
1820;190;128;190 °C, 1820 h, 128 MPa;190+%C2%B0C%2C+1820+h%2C+128+MPa_1;tEMProcess_5059;tEM;STEM_JEOL_JEM_2200_FS;JEOL;0.0225;190+%C2%B0C%2C+1820+h%2C+128+MPa_1_3;precipitateGeometryMeasurementProcess_5059;190+%C2%B0C%2C+1820+h%2C+128+MPa_1_3_5;1625;815.757;258.941;151.196;49.907;41.458;3.4114813811;L_190+%C2%B0C%2C+1820+h%2C+128+MPa_1_3;ImageJ;;;
1820;190;128;190 °C, 1820 h, 128 MPa;190+%C2%B0C%2C+1820+h%2C+128+MPa_1;tEMProcess_5060;tEM;STEM_JEOL_JEM_2200_FS;JEOL;0.0225;190+%C2%B0C%2C+1820+h%2C+128+MPa_1_3;precipitateGeometryMeasurementProcess_5060;190+%C2%B0C%2C+1820+h%2C+128+MPa_1_3_6;4046;207.531;320.842;241.522;77.227;66.706;5.3830605132;L_190+%C2%B0C%2C+1820+h%2C+128+MPa_1_3;ImageJ;;;
1820;190;128;190 °C, 1820 h, 128 MPa;190+%C2%B0C%2C+1820+h%2C+128+MPa_1;tEMProcess_5061;tEM;STEM_JEOL_JEM_2200_FS;JEOL;0.0225;190+%C2%B0C%2C+1820+h%2C+128+MPa_1_3;precipitateGeometryMeasurementProcess_5061;190+%C2%B0C%2C+1820+h%2C+128+MPa_1_3_7;5584;1252.275;366.291;284.149;94.096;75.559;6.3239587364;L_190+%C2%B0C%2C+1820+h%2C+128+MPa_1_3;ImageJ;;;
