Repository: materialdigital/demo-orowan

# demo-orowan

This repository hosts a Jupyter notebook demonstrator that is based on an ontological framework. This framework is structured around the Platform MaterialDigital Core Ontology (PMDco), Tensile Test Ontology (TTO), and Precipitate Geometry Ontology (PGO). This approach allows for a nuanced exploration and demonstration of the Orowan correlation in materials science. This example is provided by the PMD core team.

For more information on these ontologies and the underlying framework, please visit:
- PMDco: [Platform MaterialDigital Core Ontology](https://github.com/materialdigital/core-ontology).

File: data/TEM_data.csv (part 36 of 41)
specimenAgingtime;specimenAgingT;specimenCreepStress;specimenMaterialStateName;specimen_ID;tEMProcess;transmissionElectronMicroscope;manufacturerSeries;tEMManufacturer;calibrationFactor;dFImage_ID;precipitateGeometryMeasurement;particleNumber;particleArea;weightedXPositionCentralPoint;weightedYPositionCentralPoint;perimeter;elipseFitMajorAxis;elipseFitMinorAxis;particleRadius_nm;labDFImage_ID;softwareAgent;;;
1820;190;128;190 °C, 1820 h, 128 MPa;190+%C2%B0C%2C+1820+h%2C+128+MPa_1;tEMProcess_5062;tEM;STEM_JEOL_JEM_2200_FS;JEOL;0.0225;190+%C2%B0C%2C+1820+h%2C+128+MPa_1_3;precipitateGeometryMeasurementProcess_5062;190+%C2%B0C%2C+1820+h%2C+128+MPa_1_3_8;5130;1385.402;378.603;270.534;85.104;76.75;6.0614287600;L_190+%C2%B0C%2C+1820+h%2C+128+MPa_1_3;ImageJ;;;
1820;190;128;190 °C, 1820 h, 128 MPa;190+%C2%B0C%2C+1820+h%2C+128+MPa_1;tEMProcess_5063;tEM;STEM_JEOL_JEM_2200_FS;JEOL;0.0225;190+%C2%B0C%2C+1820+h%2C+128+MPa_1_3;precipitateGeometryMeasurementProcess_5063;190+%C2%B0C%2C+1820+h%2C+128+MPa_1_3_9;3936;135.247;396.404;271.765;90.815;55.183;5.3093807097;L_190+%C2%B0C%2C+1820+h%2C+128+MPa_1_3;ImageJ;;;
1820;190;128;190 °C, 1820 h, 128 MPa;190+%C2%B0C%2C+1820+h%2C+128+MPa_1;tEMProcess_5064;tEM;STEM_JEOL_JEM_2200_FS;JEOL;0.0225;190+%C2%B0C%2C+1820+h%2C+128+MPa_1_3;precipitateGeometryMeasurementProcess_5064;190+%C2%B0C%2C+1820+h%2C+128+MPa_1_3_10;3964;1640.347;622.688;241.622;81.897;61.628;5.3282322349;L_190+%C2%B0C%2C+1820+h%2C+128+MPa_1_3;ImageJ;;;
1820;190;128;190 °C, 1820 h, 128 MPa;190+%C2%B0C%2C+1820+h%2C+128+MPa_1;tEMProcess_5065;tEM;STEM_JEOL_JEM_2200_FS;JEOL;0.0225;190+%C2%B0C%2C+1820+h%2C+128+MPa_1_3;precipitateGeometryMeasurementProcess_5065;190+%C2%B0C%2C+1820+h%2C+128+MPa_1_3_11;644;1709.694;627.228;117.841;44.042;18.618;2.1476289835;L_190+%C2%B0C%2C+1820+h%2C+128+MPa_1_3;ImageJ;;;
1820;190;128;190 °C, 1820 h, 128 MPa;190+%C2%B0C%2C+1820+h%2C+128+MPa_1;tEMProcess_5066;tEM;STEM_JEOL_JEM_2200_FS;JEOL;0.0225;190+%C2%B0C%2C+1820+h%2C+128+MPa_1_3;precipitateGeometryMeasurementProcess_5066;190+%C2%B0C%2C+1820+h%2C+128+MPa_1_3_12;2627;1683.343;780.572;200.451;62.359;53.638;4.3375686274;L_190+%C2%B0C%2C+1820+h%2C+128+MPa_1_3;ImageJ;;;
1820;190;128;190 °C, 1820 h, 128 MPa;190+%C2%B0C%2C+1820+h%2C+128+MPa_1;tEMProcess_5067;tEM;STEM_JEOL_JEM_2200_FS;JEOL;0.0225;190+%C2%B0C%2C+1820+h%2C+128+MPa_1_3;precipitateGeometryMeasurementProcess_5067;190+%C2%B0C%2C+1820+h%2C+128+MPa_1_3_13;455;498.436;857.096;80.083;27.525;21.047;1.8051862673;L_190+%C2%B0C%2C+1820+h%2C+128+MPa_1_3;ImageJ;;;
1820;190;128;190 °C, 1820 h, 128 MPa;190+%C2%B0C%2C+1820+h%2C+128+MPa_1;tEMProcess_5068;tEM;STEM_JEOL_JEM_2200_FS;JEOL;0.0225;190+%C2%B0C%2C+1820+h%2C+128+MPa_1_3;precipitateGeometryMeasurementProcess_5068;190+%C2%B0C%2C+1820+h%2C+128+MPa_1_3_14;1335;1699.004;990.585;153.296;61.767;27.519;3.0921243840;L_190+%C2%B0C%2C+1820+h%2C+128+MPa_1_3;ImageJ;;;
1820;190;128;190 °C, 1820 h, 128 MPa;190+%C2%B0C%2C+1820+h%2C+128+MPa_1;tEMProcess_5069;tEM;STEM_JEOL_JEM_2200_FS;JEOL;0.0225;190+%C2%B0C%2C+1820+h%2C+128+MPa_1_3;precipitateGeometryMeasurementProcess_5069;190+%C2%B0C%2C+1820+h%2C+128+MPa_1_3_15;2561;1862.734;1141.275;189.48;59.058;55.213;4.2827341053;L_190+%C2%B0C%2C+1820+h%2C+128+MPa_1_3;ImageJ;;;
1820;190;128;190 °C, 1820 h, 128 MPa;190+%C2%B0C%2C+1820+h%2C+128+MPa_1;tEMProcess_5070;tEM;STEM_JEOL_JEM_2200_FS;JEOL;0.0225;190+%C2%B0C%2C+1820+h%2C+128+MPa_1_3;precipitateGeometryMeasurementProcess_5070;190+%C2%B0C%2C+1820+h%2C+128+MPa_1_3_16;19843;101.899;1250.008;590.943;225.917;111.832;11.9212004056;L_190+%C2%B0C%2C+1820+h%2C+128+MPa_1_3;ImageJ;;;
1820;190;128;190 °C, 1820 h, 128 MPa;190+%C2%B0C%2C+1820+h%2C+128+MPa_1;tEMProcess_5071;tEM;STEM_JEOL_JEM_2200_FS;JEOL;0.0225;190+%C2%B0C%2C+1820+h%2C+128+MPa_1_3;precipitateGeometryMeasurementProcess_5071;190+%C2%B0C%2C+1820+h%2C+128+MPa_1_3_17;3323;180.625;1421.421;259.563;69.378;60.985;4.8784459016;L_190+%C2%B0C%2C+1820+h%2C+128+MPa_1_3;ImageJ;;;
1820;190;128;190 °C, 1820 h, 128 MPa;190+%C2%B0C%2C+1820+h%2C+128+MPa_1;tEMProcess_5072;tEM;STEM_JEOL_JEM_2200_FS;JEOL;0.0225;190+%C2%B0C%2C+1820+h%2C+128+MPa_1_3;precipitateGeometryMeasurementProcess_5072;190+%C2%B0C%2C+1820+h%2C+128+MPa_1_3_18;8637;80.531;1640.286;440.877;175.414;62.692;7.8649828962;L_190+%C2%B0C%2C+1820+h%2C+128+MPa_1_3;ImageJ;;;
1820;190;128;190 °C, 1820 h, 128 MPa;190+%C2%B0C%2C+1820+h%2C+128+MPa_1;tEMProcess_5073;tEM;STEM_JEOL_JEM_2200_FS;JEOL;0.0225;190+%C2%B0C%2C+1820+h%2C+128+MPa_1_3;precipitateGeometryMeasurementProcess_5073;190+%C2%B0C%2C+1820+h%2C+128+MPa_1_3_19;3479;931.937;1641.34;224.551;73.067;60.624;4.9916432280;L_190+%C2%B0C%2C+1820+h%2C+128+MPa_1_3;ImageJ;;;
1820;190;128;190 °C, 1820 h, 128 MPa;190+%C2%B0C%2C+1820+h%2C+128+MPa_1;tEMProcess_5074;tEM;STEM_JEOL_JEM_2200_FS;JEOL;0.0225;190+%C2%B0C%2C+1820+h%2C+128+MPa_1_3;precipitateGeometryMeasurementProcess_5074;190+%C2%B0C%2C+1820+h%2C+128+MPa_1_3_20;980;1310.913;1731.483;117.64;40.394;30.89;2.6492891481;L_190+%C2%B0C%2C+1820+h%2C+128+MPa_1_3;ImageJ;;;
1820;190;128;190 °C, 1820 h, 128 MPa;190+%C2%B0C%2C+1820+h%2C+128+MPa_1;tEMProcess_5075;tEM;STEM_JEOL_JEM_2200_FS;JEOL;0.0225;190+%C2%B0C%2C+1820+h%2C+128+MPa_1_3;precipitateGeometryMeasurementProcess_5075;190+%C2%B0C%2C+1820+h%2C+128+MPa_1_3_21;6793;57.884;1758.842;336.049;100.474;86.084;6.9750468657;L_190+%C2%B0C%2C+1820+h%2C+128+MPa_1_3;ImageJ;;;
1820;190;128;190 °C, 1820 h, 128 MPa;190+%C2%B0C%2C+1820+h%2C+128+MPa_1;tEMProcess_5076;tEM;STEM_JEOL_JEM_2200_FS;JEOL;0.0225;190+%C2%B0C%2C+1820+h%2C+128+MPa_1_3;precipitateGeometryMeasurementProcess_5076;190+%C2%B0C%2C+1820+h%2C+128+MPa_1_3_22;4893;1082.956;1880.652;280.551;95.943;64.934;5.9197576931;L_190+%C2%B0C%2C+1820+h%2C+128+MPa_1_3;ImageJ;;;
1820;190;128;190 °C, 1820 h, 128 MPa;190+%C2%B0C%2C+1820+h%2C+128+MPa_1;tEMProcess_5077;tEM;STEM_JEOL_JEM_2200_FS;JEOL;0.0225;190+%C2%B0C%2C+1820+h%2C+128+MPa_1_3;precipitateGeometryMeasurementProcess_5077;190+%C2%B0C%2C+1820+h%2C+128+MPa_1_3_23;4819;1082.921;1950.628;289.723;90.479;67.814;5.8748229917;L_190+%C2%B0C%2C+1820+h%2C+128+MPa_1_3;ImageJ;;;
1820;190;128;190 °C, 1820 h, 128 MPa;190+%C2%B0C%2C+1820+h%2C+128+MPa_1;tEMProcess_5078;tEM;STEM_JEOL_JEM_2200_FS;JEOL;0.0225;190+%C2%B0C%2C+1820+h%2C+128+MPa_1_3;precipitateGeometryMeasurementProcess_5078;190+%C2%B0C%2C+1820+h%2C+128+MPa_1_3_24;796;351.701;1994.736;121.255;50.626;20.019;2.3876620493;L_190+%C2%B0C%2C+1820+h%2C+128+MPa_1_3;ImageJ;;;
1820;190;128;190 °C, 1820 h, 128 MPa;190+%C2%B0C%2C+1820+h%2C+128+MPa_1;tEMProcess_5079;tEM;STEM_JEOL_JEM_2200_FS;JEOL;0.0225;190+%C2%B0C%2C+1820+h%2C+128+MPa_1_4;precipitateGeometryMeasurementProcess_5079;190+%C2%B0C%2C+1820+h%2C+128+MPa_1_4_1;10525;1407.986;76.096;430.375;145.459;92.128;8.6821518025;L_190+%C2%B0C%2C+1820+h%2C+128+MPa_1_4;ImageJ;;;
1820;190;128;190 °C, 1820 h, 128 MPa;190+%C2%B0C%2C+1820+h%2C+128+MPa_1;tEMProcess_5080;tEM;STEM_JEOL_JEM_2200_FS;JEOL;0.0225;190+%C2%B0C%2C+1820+h%2C+128+MPa_1_4;precipitateGeometryMeasurementProcess_5080;190+%C2%B0C%2C+1820+h%2C+128+MPa_1_4_2;18007;1028.679;97.675;542.375;161.812;141.69;11.3563038754;L_190+%C2%B0C%2C+1820+h%2C+128+MPa_1_4;ImageJ;;;
1820;190;128;190 °C, 1820 h, 128 MPa;190+%C2%B0C%2C+1820+h%2C+128+MPa_1;tEMProcess_5081;tEM;STEM_JEOL_JEM_2200_FS;JEOL;0.0225;190+%C2%B0C%2C+1820+h%2C+128+MPa_1_4;precipitateGeometryMeasurementProcess_5081;190+%C2%B0C%2C+1820+h%2C+128+MPa_1_4_3;8944;1975.833;140.754;359.546;114.013;99.882;8.0035418095;L_190+%C2%B0C%2C+1820+h%2C+128+MPa_1_4;ImageJ;;;
1820;190;128;190 °C, 1820 h, 128 MPa;190+%C2%B0C%2C+1820+h%2C+128+MPa_1;tEMProcess_5082;tEM;STEM_JEOL_JEM_2200_FS;JEOL;0.0225;190+%C2%B0C%2C+1820+h%2C+128+MPa_1_4;precipitateGeometryMeasurementProcess_5082;190+%C2%B0C%2C+1820+h%2C+128+MPa_1_4_4;2581;418.968;120.879;195.137;59.925;54.839;4.2994244807;L_190+%C2%B0C%2C+1820+h%2C+128+MPa_1_4;ImageJ;;;
1820;190;128;190 °C, 1820 h, 128 MPa;190+%C2%B0C%2C+1820+h%2C+128+MPa_1;tEMProcess_5083;tEM;STEM_JEOL_JEM_2200_FS;JEOL;0.0225;190+%C2%B0C%2C+1820+h%2C+128+MPa_1_4;precipitateGeometryMeasurementProcess_5083;190+%C2%B0C%2C+1820+h%2C+128+MPa_1_4_5;8729;583.597;216.372;382.919;120.274;92.406;7.9067602355;L_190+%C2%B0C%2C+1820+h%2C+128+MPa_1_4;ImageJ;;;
1820;190;128;190 °C, 1820 h, 128 MPa;190+%C2%B0C%2C+1820+h%2C+128+MPa_1;tEMProcess_5084;tEM;STEM_JEOL_JEM_2200_FS;JEOL;0.0225;190+%C2%B0C%2C+1820+h%2C+128+MPa_1_4;precipitateGeometryMeasurementProcess_5084;190+%C2%B0C%2C+1820+h%2C+128+MPa_1_4_6;3834;649.335;299.021;247.765;86.666;56.326;5.2401338086;L_190+%C2%B0C%2C+1820+h%2C+128+MPa_1_4;ImageJ;;;
1820;190;128;190 °C, 1820 h, 128 MPa;190+%C2%B0C%2C+1820+h%2C+128+MPa_1;tEMProcess_5085;tEM;STEM_JEOL_JEM_2200_FS;JEOL;0.0225;190+%C2%B0C%2C+1820+h%2C+128+MPa_1_4;precipitateGeometryMeasurementProcess_5085;190+%C2%B0C%2C+1820+h%2C+128+MPa_1_4_7;6739;1557.735;523.717;324.836;123.918;69.242;6.9472679715;L_190+%C2%B0C%2C+1820+h%2C+128+MPa_1_4;ImageJ;;;
1820;190;128;190 °C, 1820 h, 128 MPa;190+%C2%B0C%2C+1820+h%2C+128+MPa_1;tEMProcess_5086;tEM;STEM_JEOL_JEM_2200_FS;JEOL;0.0225;190+%C2%B0C%2C+1820+h%2C+128+MPa_1_4;precipitateGeometryMeasurementProcess_5086;190+%C2%B0C%2C+1820+h%2C+128+MPa_1_4_8;12208;1829.977;584.329;426.558;127.946;121.487;9.3505807059;L_190+%C2%B0C%2C+1820+h%2C+128+MPa_1_4;ImageJ;;;
1820;190;128;190 °C, 1820 h, 128 MPa;190+%C2%B0C%2C+1820+h%2C+128+MPa_1;tEMProcess_5087;tEM;STEM_JEOL_JEM_2200_FS;JEOL;0.0225;190+%C2%B0C%2C+1820+h%2C+128+MPa_1_4;precipitateGeometryMeasurementProcess_5087;190+%C2%B0C%2C+1820+h%2C+128+MPa_1_4_9;3088;1153.391;651.397;229.179;91.322;43.054;4.7027833133;L_190+%C2%B0C%2C+1820+h%2C+128+MPa_1_4;ImageJ;;;
1820;190;128;190 °C, 1820 h, 128 MPa;190+%C2%B0C%2C+1820+h%2C+128+MPa_1;tEMProcess_5088;tEM;STEM_JEOL_JEM_2200_FS;JEOL;0.0225;190+%C2%B0C%2C+1820+h%2C+128+MPa_1_4;precipitateGeometryMeasurementProcess_5088;190+%C2%B0C%2C+1820+h%2C+128+MPa_1_4_10;7582;701.421;884.007;381.889;127.954;75.447;7.3689941670;L_190+%C2%B0C%2C+1820+h%2C+128+MPa_1_4;ImageJ;;;
1820;190;128;190 °C, 1820 h, 128 MPa;190+%C2%B0C%2C+1820+h%2C+128+MPa_1;tEMProcess_5089;tEM;STEM_JEOL_JEM_2200_FS;JEOL;0.0225;190+%C2%B0C%2C+1820+h%2C+128+MPa_1_4;precipitateGeometryMeasurementProcess_5089;190+%C2%B0C%2C+1820+h%2C+128+MPa_1_4_11;1650;1827.478;921.135;168.368;65.634;32.009;3.4376233832;L_190+%C2%B0C%2C+1820+h%2C+128+MPa_1_4;ImageJ;;;
1820;190;128;190 °C, 1820 h, 128 MPa;190+%C2%B0C%2C+1820+h%2C+128+MPa_1;tEMProcess_5090;tEM;STEM_JEOL_JEM_2200_FS;JEOL;0.0225;190+%C2%B0C%2C+1820+h%2C+128+MPa_1_4;precipitateGeometryMeasurementProcess_5090;190+%C2%B0C%2C+1820+h%2C+128+MPa_1_4_12;1648;188.447;999.877;155.095;55.207;38.008;3.4355393433;L_190+%C2%B0C%2C+1820+h%2C+128+MPa_1_4;ImageJ;;;
1820;190;128;190 °C, 1820 h, 128 MPa;190+%C2%B0C%2C+1820+h%2C+128+MPa_1;tEMProcess_5091;tEM;STEM_JEOL_JEM_2200_FS;JEOL;0.0225;190+%C2%B0C%2C+1820+h%2C+128+MPa_1_4;precipitateGeometryMeasurementProcess_5091;190+%C2%B0C%2C+1820+h%2C+128+MPa_1_4_13;3026;1766.57;1009.622;213.522;68.521;56.228;4.6553333501;L_190+%C2%B0C%2C+1820+h%2C+128+MPa_1_4;ImageJ;;;
1820;190;128;190 °C, 1820 h, 128 MPa;190+%C2%B0C%2C+1820+h%2C+128+MPa_1;tEMProcess_5092;tEM;STEM_JEOL_JEM_2200_FS;JEOL;0.0225;190+%C2%B0C%2C+1820+h%2C+128+MPa_1_4;precipitateGeometryMeasurementProcess_5092;190+%C2%B0C%2C+1820+h%2C+128+MPa_1_4_14;4464;994.921;1029.085;270.492;94.443;60.181;5.6542943829;L_190+%C2%B0C%2C+1820+h%2C+128+MPa_1_4;ImageJ;;;
1820;190;128;190 °C, 1820 h, 128 MPa;190+%C2%B0C%2C+1820+h%2C+128+MPa_1;tEMProcess_5093;tEM;STEM_JEOL_JEM_2200_FS;JEOL;0.0225;190+%C2%B0C%2C+1820+h%2C+128+MPa_1_4;precipitateGeometryMeasurementProcess_5093;190+%C2%B0C%2C+1820+h%2C+128+MPa_1_4_15;4289;597.953;1027.746;249.179;81.511;66.996;5.5423550763;L_190+%C2%B0C%2C+1820+h%2C+128+MPa_1_4;ImageJ;;;
1820;190;128;190 °C, 1820 h, 128 MPa;190+%C2%B0C%2C+1820+h%2C+128+MPa_1;tEMProcess_5094;tEM;STEM_JEOL_JEM_2200_FS;JEOL;0.0225;190+%C2%B0C%2C+1820+h%2C+128+MPa_1_4;precipitateGeometryMeasurementProcess_5094;190+%C2%B0C%2C+1820+h%2C+128+MPa_1_4_16;4055;1314.157;1295.598;254.693;84.005;61.46;5.3890442790;L_190+%C2%B0C%2C+1820+h%2C+128+MPa_1_4;ImageJ;;;
1820;190;128;190 °C, 1820 h, 128 MPa;190+%C2%B0C%2C+1820+h%2C+128+MPa_1;tEMProcess_5095;tEM;STEM_JEOL_JEM_2200_FS;JEOL;0.0225;190+%C2%B0C%2C+1820+h%2C+128+MPa_1_4;precipitateGeometryMeasurementProcess_5095;190+%C2%B0C%2C+1820+h%2C+128+MPa_1_4_17;4644;1993.44;1523.12;299.12;100.164;59.032;5.7671656823;L_190+%C2%B0C%2C+1820+h%2C+128+MPa_1_4;ImageJ;;;
1820;190;128;190 °C, 1820 h, 128 MPa;190+%C2%B0C%2C+1820+h%2C+128+MPa_1;tEMProcess_5096;tEM;STEM_JEOL_JEM_2200_FS;JEOL;0.0225;190+%C2%B0C%2C+1820+h%2C+128+MPa_1_4;precipitateGeometryMeasurementProcess_5096;190+%C2%B0C%2C+1820+h%2C+128+MPa_1_4_18;2747;916.572;1516.799;206.894;77.158;45.33;4.4355313425;L_190+%C2%B0C%2C+1820+h%2C+128+MPa_1_4;ImageJ;;;
1820;190;128;190 °C, 1820 h, 128 MPa;190+%C2%B0C%2C+1820+h%2C+128+MPa_1;tEMProcess_5097;tEM;STEM_JEOL_JEM_2200_FS;JEOL;0.0225;190+%C2%B0C%2C+1820+h%2C+128+MPa_1_4;precipitateGeometryMeasurementProcess_5097;190+%C2%B0C%2C+1820+h%2C+128+MPa_1_4_19;4091;412.346;1523.151;248.149;81.319;64.054;5.4129131943;L_190+%C2%B0C%2C+1820+h%2C+128+MPa_1_4;ImageJ;;;
1820;190;128;190 °C, 1820 h, 128 MPa;190+%C2%B0C%2C+1820+h%2C+128+MPa_1;tEMProcess_5098;tEM;STEM_JEOL_JEM_2200_FS;JEOL;0.0225;190+%C2%B0C%2C+1820+h%2C+128+MPa_1_4;precipitateGeometryMeasurementProcess_5098;190+%C2%B0C%2C+1820+h%2C+128+MPa_1_4_20;5037;1295.679;1806.356;297.279;98.726;64.96;6.0062346920;L_190+%C2%B0C%2C+1820+h%2C+128+MPa_1_4;ImageJ;;;
1820;190;128;190 °C, 1820 h, 128 MPa;190+%C2%B0C%2C+1820+h%2C+128+MPa_1;tEMProcess_5099;tEM;STEM_JEOL_JEM_2200_FS;JEOL;0.0225;190+%C2%B0C%2C+1820+h%2C+128+MPa_1_4;precipitateGeometryMeasurementProcess_5099;190+%C2%B0C%2C+1820+h%2C+128+MPa_1_4_21;4139;982.327;1806.174;245.421;78.154;67.43;5.4445756424;L_190+%C2%B0C%2C+1820+h%2C+128+MPa_1_4;ImageJ;;;
1820;190;128;190 °C, 1820 h, 128 MPa;190+%C2%B0C%2C+1820+h%2C+128+MPa_1;tEMProcess_5100;tEM;STEM_JEOL_JEM_2200_FS;JEOL;0.0225;190+%C2%B0C%2C+1820+h%2C+128+MPa_1_4;precipitateGeometryMeasurementProcess_5100;190+%C2%B0C%2C+1820+h%2C+128+MPa_1_4_22;7850;1629.739;1865.391;372.96;117.55;85.027;7.4980986688;L_190+%C2%B0C%2C+1820+h%2C+128+MPa_1_4;ImageJ;;;
1820;190;128;190 °C, 1820 h, 128 MPa;190+%C2%B0C%2C+1820+h%2C+128+MPa_1;tEMProcess_5101;tEM;STEM_JEOL_JEM_2200_FS;JEOL;0.0225;190+%C2%B0C%2C+1820+h%2C+128+MPa_1_4;precipitateGeometryMeasurementProcess_5101;190+%C2%B0C%2C+1820+h%2C+128+MPa_1_4_23;948;426.365;2008.957;119.74;42.769;28.222;2.6056764711;L_190+%C2%B0C%2C+1820+h%2C+128+MPa_1_4;ImageJ;;;
1820;190;128;190 °C, 1820 h, 128 MPa;190+%C2%B0C%2C+1820+h%2C+128+MPa_1;tEMProcess_5102;tEM;STEM_JEOL_JEM_2200_FS;JEOL;0.0225;190+%C2%B0C%2C+1820+h%2C+128+MPa_1_5;precipitateGeometryMeasurementProcess_5102;190+%C2%B0C%2C+1820+h%2C+128+MPa_1_5_1;2449;44.66;114.453;192.51;70.153;44.448;4.1880389806;L_190+%C2%B0C%2C+1820+h%2C+128+MPa_1_5;ImageJ;;;
1820;190;128;190 °C, 1820 h, 128 MPa;190+%C2%B0C%2C+1820+h%2C+128+MPa_1;tEMProcess_5103;tEM;STEM_JEOL_JEM_2200_FS;JEOL;0.0225;190+%C2%B0C%2C+1820+h%2C+128+MPa_1_5;precipitateGeometryMeasurementProcess_5103;190+%C2%B0C%2C+1820+h%2C+128+MPa_1_5_2;3643;1121.877;138.97;255.279;78.085;59.402;5.1079414245;L_190+%C2%B0C%2C+1820+h%2C+128+MPa_1_5;ImageJ;;;
1820;190;128;190 °C, 1820 h, 128 MPa;190+%C2%B0C%2C+1820+h%2C+128+MPa_1;tEMProcess_5104;tEM;STEM_JEOL_JEM_2200_FS;JEOL;0.0225;190+%C2%B0C%2C+1820+h%2C+128+MPa_1_5;precipitateGeometryMeasurementProcess_5104;190+%C2%B0C%2C+1820+h%2C+128+MPa_1_5_3;3846;111.865;406.264;237.765;77.114;63.502;5.2483279243;L_190+%C2%B0C%2C+1820+h%2C+128+MPa_1_5;ImageJ;;;
1820;190;128;190 °C, 1820 h, 128 MPa;190+%C2%B0C%2C+1820+h%2C+128+MPa_1;tEMProcess_5105;tEM;STEM_JEOL_JEM_2200_FS;JEOL;0.0225;190+%C2%B0C%2C+1820+h%2C+128+MPa_1_5;precipitateGeometryMeasurementProcess_5105;190+%C2%B0C%2C+1820+h%2C+128+MPa_1_5_4;5131;1470.457;429.82;278.392;96.72;67.545;6.0620195138;L_190+%C2%B0C%2C+1820+h%2C+128+MPa_1_5;ImageJ;;;
1820;190;128;190 °C, 1820 h, 128 MPa;190+%C2%B0C%2C+1820+h%2C+128+MPa_1;tEMProcess_5106;tEM;STEM_JEOL_JEM_2200_FS;JEOL;0.0225;190+%C2%B0C%2C+1820+h%2C+128+MPa_1_5;precipitateGeometryMeasurementProcess_5106;190+%C2%B0C%2C+1820+h%2C+128+MPa_1_5_5;6327;752.889;476.717;326.576;110.164;73.126;6.7315525418;L_190+%C2%B0C%2C+1820+h%2C+128+MPa_1_5;ImageJ;;;
1820;190;128;190 °C, 1820 h, 128 MPa;190+%C2%B0C%2C+1820+h%2C+128+MPa_1;tEMProcess_5107;tEM;STEM_JEOL_JEM_2200_FS;JEOL;0.0225;190+%C2%B0C%2C+1820+h%2C+128+MPa_1_5;precipitateGeometryMeasurementProcess_5107;190+%C2%B0C%2C+1820+h%2C+128+MPa_1_5_6;14213;62.776;775.413;471.772;171.048;105.798;10.0892573700;L_190+%C2%B0C%2C+1820+h%2C+128+MPa_1_5;ImageJ;;;
1820;190;128;190 °C, 1820 h, 128 MPa;190+%C2%B0C%2C+1820+h%2C+128+MPa_1;tEMProcess_5108;tEM;STEM_JEOL_JEM_2200_FS;JEOL;0.0225;190+%C2%B0C%2C+1820+h%2C+128+MPa_1_5;precipitateGeometryMeasurementProcess_5108;190+%C2%B0C%2C+1820+h%2C+128+MPa_1_5_7;388;1442.616;738.582;77.841;27.218;18.15;1.6669868945;L_190+%C2%B0C%2C+1820+h%2C+128+MPa_1_5;ImageJ;;;
1820;190;128;190 °C, 1820 h, 128 MPa;190+%C2%B0C%2C+1820+h%2C+128+MPa_1;tEMProcess_5109;tEM;STEM_JEOL_JEM_2200_FS;JEOL;0.0225;190+%C2%B0C%2C+1820+h%2C+128+MPa_1_5;precipitateGeometryMeasurementProcess_5109;190+%C2%B0C%2C+1820+h%2C+128+MPa_1_5_8;9050;964.38;929.787;446.818;169.745;67.883;8.0508291855;L_190+%C2%B0C%2C+1820+h%2C+128+MPa_1_5;ImageJ;;;
1820;190;128;190 °C, 1820 h, 128 MPa;190+%C2%B0C%2C+1820+h%2C+128+MPa_1;tEMProcess_5110;tEM;STEM_JEOL_JEM_2200_FS;JEOL;0.0225;190+%C2%B0C%2C+1820+h%2C+128+MPa_1_5;precipitateGeometryMeasurementProcess_5110;190+%C2%B0C%2C+1820+h%2C+128+MPa_1_5_9;1232;402.276;915.259;135.74;45.544;34.442;2.9704461020;L_190+%C2%B0C%2C+1820+h%2C+128+MPa_1_5;ImageJ;;;
1820;190;128;190 °C, 1820 h, 128 MPa;190+%C2%B0C%2C+1820+h%2C+128+MPa_1;tEMProcess_5111;tEM;STEM_JEOL_JEM_2200_FS;JEOL;0.0225;190+%C2%B0C%2C+1820+h%2C+128+MPa_1_5;precipitateGeometryMeasurementProcess_5111;190+%C2%B0C%2C+1820+h%2C+128+MPa_1_5_10;621;1066.286;1098.51;97.154;35.339;22.374;2.1089297961;L_190+%C2%B0C%2C+1820+h%2C+128+MPa_1_5;ImageJ;;;
1820;190;128;190 °C, 1820 h, 128 MPa;190+%C2%B0C%2C+1820+h%2C+128+MPa_1;tEMProcess_5112;tEM;STEM_JEOL_JEM_2200_FS;JEOL;0.0225;190+%C2%B0C%2C+1820+h%2C+128+MPa_1_5;precipitateGeometryMeasurementProcess_5112;190+%C2%B0C%2C+1820+h%2C+128+MPa_1_5_11;1680;1722.621;1172.852;156.468;54.338;39.365;3.4687337312;L_190+%C2%B0C%2C+1820+h%2C+128+MPa_1_5;ImageJ;;;
1820;190;128;190 °C, 1820 h, 128 MPa;190+%C2%B0C%2C+1820+h%2C+128+MPa_1;tEMProcess_5113;tEM;STEM_JEOL_JEM_2200_FS;JEOL;0.0225;190+%C2%B0C%2C+1820+h%2C+128+MPa_1_5;precipitateGeometryMeasurementProcess_5113;190+%C2%B0C%2C+1820+h%2C+128+MPa_1_5_12;5341;1570.77;1236.052;302.108;106.084;64.103;6.1848277904;L_190+%C2%B0C%2C+1820+h%2C+128+MPa_1_5;ImageJ;;;
1820;190;128;190 °C, 1820 h, 128 MPa;190+%C2%B0C%2C+1820+h%2C+128+MPa_1;tEMProcess_5114;tEM;STEM_JEOL_JEM_2200_FS;JEOL;0.0225;190+%C2%B0C%2C+1820+h%2C+128+MPa_1_5;precipitateGeometryMeasurementProcess_5114;190+%C2%B0C%2C+1820+h%2C+128+MPa_1_5_13;724;1408.066;1218.577;100.225;32.217;28.613;2.2771183645;L_190+%C2%B0C%2C+1820+h%2C+128+MPa_1_5;ImageJ;;;
1820;190;128;190 °C, 1820 h, 128 MPa;190+%C2%B0C%2C+1820+h%2C+128+MPa_1;tEMProcess_5115;tEM;STEM_JEOL_JEM_2200_FS;JEOL;0.0225;190+%C2%B0C%2C+1820+h%2C+128+MPa_1_5;precipitateGeometryMeasurementProcess_5115;190+%C2%B0C%2C+1820+h%2C+128+MPa_1_5_14;2220;433.897;1325.626;210.208;75.83;37.275;3.9874275937;L_190+%C2%B0C%2C+1820+h%2C+128+MPa_1_5;ImageJ;;;
1820;190;128;190 °C, 1820 h, 128 MPa;190+%C2%B0C%2C+1820+h%2C+128+MPa_1;tEMProcess_5116;tEM;STEM_JEOL_JEM_2200_FS;JEOL;0.0225;190+%C2%B0C%2C+1820+h%2C+128+MPa_1_5;precipitateGeometryMeasurementProcess_5116;190+%C2%B0C%2C+1820+h%2C+128+MPa_1_5_15;4760;166.648;1355.277;272.635;92.238;65.706;5.8387489080;L_190+%C2%B0C%2C+1820+h%2C+128+MPa_1_5;ImageJ;;;
1820;190;128;190 °C, 1820 h, 128 MPa;190+%C2%B0C%2C+1820+h%2C+128+MPa_1;tEMProcess_5117;tEM;STEM_JEOL_JEM_2200_FS;JEOL;0.0225;190+%C2%B0C%2C+1820+h%2C+128+MPa_1_5;precipitateGeometryMeasurementProcess_5117;190+%C2%B0C%2C+1820+h%2C+128+MPa_1_5_16;764;776.705;1334.851;105.255;38.534;25.244;2.3391765524;L_190+%C2%B0C%2C+1820+h%2C+128+MPa_1_5;ImageJ;;;
1820;190;128;190 °C, 1820 h, 128 MPa;190+%C2%B0C%2C+1820+h%2C+128+MPa_1;tEMProcess_5118;tEM;STEM_JEOL_JEM_2200_FS;JEOL;0.0225;190+%C2%B0C%2C+1820+h%2C+128+MPa_1_5;precipitateGeometryMeasurementProcess_5118;190+%C2%B0C%2C+1820+h%2C+128+MPa_1_5_17;4366;1181.487;1459.083;266.066;83.914;66.246;5.5918844471;L_190+%C2%B0C%2C+1820+h%2C+128+MPa_1_5;ImageJ;;;
1820;190;128;190 °C, 1820 h, 128 MPa;190+%C2%B0C%2C+1820+h%2C+128+MPa_1;tEMProcess_5119;tEM;STEM_JEOL_JEM_2200_FS;JEOL;0.0225;190+%C2%B0C%2C+1820+h%2C+128+MPa_1_5;precipitateGeometryMeasurementProcess_5119;190+%C2%B0C%2C+1820+h%2C+128+MPa_1_5_18;559;470.445;1469.384;87.154;28.292;25.157;2.0008854524;L_190+%C2%B0C%2C+1820+h%2C+128+MPa_1_5;ImageJ;;;
1820;190;128;190 °C, 1820 h, 128 MPa;190+%C2%B0C%2C+1820+h%2C+128+MPa_1;tEMProcess_5120;tEM;STEM_JEOL_JEM_2200_FS;JEOL;0.0225;190+%C2%B0C%2C+1820+h%2C+128+MPa_1_5;precipitateGeometryMeasurementProcess_5120;190+%C2%B0C%2C+1820+h%2C+128+MPa_1_5_19;5329;592.9;1518.85;296.936;105.62;64.241;6.1778759398;L_190+%C2%B0C%2C+1820+h%2C+128+MPa_1_5;ImageJ;;;
1820;190;128;190 °C, 1820 h, 128 MPa;190+%C2%B0C%2C+1820+h%2C+128+MPa_1;tEMProcess_5121;tEM;STEM_JEOL_JEM_2200_FS;JEOL;0.0225;190+%C2%B0C%2C+1820+h%2C+128+MPa_1_5;precipitateGeometryMeasurementProcess_5121;190+%C2%B0C%2C+1820+h%2C+128+MPa_1_5_20;366;1569.011;1554.872;70.77;24.21;19.249;1.6190373414;L_190+%C2%B0C%2C+1820+h%2C+128+MPa_1_5;ImageJ;;;
1820;190;128;190 °C, 1820 h, 128 MPa;190+%C2%B0C%2C+1820+h%2C+128+MPa_1;tEMProcess_5122;tEM;STEM_JEOL_JEM_2200_FS;JEOL;0.0225;190+%C2%B0C%2C+1820+h%2C+128+MPa_1_5;precipitateGeometryMeasurementProcess_5122;190+%C2%B0C%2C+1820+h%2C+128+MPa_1_5_21;1281;1472.879;1581.625;133.782;43.317;37.653;3.0289415139;L_190+%C2%B0C%2C+1820+h%2C+128+MPa_1_5;ImageJ;;;
1820;190;128;190 °C, 1820 h, 128 MPa;190+%C2%B0C%2C+1820+h%2C+128+MPa_1;tEMProcess_5123;tEM;STEM_JEOL_JEM_2200_FS;JEOL;0.0225;190+%C2%B0C%2C+1820+h%2C+128+MPa_1_5;precipitateGeometryMeasurementProcess_5123;190+%C2%B0C%2C+1820+h%2C+128+MPa_1_5_22;8246;1696.299;1783.829;441.404;153.136;68.561;7.6848958830;L_190+%C2%B0C%2C+1820+h%2C+128+MPa_1_5;ImageJ;;;
1820;190;128;190 °C, 1820 h, 128 MPa;190+%C2%B0C%2C+1820+h%2C+128+MPa_1;tEMProcess_5124;tEM;STEM_JEOL_JEM_2200_FS;JEOL;0.0225;190+%C2%B0C%2C+1820+h%2C+128+MPa_1_5;precipitateGeometryMeasurementProcess_5124;190+%C2%B0C%2C+1820+h%2C+128+MPa_1_5_23;2374;788.024;1953.254;221.823;88.991;33.966;4.1234115209;L_190+%C2%B0C%2C+1820+h%2C+128+MPa_1_5;ImageJ;;;
1820;190;128;190 °C, 1820 h, 128 MPa;190+%C2%B0C%2C+1820+h%2C+128+MPa_1;tEMProcess_5125;tEM;STEM_JEOL_JEM_2200_FS;JEOL;0.0225;190+%C2%B0C%2C+1820+h%2C+128+MPa_1_6;precipitateGeometryMeasurementProcess_5125;190+%C2%B0C%2C+1820+h%2C+128+MPa_1_6_1;2058;279.535;106.372;177.238;57.64;45.46;3.8391847155;L_190+%C2%B0C%2C+1820+h%2C+128+MPa_1_6;ImageJ;;;
1820;190;128;190 °C, 1820 h, 128 MPa;190+%C2%B0C%2C+1820+h%2C+128+MPa_1;tEMProcess_5126;tEM;STEM_JEOL_JEM_2200_FS;JEOL;0.0225;190+%C2%B0C%2C+1820+h%2C+128+MPa_1_6;precipitateGeometryMeasurementProcess_5126;190+%C2%B0C%2C+1820+h%2C+128+MPa_1_6_2;3534;1302.073;218.216;224.492;72.603;61.976;5.0309452988;L_190+%C2%B0C%2C+1820+h%2C+128+MPa_1_6;ImageJ;;;
1820;190;128;190 °C, 1820 h, 128 MPa;190+%C2%B0C%2C+1820+h%2C+128+MPa_1;tEMProcess_5127;tEM;STEM_JEOL_JEM_2200_FS;JEOL;0.0225;190+%C2%B0C%2C+1820+h%2C+128+MPa_1_6;precipitateGeometryMeasurementProcess_5127;190+%C2%B0C%2C+1820+h%2C+128+MPa_1_6_3;8727;391.393;269.446;401.848;155.476;71.468;7.9058543799;L_190+%C2%B0C%2C+1820+h%2C+128+MPa_1_6;ImageJ;;;
1820;190;128;190 °C, 1820 h, 128 MPa;190+%C2%B0C%2C+1820+h%2C+128+MPa_1;tEMProcess_5128;tEM;STEM_JEOL_JEM_2200_FS;JEOL;0.0225;190+%C2%B0C%2C+1820+h%2C+128+MPa_1_6;precipitateGeometryMeasurementProcess_5128;190+%C2%B0C%2C+1820+h%2C+128+MPa_1_6_4;1676;1361.405;267.674;164.468;64.572;33.048;3.4646018253;L_190+%C2%B0C%2C+1820+h%2C+128+MPa_1_6;ImageJ;;;
1820;190;128;190 °C, 1820 h, 128 MPa;190+%C2%B0C%2C+1820+h%2C+128+MPa_1;tEMProcess_5129;tEM;STEM_JEOL_JEM_2200_FS;JEOL;0.0225;190+%C2%B0C%2C+1820+h%2C+128+MPa_1_6;precipitateGeometryMeasurementProcess_5129;190+%C2%B0C%2C+1820+h%2C+128+MPa_1_6_5;2228;507.183;279.043;186.267;64.932;43.688;3.9946056870;L_190+%C2%B0C%2C+1820+h%2C+128+MPa_1_6;ImageJ;;;
1820;190;128;190 °C, 1820 h, 128 MPa;190+%C2%B0C%2C+1820+h%2C+128+MPa_1;tEMProcess_5130;tEM;STEM_JEOL_JEM_2200_FS;JEOL;0.0225;190+%C2%B0C%2C+1820+h%2C+128+MPa_1_6;precipitateGeometryMeasurementProcess_5130;190+%C2%B0C%2C+1820+h%2C+128+MPa_1_6_6;6995;803.674;512.352;323.362;99.05;89.918;7.0779938692;L_190+%C2%B0C%2C+1820+h%2C+128+MPa_1_6;ImageJ;;;
1820;190;128;190 °C, 1820 h, 128 MPa;190+%C2%B0C%2C+1820+h%2C+128+MPa_1;tEMProcess_5131;tEM;STEM_JEOL_JEM_2200_FS;JEOL;0.0225;190+%C2%B0C%2C+1820+h%2C+128+MPa_1_6;precipitateGeometryMeasurementProcess_5131;190+%C2%B0C%2C+1820+h%2C+128+MPa_1_6_7;954;557.195;628.171;145.74;63.116;19.245;2.6139092767;L_190+%C2%B0C%2C+1820+h%2C+128+MPa_1_6;ImageJ;;;
1820;190;128;190 °C, 1820 h, 128 MPa;190+%C2%B0C%2C+1820+h%2C+128+MPa_1;tEMProcess_5132;tEM;STEM_JEOL_JEM_2200_FS;JEOL;0.0225;190+%C2%B0C%2C+1820+h%2C+128+MPa_1_6;precipitateGeometryMeasurementProcess_5132;190+%C2%B0C%2C+1820+h%2C+128+MPa_1_6_8;1788;456.523;655.135;172.267;63.376;35.921;3.5784922413;L_190+%C2%B0C%2C+1820+h%2C+128+MPa_1_6;ImageJ;;;
1820;190;128;190 °C, 1820 h, 128 MPa;190+%C2%B0C%2C+1820+h%2C+128+MPa_1;tEMProcess_5133;tEM;STEM_JEOL_JEM_2200_FS;JEOL;0.0225;190+%C2%B0C%2C+1820+h%2C+128+MPa_1_6;precipitateGeometryMeasurementProcess_5133;190+%C2%B0C%2C+1820+h%2C+128+MPa_1_6_9;11971;1973.209;794.369;440.416;159.17;95.759;9.2593721207;L_190+%C2%B0C%2C+1820+h%2C+128+MPa_1_6;ImageJ;;;
1820;190;128;190 °C, 1820 h, 128 MPa;190+%C2%B0C%2C+1820+h%2C+128+MPa_1;tEMProcess_5134;tEM;STEM_JEOL_JEM_2200_FS;JEOL;0.0225;190+%C2%B0C%2C+1820+h%2C+128+MPa_1_6;precipitateGeometryMeasurementProcess_5134;190+%C2%B0C%2C+1820+h%2C+128+MPa_1_6_10;1094;340.963;793.821;123.296;39.316;35.429;2.7991423416;L_190+%C2%B0C%2C+1820+h%2C+128+MPa_1_6;ImageJ;;;
1820;190;128;190 °C, 1820 h, 128 MPa;190+%C2%B0C%2C+1820+h%2C+128+MPa_1;tEMProcess_5135;tEM;STEM_JEOL_JEM_2200_FS;JEOL;0.0225;190+%C2%B0C%2C+1820+h%2C+128+MPa_1_6;precipitateGeometryMeasurementProcess_5135;190+%C2%B0C%2C+1820+h%2C+128+MPa_1_6_11;1415;1016.134;833.887;141.924;46.319;38.897;3.1834244143;L_190+%C2%B0C%2C+1820+h%2C+128+MPa_1_6;ImageJ;;;
1820;190;128;190 °C, 1820 h, 128 MPa;190+%C2%B0C%2C+1820+h%2C+128+MPa_1;tEMProcess_5136;tEM;STEM_JEOL_JEM_2200_FS;JEOL;0.0225;190+%C2%B0C%2C+1820+h%2C+128+MPa_1_6;precipitateGeometryMeasurementProcess_5136;190+%C2%B0C%2C+1820+h%2C+128+MPa_1_6_12;3713;1873.501;848.499;228.593;71.301;66.304;5.1567822978;L_190+%C2%B0C%2C+1820+h%2C+128+MPa_1_6;ImageJ;;;
1820;190;128;190 °C, 1820 h, 128 MPa;190+%C2%B0C%2C+1820+h%2C+128+MPa_1;tEMProcess_5137;tEM;STEM_JEOL_JEM_2200_FS;JEOL;0.0225;190+%C2%B0C%2C+1820+h%2C+128+MPa_1_6;precipitateGeometryMeasurementProcess_5137;190+%C2%B0C%2C+1820+h%2C+128+MPa_1_6_13;2664;758.754;849.58;208.167;68.024;49.864;4.3680080790;L_190+%C2%B0C%2C+1820+h%2C+128+MPa_1_6;ImageJ;;;
1820;190;128;190 °C, 1820 h, 128 MPa;190+%C2%B0C%2C+1820+h%2C+128+MPa_1;tEMProcess_5138;tEM;STEM_JEOL_JEM_2200_FS;JEOL;0.0225;190+%C2%B0C%2C+1820+h%2C+128+MPa_1_6;precipitateGeometryMeasurementProcess_5138;190+%C2%B0C%2C+1820+h%2C+128+MPa_1_6_14;1193;830.394;960.067;151.924;40.784;37.244;2.9230520214;L_190+%C2%B0C%2C+1820+h%2C+128+MPa_1_6;ImageJ;;;
1820;190;128;190 °C, 1820 h, 128 MPa;190+%C2%B0C%2C+1820+h%2C+128+MPa_1;tEMProcess_5139;tEM;STEM_JEOL_JEM_2200_FS;JEOL;0.0225;190+%C2%B0C%2C+1820+h%2C+128+MPa_1_6;precipitateGeometryMeasurementProcess_5139;190+%C2%B0C%2C+1820+h%2C+128+MPa_1_6_15;1542;210.708;964.282;153.539;56.352;34.841;3.3232155364;L_190+%C2%B0C%2C+1820+h%2C+128+MPa_1_6;ImageJ;;;
1820;190;128;190 °C, 1820 h, 128 MPa;190+%C2%B0C%2C+1820+h%2C+128+MPa_1;tEMProcess_5140;tEM;STEM_JEOL_JEM_2200_FS;JEOL;0.0225;190+%C2%B0C%2C+1820+h%2C+128+MPa_1_6;precipitateGeometryMeasurementProcess_5140;190+%C2%B0C%2C+1820+h%2C+128+MPa_1_6_16;838;1262.254;976.79;113.497;43.568;24.49;2.4498434448;L_190+%C2%B0C%2C+1820+h%2C+128+MPa_1_6;ImageJ;;;
1820;190;128;190 °C, 1820 h, 128 MPa;190+%C2%B0C%2C+1820+h%2C+128+MPa_1;tEMProcess_5141;tEM;STEM_JEOL_JEM_2200_FS;JEOL;0.0225;190+%C2%B0C%2C+1820+h%2C+128+MPa_1_6;precipitateGeometryMeasurementProcess_5141;190+%C2%B0C%2C+1820+h%2C+128+MPa_1_6_17;3425;1385.882;1187.793;231.765;83.923;51.962;4.9527523261;L_190+%C2%B0C%2C+1820+h%2C+128+MPa_1_6;ImageJ;;;
1820;190;128;190 °C, 1820 h, 128 MPa;190+%C2%B0C%2C+1820+h%2C+128+MPa_1;tEMProcess_5142;tEM;STEM_JEOL_JEM_2200_FS;JEOL;0.0225;190+%C2%B0C%2C+1820+h%2C+128+MPa_1_6;precipitateGeometryMeasurementProcess_5142;190+%C2%B0C%2C+1820+h%2C+128+MPa_1_6_18;1161;666.934;1352.143;130.811;48.166;30.69;2.8835828412;L_190+%C2%B0C%2C+1820+h%2C+128+MPa_1_6;ImageJ;;;
1820;190;128;190 °C, 1820 h, 128 MPa;190+%C2%B0C%2C+1820+h%2C+128+MPa_1;tEMProcess_5143;tEM;STEM_JEOL_JEM_2200_FS;JEOL;0.0225;190+%C2%B0C%2C+1820+h%2C+128+MPa_1_6;precipitateGeometryMeasurementProcess_5143;190+%C2%B0C%2C+1820+h%2C+128+MPa_1_6_19;2962;917.597;1437.223;220.108;65.997;57.144;4.6058400281;L_190+%C2%B0C%2C+1820+h%2C+128+MPa_1_6;ImageJ;;;
1820;190;128;190 °C, 1820 h, 128 MPa;190+%C2%B0C%2C+1820+h%2C+128+MPa_1;tEMProcess_5144;tEM;STEM_JEOL_JEM_2200_FS;JEOL;0.0225;190+%C2%B0C%2C+1820+h%2C+128+MPa_1_6;precipitateGeometryMeasurementProcess_5144;190+%C2%B0C%2C+1820+h%2C+128+MPa_1_6_20;327;1661.546;1449.13;67.355;23.633;17.617;1.5303479956;L_190+%C2%B0C%2C+1820+h%2C+128+MPa_1_6;ImageJ;;;
1820;190;128;190 °C, 1820 h, 128 MPa;190+%C2%B0C%2C+1820+h%2C+128+MPa_1;tEMProcess_5145;tEM;STEM_JEOL_JEM_2200_FS;JEOL;0.0225;190+%C2%B0C%2C+1820+h%2C+128+MPa_1_6;precipitateGeometryMeasurementProcess_5145;190+%C2%B0C%2C+1820+h%2C+128+MPa_1_6_21;2224;294.304;1555.835;184.61;63.324;44.718;3.9910182541;L_190+%C2%B0C%2C+1820+h%2C+128+MPa_1_6;ImageJ;;;
1820;190;128;190 °C, 1820 h, 128 MPa;190+%C2%B0C%2C+1820+h%2C+128+MPa_1;tEMProcess_5146;tEM;STEM_JEOL_JEM_2200_FS;JEOL;0.0225;190+%C2%B0C%2C+1820+h%2C+128+MPa_1_6;precipitateGeometryMeasurementProcess_5146;190+%C2%B0C%2C+1820+h%2C+128+MPa_1_6_22;371;202.204;1603.446;83.113;35.996;13.123;1.6300588256;L_190+%C2%B0C%2C+1820+h%2C+128+MPa_1_6;ImageJ;;;
1820;190;128;190 °C, 1820 h, 128 MPa;190+%C2%B0C%2C+1820+h%2C+128+MPa_1;tEMProcess_5147;tEM;STEM_JEOL_JEM_2200_FS;JEOL;0.0225;190+%C2%B0C%2C+1820+h%2C+128+MPa_1_6;precipitateGeometryMeasurementProcess_5147;190+%C2%B0C%2C+1820+h%2C+128+MPa_1_6_23;4232;1304.478;1648.321;250.492;75.475;71.392;5.5054034695;L_190+%C2%B0C%2C+1820+h%2C+128+MPa_1_6;ImageJ;;;
1820;190;128;190 °C, 1820 h, 128 MPa;190+%C2%B0C%2C+1820+h%2C+128+MPa_1;tEMProcess_5148;tEM;STEM_JEOL_JEM_2200_FS;JEOL;0.0225;190+%C2%B0C%2C+1820+h%2C+128+MPa_1_6;precipitateGeometryMeasurementProcess_5148;190+%C2%B0C%2C+1820+h%2C+128+MPa_1_6_24;8203;1605.529;1719.335;363.304;130.335;80.135;7.6648326739;L_190+%C2%B0C%2C+1820+h%2C+128+MPa_1_6;ImageJ;;;
1820;190;128;190 °C, 1820 h, 128 MPa;190+%C2%B0C%2C+1820+h%2C+128+MPa_1;tEMProcess_5149;tEM;STEM_JEOL_JEM_2200_FS;JEOL;0.0225;190+%C2%B0C%2C+1820+h%2C+128+MPa_1_6;precipitateGeometryMeasurementProcess_5149;190+%C2%B0C%2C+1820+h%2C+128+MPa_1_6_25;3988;672.573;2004.043;241.421;78.737;64.489;5.3443377595;L_190+%C2%B0C%2C+1820+h%2C+128+MPa_1_6;ImageJ;;;
1820;190;128;190 °C, 1820 h, 128 MPa;190+%C2%B0C%2C+1820+h%2C+128+MPa_1;tEMProcess_5150;tEM;STEM_JEOL_JEM_2200_FS;JEOL;0.0225;190+%C2%B0C%2C+1820+h%2C+128+MPa_1_7;precipitateGeometryMeasurementProcess_5150;190+%C2%B0C%2C+1820+h%2C+128+MPa_1_7_1;450;407.08;13.971;81.841;30.119;19.023;1.7952402618;L_190+%C2%B0C%2C+1820+h%2C+128+MPa_1_7;ImageJ;;;
1820;190;128;190 °C, 1820 h, 128 MPa;190+%C2%B0C%2C+1820+h%2C+128+MPa_1;tEMProcess_5151;tEM;STEM_JEOL_JEM_2200_FS;JEOL;0.0225;190+%C2%B0C%2C+1820+h%2C+128+MPa_1_7;precipitateGeometryMeasurementProcess_5151;190+%C2%B0C%2C+1820+h%2C+128+MPa_1_7_2;14441;1057.911;95.817;545.127;224.552;81.882;10.1698595857;L_190+%C2%B0C%2C+1820+h%2C+128+MPa_1_7;ImageJ;;;
1820;190;128;190 °C, 1820 h, 128 MPa;190+%C2%B0C%2C+1820+h%2C+128+MPa_1;tEMProcess_5152;tEM;STEM_JEOL_JEM_2200_FS;JEOL;0.0225;190+%C2%B0C%2C+1820+h%2C+128+MPa_1_7;precipitateGeometryMeasurementProcess_5152;190+%C2%B0C%2C+1820+h%2C+128+MPa_1_7_3;6371;847.472;101.964;308.836;93.998;86.298;6.7549186827;L_190+%C2%B0C%2C+1820+h%2C+128+MPa_1_7;ImageJ;;;
1820;190;128;190 °C, 1820 h, 128 MPa;190+%C2%B0C%2C+1820+h%2C+128+MPa_1;tEMProcess_5153;tEM;STEM_JEOL_JEM_2200_FS;JEOL;0.0225;190+%C2%B0C%2C+1820+h%2C+128+MPa_1_7;precipitateGeometryMeasurementProcess_5153;190+%C2%B0C%2C+1820+h%2C+128+MPa_1_7_4;4289;48.177;204.61;245.664;76.788;71.117;5.5423550763;L_190+%C2%B0C%2C+1820+h%2C+128+MPa_1_7;ImageJ;;;
1820;190;128;190 °C, 1820 h, 128 MPa;190+%C2%B0C%2C+1820+h%2C+128+MPa_1;tEMProcess_5154;tEM;STEM_JEOL_JEM_2200_FS;JEOL;0.0225;190+%C2%B0C%2C+1820+h%2C+128+MPa_1_7;precipitateGeometryMeasurementProcess_5154;190+%C2%B0C%2C+1820+h%2C+128+MPa_1_7_5;9070;354.178;283.72;375.061;134.816;85.66;8.0597202199;L_190+%C2%B0C%2C+1820+h%2C+128+MPa_1_7;ImageJ;;;
1820;190;128;190 °C, 1820 h, 128 MPa;190+%C2%B0C%2C+1820+h%2C+128+MPa_1;tEMProcess_5155;tEM;STEM_JEOL_JEM_2200_FS;JEOL;0.0225;190+%C2%B0C%2C+1820+h%2C+128+MPa_1_7;precipitateGeometryMeasurementProcess_5155;190+%C2%B0C%2C+1820+h%2C+128+MPa_1_7_6;3692;1153.508;353.906;231.38;76.048;61.814;5.1421787450;L_190+%C2%B0C%2C+1820+h%2C+128+MPa_1_7;ImageJ;;;
1820;190;128;190 °C, 1820 h, 128 MPa;190+%C2%B0C%2C+1820+h%2C+128+MPa_1;tEMProcess_5156;tEM;STEM_JEOL_JEM_2200_FS;JEOL;0.0225;190+%C2%B0C%2C+1820+h%2C+128+MPa_1_7;precipitateGeometryMeasurementProcess_5156;190+%C2%B0C%2C+1820+h%2C+128+MPa_1_7_7;13910;1548.471;415.751;470.759;160.03;110.672;9.9811340352;L_190+%C2%B0C%2C+1820+h%2C+128+MPa_1_7;ImageJ;;;
1820;190;128;190 °C, 1820 h, 128 MPa;190+%C2%B0C%2C+1820+h%2C+128+MPa_1;tEMProcess_5157;tEM;STEM_JEOL_JEM_2200_FS;JEOL;0.0225;190+%C2%B0C%2C+1820+h%2C+128+MPa_1_7;precipitateGeometryMeasurementProcess_5157;190+%C2%B0C%2C+1820+h%2C+128+MPa_1_7_8;1684;914.299;811.576;178.61;70.459;30.431;3.4728607210;L_190+%C2%B0C%2C+1820+h%2C+128+MPa_1_7;ImageJ;;;
1820;190;128;190 °C, 1820 h, 128 MPa;190+%C2%B0C%2C+1820+h%2C+128+MPa_1;tEMProcess_5158;tEM;STEM_JEOL_JEM_2200_FS;JEOL;0.0225;190+%C2%B0C%2C+1820+h%2C+128+MPa_1_7;precipitateGeometryMeasurementProcess_5158;190+%C2%B0C%2C+1820+h%2C+128+MPa_1_7_9;8038;90.218;882.114;404.073;128.421;79.693;7.5873535878;L_190+%C2%B0C%2C+1820+h%2C+128+MPa_1_7;ImageJ;;;
1820;190;128;190 °C, 1820 h, 128 MPa;190+%C2%B0C%2C+1820+h%2C+128+MPa_1;tEMProcess_5159;tEM;STEM_JEOL_JEM_2200_FS;JEOL;0.0225;190+%C2%B0C%2C+1820+h%2C+128+MPa_1_7;precipitateGeometryMeasurementProcess_5159;190+%C2%B0C%2C+1820+h%2C+128+MPa_1_7_10;3499;1772.102;940.274;259.279;90.205;49.388;5.0059705917;L_190+%C2%B0C%2C+1820+h%2C+128+MPa_1_7;ImageJ;;;
1820;190;128;190 °C, 1820 h, 128 MPa;190+%C2%B0C%2C+1820+h%2C+128+MPa_1;tEMProcess_5160;tEM;STEM_JEOL_JEM_2200_FS;JEOL;0.0225;190+%C2%B0C%2C+1820+h%2C+128+MPa_1_7;precipitateGeometryMeasurementProcess_5160;190+%C2%B0C%2C+1820+h%2C+128+MPa_1_7_11;1120;1683.656;948.502;128.225;45.787;31.145;2.8322092316;L_190+%C2%B0C%2C+1820+h%2C+128+MPa_1_7;ImageJ;;;
1820;190;128;190 °C, 1820 h, 128 MPa;190+%C2%B0C%2C+1820+h%2C+128+MPa_1;tEMProcess_5161;tEM;STEM_JEOL_JEM_2200_FS;JEOL;0.0225;190+%C2%B0C%2C+1820+h%2C+128+MPa_1_7;precipitateGeometryMeasurementProcess_5161;190+%C2%B0C%2C+1820+h%2C+128+MPa_1_7_12;5056;1453.133;1013.73;274.208;94.017;68.472;6.0175520482;L_190+%C2%B0C%2C+1820+h%2C+128+MPa_1_7;ImageJ;;;
1820;190;128;190 °C, 1820 h, 128 MPa;190+%C2%B0C%2C+1820+h%2C+128+MPa_1;tEMProcess_5162;tEM;STEM_JEOL_JEM_2200_FS;JEOL;0.0225;190+%C2%B0C%2C+1820+h%2C+128+MPa_1_7;precipitateGeometryMeasurementProcess_5162;190+%C2%B0C%2C+1820+h%2C+128+MPa_1_7_13;3697;989.061;1035.592;245.907;72.526;64.903;5.1456595406;L_190+%C2%B0C%2C+1820+h%2C+128+MPa_1_7;ImageJ;;;
1820;190;128;190 °C, 1820 h, 128 MPa;190+%C2%B0C%2C+1820+h%2C+128+MPa_1;tEMProcess_5163;tEM;STEM_JEOL_JEM_2200_FS;JEOL;0.0225;190+%C2%B0C%2C+1820+h%2C+128+MPa_1_7;precipitateGeometryMeasurementProcess_5163;190+%C2%B0C%2C+1820+h%2C+128+MPa_1_7_14;5661;1284.264;1049.722;290.25;95.728;75.295;6.3674112462;L_190+%C2%B0C%2C+1820+h%2C+128+MPa_1_7;ImageJ;;;
1820;190;128;190 °C, 1820 h, 128 MPa;190+%C2%B0C%2C+1820+h%2C+128+MPa_1;tEMProcess_5164;tEM;STEM_JEOL_JEM_2200_FS;JEOL;0.0225;190+%C2%B0C%2C+1820+h%2C+128+MPa_1_7;precipitateGeometryMeasurementProcess_5164;190+%C2%B0C%2C+1820+h%2C+128+MPa_1_7_15;2350;699.28;1114.28;182.309;56.004;53.427;4.1025157199;L_190+%C2%B0C%2C+1820+h%2C+128+MPa_1_7;ImageJ;;;
1820;190;128;190 °C, 1820 h, 128 MPa;190+%C2%B0C%2C+1820+h%2C+128+MPa_1;tEMProcess_5165;tEM;STEM_JEOL_JEM_2200_FS;JEOL;0.0225;190+%C2%B0C%2C+1820+h%2C+128+MPa_1_7;precipitateGeometryMeasurementProcess_5165;190+%C2%B0C%2C+1820+h%2C+128+MPa_1_7_16;1569;1890.599;1390.691;160.368;61.923;32.261;3.3521835804;L_190+%C2%B0C%2C+1820+h%2C+128+MPa_1_7;ImageJ;;;
1820;190;128;190 °C, 1820 h, 128 MPa;190+%C2%B0C%2C+1820+h%2C+128+MPa_1;tEMProcess_5166;tEM;STEM_JEOL_JEM_2200_FS;JEOL;0.0225;190+%C2%B0C%2C+1820+h%2C+128+MPa_1_7;precipitateGeometryMeasurementProcess_5166;190+%C2%B0C%2C+1820+h%2C+128+MPa_1_7_17;636;219.294;1516.678;92.912;29.77;27.201;2.1342479873;L_190+%C2%B0C%2C+1820+h%2C+128+MPa_1_7;ImageJ;;;
1820;190;128;190 °C, 1820 h, 128 MPa;190+%C2%B0C%2C+1820+h%2C+128+MPa_1;tEMProcess_5167;tEM;STEM_JEOL_JEM_2200_FS;JEOL;0.0225;190+%C2%B0C%2C+1820+h%2C+128+MPa_1_7;precipitateGeometryMeasurementProcess_5167;190+%C2%B0C%2C+1820+h%2C+128+MPa_1_7_18;4906;1118.767;1565.547;291.362;94.416;66.159;5.9276164507;L_190+%C2%B0C%2C+1820+h%2C+128+MPa_1_7;ImageJ;;;
1820;190;128;190 °C, 1820 h, 128 MPa;190+%C2%B0C%2C+1820+h%2C+128+MPa_1;tEMProcess_5168;tEM;STEM_JEOL_JEM_2200_FS;JEOL;0.0225;190+%C2%B0C%2C+1820+h%2C+128+MPa_1_7;precipitateGeometryMeasurementProcess_5168;190+%C2%B0C%2C+1820+h%2C+128+MPa_1_7_19;3355;997.59;1834.121;242.936;88.277;48.39;4.9018789799;L_190+%C2%B0C%2C+1820+h%2C+128+MPa_1_7;ImageJ;;;
1820;190;128;190 °C, 1820 h, 128 MPa;190+%C2%B0C%2C+1820+h%2C+128+MPa_1;tEMProcess_5169;tEM;STEM_JEOL_JEM_2200_FS;JEOL;0.0225;190+%C2%B0C%2C+1820+h%2C+128+MPa_1_7;precipitateGeometryMeasurementProcess_5169;190+%C2%B0C%2C+1820+h%2C+128+MPa_1_7_20;385;1103.219;1822.903;73.598;26.719;18.347;1.6605298519;L_190+%C2%B0C%2C+1820+h%2C+128+MPa_1_7;ImageJ;;;
1820;190;128;190 °C, 1820 h, 128 MPa;190+%C2%B0C%2C+1820+h%2C+128+MPa_1;tEMProcess_5170;tEM;STEM_JEOL_JEM_2200_FS;JEOL;0.0225;190+%C2%B0C%2C+1820+h%2C+128+MPa_1_7;precipitateGeometryMeasurementProcess_5170;190+%C2%B0C%2C+1820+h%2C+128+MPa_1_7_21;2509;444.523;1928.137;200.894;67.705;47.183;4.2390315934;L_190+%C2%B0C%2C+1820+h%2C+128+MPa_1_7;ImageJ;;;
1820;190;128;190 °C, 1820 h, 128 MPa;190+%C2%B0C%2C+1820+h%2C+128+MPa_1;tEMProcess_5171;tEM;STEM_JEOL_JEM_2200_FS;JEOL;0.0225;190+%C2%B0C%2C+1820+h%2C+128+MPa_1_7;precipitateGeometryMeasurementProcess_5171;190+%C2%B0C%2C+1820+h%2C+128+MPa_1_7_22;3686;1521.17;1971.568;237.664;83.63;56.118;5.1379986776;L_190+%C2%B0C%2C+1820+h%2C+128+MPa_1_7;ImageJ;;;
1820;190;128;190 °C, 1820 h, 128 MPa;190+%C2%B0C%2C+1820+h%2C+128+MPa_1;tEMProcess_5172;tEM;STEM_JEOL_JEM_2200_FS;JEOL;0.0225;190+%C2%B0C%2C+1820+h%2C+128+MPa_1_8;precipitateGeometryMeasurementProcess_5172;190+%C2%B0C%2C+1820+h%2C+128+MPa_1_8_1;17687;1604.757;95.796;546.659;181.902;123.802;11.2549458697;L_190+%C2%B0C%2C+1820+h%2C+128+MPa_1_8;ImageJ;;;
1820;190;128;190 °C, 1820 h, 128 MPa;190+%C2%B0C%2C+1820+h%2C+128+MPa_1;tEMProcess_5173;tEM;STEM_JEOL_JEM_2200_FS;JEOL;0.0225;190+%C2%B0C%2C+1820+h%2C+128+MPa_1_8;precipitateGeometryMeasurementProcess_5173;190+%C2%B0C%2C+1820+h%2C+128+MPa_1_8_2;1436;33.563;65.471;145.882;53.131;34.413;3.2069599970;L_190+%C2%B0C%2C+1820+h%2C+128+MPa_1_8;ImageJ;;;
1820;190;128;190 °C, 1820 h, 128 MPa;190+%C2%B0C%2C+1820+h%2C+128+MPa_1;tEMProcess_5174;tEM;STEM_JEOL_JEM_2200_FS;JEOL;0.0225;190+%C2%B0C%2C+1820+h%2C+128+MPa_1_8;precipitateGeometryMeasurementProcess_5174;190+%C2%B0C%2C+1820+h%2C+128+MPa_1_8_3;12151;1100.995;197.441;433.73;141.262;109.521;9.3287259102;L_190+%C2%B0C%2C+1820+h%2C+128+MPa_1_8;ImageJ;;;
