Repository: materialdigital/demo-orowan

# demo-orowan

This repository hosts a Jupyter notebook demonstrator that is based on an ontological framework. This framework is structured around the Platform MaterialDigital Core Ontology (PMDco), Tensile Test Ontology (TTO), and Precipitate Geometry Ontology (PGO). This approach allows for a nuanced exploration and demonstration of the Orowan correlation in materials science. This example is provided by the PMD core team.

For more information on these ontologies and the underlying framework, please visit:
- PMDco: [Platform MaterialDigital Core Ontology](https://github.com/materialdigital/core-ontology).

File: data/TEM_data.csv (part 37 of 41)
specimenAgingtime;specimenAgingT;specimenCreepStress;specimenMaterialStateName;specimen_ID;tEMProcess;transmissionElectronMicroscope;manufacturerSeries;tEMManufacturer;calibrationFactor;dFImage_ID;precipitateGeometryMeasurement;particleNumber;particleArea;weightedXPositionCentralPoint;weightedYPositionCentralPoint;perimeter;elipseFitMajorAxis;elipseFitMinorAxis;particleRadius_nm;labDFImage_ID;softwareAgent;;;
1820;190;128;190 °C, 1820 h, 128 MPa;190+%C2%B0C%2C+1820+h%2C+128+MPa_1;tEMProcess_5175;tEM;STEM_JEOL_JEM_2200_FS;JEOL;0.0225;190+%C2%B0C%2C+1820+h%2C+128+MPa_1_8;precipitateGeometryMeasurementProcess_5175;190+%C2%B0C%2C+1820+h%2C+128+MPa_1_8_4;5285;1833.579;195.591;288.836;87.379;77.01;6.1523186150;L_190+%C2%B0C%2C+1820+h%2C+128+MPa_1_8;ImageJ;;;
1820;190;128;190 °C, 1820 h, 128 MPa;190+%C2%B0C%2C+1820+h%2C+128+MPa_1;tEMProcess_5176;tEM;STEM_JEOL_JEM_2200_FS;JEOL;0.0225;190+%C2%B0C%2C+1820+h%2C+128+MPa_1_8;precipitateGeometryMeasurementProcess_5176;190+%C2%B0C%2C+1820+h%2C+128+MPa_1_8_5;2240;781.83;284.377;179.782;62.097;45.929;4.0053487069;L_190+%C2%B0C%2C+1820+h%2C+128+MPa_1_8;ImageJ;;;
1820;190;128;190 °C, 1820 h, 128 MPa;190+%C2%B0C%2C+1820+h%2C+128+MPa_1;tEMProcess_5177;tEM;STEM_JEOL_JEM_2200_FS;JEOL;0.0225;190+%C2%B0C%2C+1820+h%2C+128+MPa_1_8;precipitateGeometryMeasurementProcess_5177;190+%C2%B0C%2C+1820+h%2C+128+MPa_1_8_6;3042;1303.523;377.436;205.966;65.59;59.052;4.6676246807;L_190+%C2%B0C%2C+1820+h%2C+128+MPa_1_8;ImageJ;;;
1820;190;128;190 °C, 1820 h, 128 MPa;190+%C2%B0C%2C+1820+h%2C+128+MPa_1;tEMProcess_5178;tEM;STEM_JEOL_JEM_2200_FS;JEOL;0.0225;190+%C2%B0C%2C+1820+h%2C+128+MPa_1_8;precipitateGeometryMeasurementProcess_5178;190+%C2%B0C%2C+1820+h%2C+128+MPa_1_8_7;2192;1445.822;380.229;180.167;57.535;48.509;3.9622018609;L_190+%C2%B0C%2C+1820+h%2C+128+MPa_1_8;ImageJ;;;
1820;190;128;190 °C, 1820 h, 128 MPa;190+%C2%B0C%2C+1820+h%2C+128+MPa_1;tEMProcess_5179;tEM;STEM_JEOL_JEM_2200_FS;JEOL;0.0225;190+%C2%B0C%2C+1820+h%2C+128+MPa_1_8;precipitateGeometryMeasurementProcess_5179;190+%C2%B0C%2C+1820+h%2C+128+MPa_1_8_8;24935;771.574;536.572;689.169;266.005;119.352;13.3635243394;L_190+%C2%B0C%2C+1820+h%2C+128+MPa_1_8;ImageJ;;;
1820;190;128;190 °C, 1820 h, 128 MPa;190+%C2%B0C%2C+1820+h%2C+128+MPa_1;tEMProcess_5180;tEM;STEM_JEOL_JEM_2200_FS;JEOL;0.0225;190+%C2%B0C%2C+1820+h%2C+128+MPa_1_8;precipitateGeometryMeasurementProcess_5180;190+%C2%B0C%2C+1820+h%2C+128+MPa_1_8_9;2276;1714.037;454.524;180.752;60.417;47.965;4.0374062554;L_190+%C2%B0C%2C+1820+h%2C+128+MPa_1_8;ImageJ;;;
1820;190;128;190 °C, 1820 h, 128 MPa;190+%C2%B0C%2C+1820+h%2C+128+MPa_1;tEMProcess_5181;tEM;STEM_JEOL_JEM_2200_FS;JEOL;0.0225;190+%C2%B0C%2C+1820+h%2C+128+MPa_1_8;precipitateGeometryMeasurementProcess_5181;190+%C2%B0C%2C+1820+h%2C+128+MPa_1_8_10;7351;1375.423;495.535;342.534;128.82;72.656;7.2558706852;L_190+%C2%B0C%2C+1820+h%2C+128+MPa_1_8;ImageJ;;;
1820;190;128;190 °C, 1820 h, 128 MPa;190+%C2%B0C%2C+1820+h%2C+128+MPa_1;tEMProcess_5182;tEM;STEM_JEOL_JEM_2200_FS;JEOL;0.0225;190+%C2%B0C%2C+1820+h%2C+128+MPa_1_8;precipitateGeometryMeasurementProcess_5182;190+%C2%B0C%2C+1820+h%2C+128+MPa_1_8_11;907;1089.044;478.597;115.497;42.468;27.193;2.5487073199;L_190+%C2%B0C%2C+1820+h%2C+128+MPa_1_8;ImageJ;;;
1820;190;128;190 °C, 1820 h, 128 MPa;190+%C2%B0C%2C+1820+h%2C+128+MPa_1;tEMProcess_5183;tEM;STEM_JEOL_JEM_2200_FS;JEOL;0.0225;190+%C2%B0C%2C+1820+h%2C+128+MPa_1_8;precipitateGeometryMeasurementProcess_5183;190+%C2%B0C%2C+1820+h%2C+128+MPa_1_8_12;1427;621.636;487.744;142.468;50.081;36.28;3.1968945354;L_190+%C2%B0C%2C+1820+h%2C+128+MPa_1_8;ImageJ;;;
1820;190;128;190 °C, 1820 h, 128 MPa;190+%C2%B0C%2C+1820+h%2C+128+MPa_1;tEMProcess_5184;tEM;STEM_JEOL_JEM_2200_FS;JEOL;0.0225;190+%C2%B0C%2C+1820+h%2C+128+MPa_1_8;precipitateGeometryMeasurementProcess_5184;190+%C2%B0C%2C+1820+h%2C+128+MPa_1_8_13;2939;355.389;512.482;208.794;75.376;49.645;4.5879229504;L_190+%C2%B0C%2C+1820+h%2C+128+MPa_1_8;ImageJ;;;
1820;190;128;190 °C, 1820 h, 128 MPa;190+%C2%B0C%2C+1820+h%2C+128+MPa_1;tEMProcess_5185;tEM;STEM_JEOL_JEM_2200_FS;JEOL;0.0225;190+%C2%B0C%2C+1820+h%2C+128+MPa_1_8;precipitateGeometryMeasurementProcess_5185;190+%C2%B0C%2C+1820+h%2C+128+MPa_1_8_14;556;239.259;840.75;87.255;28.91;24.487;1.9955091271;L_190+%C2%B0C%2C+1820+h%2C+128+MPa_1_8;ImageJ;;;
1820;190;128;190 °C, 1820 h, 128 MPa;190+%C2%B0C%2C+1820+h%2C+128+MPa_1;tEMProcess_5186;tEM;STEM_JEOL_JEM_2200_FS;JEOL;0.0225;190+%C2%B0C%2C+1820+h%2C+128+MPa_1_8;precipitateGeometryMeasurementProcess_5186;190+%C2%B0C%2C+1820+h%2C+128+MPa_1_8_15;1818;1128.676;1042.539;177.882;72.72;31.831;3.6083882682;L_190+%C2%B0C%2C+1820+h%2C+128+MPa_1_8;ImageJ;;;
1820;190;128;190 °C, 1820 h, 128 MPa;190+%C2%B0C%2C+1820+h%2C+128+MPa_1;tEMProcess_5187;tEM;STEM_JEOL_JEM_2200_FS;JEOL;0.0225;190+%C2%B0C%2C+1820+h%2C+128+MPa_1_8;precipitateGeometryMeasurementProcess_5187;190+%C2%B0C%2C+1820+h%2C+128+MPa_1_8_16;2024;789.056;1155.896;186.024;72.607;35.493;3.8073392569;L_190+%C2%B0C%2C+1820+h%2C+128+MPa_1_8;ImageJ;;;
1820;190;128;190 °C, 1820 h, 128 MPa;190+%C2%B0C%2C+1820+h%2C+128+MPa_1;tEMProcess_5188;tEM;STEM_JEOL_JEM_2200_FS;JEOL;0.0225;190+%C2%B0C%2C+1820+h%2C+128+MPa_1_8;precipitateGeometryMeasurementProcess_5188;190+%C2%B0C%2C+1820+h%2C+128+MPa_1_8_17;6683;114.306;1189.475;383.446;104.054;81.776;6.9183424179;L_190+%C2%B0C%2C+1820+h%2C+128+MPa_1_8;ImageJ;;;
1820;190;128;190 °C, 1820 h, 128 MPa;190+%C2%B0C%2C+1820+h%2C+128+MPa_1;tEMProcess_5189;tEM;STEM_JEOL_JEM_2200_FS;JEOL;0.0225;190+%C2%B0C%2C+1820+h%2C+128+MPa_1_8;precipitateGeometryMeasurementProcess_5189;190+%C2%B0C%2C+1820+h%2C+128+MPa_1_8_18;3162;1811.286;1311.45;238.108;80.749;49.858;4.7587978369;L_190+%C2%B0C%2C+1820+h%2C+128+MPa_1_8;ImageJ;;;
1820;190;128;190 °C, 1820 h, 128 MPa;190+%C2%B0C%2C+1820+h%2C+128+MPa_1;tEMProcess_5190;tEM;STEM_JEOL_JEM_2200_FS;JEOL;0.0225;190+%C2%B0C%2C+1820+h%2C+128+MPa_1_8;precipitateGeometryMeasurementProcess_5190;190+%C2%B0C%2C+1820+h%2C+128+MPa_1_8_19;2165;2012.746;1394.299;180.409;62.498;44.107;3.9377240039;L_190+%C2%B0C%2C+1820+h%2C+128+MPa_1_8;ImageJ;;;
1820;190;128;190 °C, 1820 h, 128 MPa;190+%C2%B0C%2C+1820+h%2C+128+MPa_1;tEMProcess_5191;tEM;STEM_JEOL_JEM_2200_FS;JEOL;0.0225;190+%C2%B0C%2C+1820+h%2C+128+MPa_1_8;precipitateGeometryMeasurementProcess_5191;190+%C2%B0C%2C+1820+h%2C+128+MPa_1_8_20;5050;887.178;1538.448;272.309;84.369;76.212;6.0139804471;L_190+%C2%B0C%2C+1820+h%2C+128+MPa_1_8;ImageJ;;;
1820;190;128;190 °C, 1820 h, 128 MPa;190+%C2%B0C%2C+1820+h%2C+128+MPa_1;tEMProcess_5192;tEM;STEM_JEOL_JEM_2200_FS;JEOL;0.0225;190+%C2%B0C%2C+1820+h%2C+128+MPa_1_8;precipitateGeometryMeasurementProcess_5192;190+%C2%B0C%2C+1820+h%2C+128+MPa_1_8_21;4055;1176.623;1643.965;257.078;77.113;66.954;5.3890442790;L_190+%C2%B0C%2C+1820+h%2C+128+MPa_1_8;ImageJ;;;
1820;190;128;190 °C, 1820 h, 128 MPa;190+%C2%B0C%2C+1820+h%2C+128+MPa_1;tEMProcess_5193;tEM;STEM_JEOL_JEM_2200_FS;JEOL;0.0225;190+%C2%B0C%2C+1820+h%2C+128+MPa_1_8;precipitateGeometryMeasurementProcess_5193;190+%C2%B0C%2C+1820+h%2C+128+MPa_1_8_22;1436;1128.539;1748.939;146.953;53.915;33.912;3.2069599970;L_190+%C2%B0C%2C+1820+h%2C+128+MPa_1_8;ImageJ;;;
1820;190;128;190 °C, 1820 h, 128 MPa;190+%C2%B0C%2C+1820+h%2C+128+MPa_1;tEMProcess_5194;tEM;STEM_JEOL_JEM_2200_FS;JEOL;0.0225;190+%C2%B0C%2C+1820+h%2C+128+MPa_1_8;precipitateGeometryMeasurementProcess_5194;190+%C2%B0C%2C+1820+h%2C+128+MPa_1_8_23;11982;468.397;1805.355;483.044;183.903;82.956;9.2636253036;L_190+%C2%B0C%2C+1820+h%2C+128+MPa_1_8;ImageJ;;;
1820;190;128;190 °C, 1820 h, 128 MPa;190+%C2%B0C%2C+1820+h%2C+128+MPa_1;tEMProcess_5195;tEM;STEM_JEOL_JEM_2200_FS;JEOL;0.0225;190+%C2%B0C%2C+1820+h%2C+128+MPa_1_8;precipitateGeometryMeasurementProcess_5195;190+%C2%B0C%2C+1820+h%2C+128+MPa_1_8_24;1678;1606.356;1977.24;156.953;54.193;39.424;3.4666683938;L_190+%C2%B0C%2C+1820+h%2C+128+MPa_1_8;ImageJ;;;
1820;190;128;190 °C, 1820 h, 128 MPa;190+%C2%B0C%2C+1820+h%2C+128+MPa_1;tEMProcess_5196;tEM;STEM_JEOL_JEM_2200_FS;JEOL;0.0225;190+%C2%B0C%2C+1820+h%2C+128+MPa_1_9;precipitateGeometryMeasurementProcess_5196;190+%C2%B0C%2C+1820+h%2C+128+MPa_1_9_1;17523;646.236;121.455;564.5;166.912;133.669;11.2026444669;L_190+%C2%B0C%2C+1820+h%2C+128+MPa_1_9;ImageJ;;;
1820;190;128;190 °C, 1820 h, 128 MPa;190+%C2%B0C%2C+1820+h%2C+128+MPa_1;tEMProcess_5197;tEM;STEM_JEOL_JEM_2200_FS;JEOL;0.0225;190+%C2%B0C%2C+1820+h%2C+128+MPa_1_9;precipitateGeometryMeasurementProcess_5197;190+%C2%B0C%2C+1820+h%2C+128+MPa_1_9_2;1192;1630.984;219.556;133.397;48.628;31.21;2.9218266799;L_190+%C2%B0C%2C+1820+h%2C+128+MPa_1_9;ImageJ;;;
1820;190;128;190 °C, 1820 h, 128 MPa;190+%C2%B0C%2C+1820+h%2C+128+MPa_1;tEMProcess_5198;tEM;STEM_JEOL_JEM_2200_FS;JEOL;0.0225;190+%C2%B0C%2C+1820+h%2C+128+MPa_1_9;precipitateGeometryMeasurementProcess_5198;190+%C2%B0C%2C+1820+h%2C+128+MPa_1_9_3;1564;1183.873;230.052;157.882;60.681;32.816;3.3468380443;L_190+%C2%B0C%2C+1820+h%2C+128+MPa_1_9;ImageJ;;;
1820;190;128;190 °C, 1820 h, 128 MPa;190+%C2%B0C%2C+1820+h%2C+128+MPa_1;tEMProcess_5199;tEM;STEM_JEOL_JEM_2200_FS;JEOL;0.0225;190+%C2%B0C%2C+1820+h%2C+128+MPa_1_9;precipitateGeometryMeasurementProcess_5199;190+%C2%B0C%2C+1820+h%2C+128+MPa_1_9_4;8903;876.307;354.051;380.978;115.076;98.505;7.9851763052;L_190+%C2%B0C%2C+1820+h%2C+128+MPa_1_9;ImageJ;;;
1820;190;128;190 °C, 1820 h, 128 MPa;190+%C2%B0C%2C+1820+h%2C+128+MPa_1;tEMProcess_5200;tEM;STEM_JEOL_JEM_2200_FS;JEOL;0.0225;190+%C2%B0C%2C+1820+h%2C+128+MPa_1_9;precipitateGeometryMeasurementProcess_5200;190+%C2%B0C%2C+1820+h%2C+128+MPa_1_9_5;8466;1202.521;515.833;355.019;122.079;88.297;7.7867360729;L_190+%C2%B0C%2C+1820+h%2C+128+MPa_1_9;ImageJ;;;
1820;190;128;190 °C, 1820 h, 128 MPa;190+%C2%B0C%2C+1820+h%2C+128+MPa_1;tEMProcess_5201;tEM;STEM_JEOL_JEM_2200_FS;JEOL;0.0225;190+%C2%B0C%2C+1820+h%2C+128+MPa_1_9;precipitateGeometryMeasurementProcess_5201;190+%C2%B0C%2C+1820+h%2C+128+MPa_1_9_6;3292;343.924;695.96;239.966;85.842;48.828;4.8556372671;L_190+%C2%B0C%2C+1820+h%2C+128+MPa_1_9;ImageJ;;;
1820;190;128;190 °C, 1820 h, 128 MPa;190+%C2%B0C%2C+1820+h%2C+128+MPa_1;tEMProcess_5202;tEM;STEM_JEOL_JEM_2200_FS;JEOL;0.0225;190+%C2%B0C%2C+1820+h%2C+128+MPa_1_9;precipitateGeometryMeasurementProcess_5202;190+%C2%B0C%2C+1820+h%2C+128+MPa_1_9_7;3624;1622.805;770.213;236.451;85.038;54.261;5.0946038236;L_190+%C2%B0C%2C+1820+h%2C+128+MPa_1_9;ImageJ;;;
1820;190;128;190 °C, 1820 h, 128 MPa;190+%C2%B0C%2C+1820+h%2C+128+MPa_1;tEMProcess_5203;tEM;STEM_JEOL_JEM_2200_FS;JEOL;0.0225;190+%C2%B0C%2C+1820+h%2C+128+MPa_1_9;precipitateGeometryMeasurementProcess_5203;190+%C2%B0C%2C+1820+h%2C+128+MPa_1_9_8;762;808.469;1097.165;121.154;48.955;19.818;2.3361127966;L_190+%C2%B0C%2C+1820+h%2C+128+MPa_1_9;ImageJ;;;
1820;190;128;190 °C, 1820 h, 128 MPa;190+%C2%B0C%2C+1820+h%2C+128+MPa_1;tEMProcess_5204;tEM;STEM_JEOL_JEM_2200_FS;JEOL;0.0225;190+%C2%B0C%2C+1820+h%2C+128+MPa_1_9;precipitateGeometryMeasurementProcess_5204;190+%C2%B0C%2C+1820+h%2C+128+MPa_1_9_9;329;1035.719;1200.755;75.355;31.153;13.446;1.5350208248;L_190+%C2%B0C%2C+1820+h%2C+128+MPa_1_9;ImageJ;;;
1820;190;128;190 °C, 1820 h, 128 MPa;190+%C2%B0C%2C+1820+h%2C+128+MPa_1;tEMProcess_5205;tEM;STEM_JEOL_JEM_2200_FS;JEOL;0.0225;190+%C2%B0C%2C+1820+h%2C+128+MPa_1_9;precipitateGeometryMeasurementProcess_5205;190+%C2%B0C%2C+1820+h%2C+128+MPa_1_9_10;4909;1694.614;1386.075;282.149;94.576;66.088;5.9294285310;L_190+%C2%B0C%2C+1820+h%2C+128+MPa_1_9;ImageJ;;;
1820;190;128;190 °C, 1820 h, 128 MPa;190+%C2%B0C%2C+1820+h%2C+128+MPa_1;tEMProcess_5206;tEM;STEM_JEOL_JEM_2200_FS;JEOL;0.0225;190+%C2%B0C%2C+1820+h%2C+128+MPa_1_9;precipitateGeometryMeasurementProcess_5206;190+%C2%B0C%2C+1820+h%2C+128+MPa_1_9_11;1422;1423.783;1390.229;143.782;46.082;39.29;3.1912888945;L_190+%C2%B0C%2C+1820+h%2C+128+MPa_1_9;ImageJ;;;
1820;190;128;190 °C, 1820 h, 128 MPa;190+%C2%B0C%2C+1820+h%2C+128+MPa_1;tEMProcess_5207;tEM;STEM_JEOL_JEM_2200_FS;JEOL;0.0225;190+%C2%B0C%2C+1820+h%2C+128+MPa_1_9;precipitateGeometryMeasurementProcess_5207;190+%C2%B0C%2C+1820+h%2C+128+MPa_1_9_12;10146;290.272;1475.27;415.044;156.155;82.728;8.5243986514;L_190+%C2%B0C%2C+1820+h%2C+128+MPa_1_9;ImageJ;;;
1820;190;128;190 °C, 1820 h, 128 MPa;190+%C2%B0C%2C+1820+h%2C+128+MPa_1;tEMProcess_5208;tEM;STEM_JEOL_JEM_2200_FS;JEOL;0.0225;190+%C2%B0C%2C+1820+h%2C+128+MPa_1_9;precipitateGeometryMeasurementProcess_5208;190+%C2%B0C%2C+1820+h%2C+128+MPa_1_9_13;3759;818.186;1458.119;237.765;74.236;64.472;5.1886274099;L_190+%C2%B0C%2C+1820+h%2C+128+MPa_1_9;ImageJ;;;
1820;190;128;190 °C, 1820 h, 128 MPa;190+%C2%B0C%2C+1820+h%2C+128+MPa_1;tEMProcess_5209;tEM;STEM_JEOL_JEM_2200_FS;JEOL;0.0225;190+%C2%B0C%2C+1820+h%2C+128+MPa_1_9;precipitateGeometryMeasurementProcess_5209;190+%C2%B0C%2C+1820+h%2C+128+MPa_1_9_14;5089;1859.071;1494.504;283.806;90.203;71.833;6.0371580850;L_190+%C2%B0C%2C+1820+h%2C+128+MPa_1_9;ImageJ;;;
1820;190;128;190 °C, 1820 h, 128 MPa;190+%C2%B0C%2C+1820+h%2C+128+MPa_1;tEMProcess_5210;tEM;STEM_JEOL_JEM_2200_FS;JEOL;0.0225;190+%C2%B0C%2C+1820+h%2C+128+MPa_1_9;precipitateGeometryMeasurementProcess_5210;190+%C2%B0C%2C+1820+h%2C+128+MPa_1_9_15;4916;1993.121;1507.65;267.605;86.36;72.479;5.9336545662;L_190+%C2%B0C%2C+1820+h%2C+128+MPa_1_9;ImageJ;;;
1820;190;128;190 °C, 1820 h, 128 MPa;190+%C2%B0C%2C+1820+h%2C+128+MPa_1;tEMProcess_5211;tEM;STEM_JEOL_JEM_2200_FS;JEOL;0.0225;190+%C2%B0C%2C+1820+h%2C+128+MPa_1_9;precipitateGeometryMeasurementProcess_5211;190+%C2%B0C%2C+1820+h%2C+128+MPa_1_9_16;3381;745.664;1531.353;226.652;78.368;54.931;4.9208361908;L_190+%C2%B0C%2C+1820+h%2C+128+MPa_1_9;ImageJ;;;
1820;190;128;190 °C, 1820 h, 128 MPa;190+%C2%B0C%2C+1820+h%2C+128+MPa_1;tEMProcess_5212;tEM;STEM_JEOL_JEM_2200_FS;JEOL;0.0225;190+%C2%B0C%2C+1820+h%2C+128+MPa_1_9;precipitateGeometryMeasurementProcess_5212;190+%C2%B0C%2C+1820+h%2C+128+MPa_1_9_17;1053;497.151;1733.98;120.811;38.857;34.504;2.7461895380;L_190+%C2%B0C%2C+1820+h%2C+128+MPa_1_9;ImageJ;;;
1820;190;128;190 °C, 1820 h, 128 MPa;190+%C2%B0C%2C+1820+h%2C+128+MPa_1;tEMProcess_5213;tEM;STEM_JEOL_JEM_2200_FS;JEOL;0.0225;190+%C2%B0C%2C+1820+h%2C+128+MPa_1_9;precipitateGeometryMeasurementProcess_5213;190+%C2%B0C%2C+1820+h%2C+128+MPa_1_9_18;360;1106.128;1991.031;71.841;26.536;17.273;1.6057117045;L_190+%C2%B0C%2C+1820+h%2C+128+MPa_1_9;ImageJ;;;
1820;190;128;190 °C, 1820 h, 128 MPa;190+%C2%B0C%2C+1820+h%2C+128+MPa_1;tEMProcess_5214;tEM;STEM_JEOL_JEM_2200_FS;JEOL;0.0225;190+%C2%B0C%2C+1820+h%2C+128+MPa_1_10;precipitateGeometryMeasurementProcess_5214;190+%C2%B0C%2C+1820+h%2C+128+MPa_1_10_1;673;1376.687;67.723;98.083;33.76;25.382;2.1954515371;L_190+%C2%B0C%2C+1820+h%2C+128+MPa_1_10;ImageJ;;;
1820;190;128;190 °C, 1820 h, 128 MPa;190+%C2%B0C%2C+1820+h%2C+128+MPa_1;tEMProcess_5215;tEM;STEM_JEOL_JEM_2200_FS;JEOL;0.0225;190+%C2%B0C%2C+1820+h%2C+128+MPa_1_10;precipitateGeometryMeasurementProcess_5215;190+%C2%B0C%2C+1820+h%2C+128+MPa_1_10_2;2160;1074.113;282.375;177.196;55.382;49.659;3.9331743501;L_190+%C2%B0C%2C+1820+h%2C+128+MPa_1_10;ImageJ;;;
1820;190;128;190 °C, 1820 h, 128 MPa;190+%C2%B0C%2C+1820+h%2C+128+MPa_1;tEMProcess_5216;tEM;STEM_JEOL_JEM_2200_FS;JEOL;0.0225;190+%C2%B0C%2C+1820+h%2C+128+MPa_1_10;precipitateGeometryMeasurementProcess_5216;190+%C2%B0C%2C+1820+h%2C+128+MPa_1_10_3;2783;1197.082;625.951;199.823;68.543;51.697;4.4645010133;L_190+%C2%B0C%2C+1820+h%2C+128+MPa_1_10;ImageJ;;;
1820;190;128;190 °C, 1820 h, 128 MPa;190+%C2%B0C%2C+1820+h%2C+128+MPa_1;tEMProcess_5217;tEM;STEM_JEOL_JEM_2200_FS;JEOL;0.0225;190+%C2%B0C%2C+1820+h%2C+128+MPa_1_10;precipitateGeometryMeasurementProcess_5217;190+%C2%B0C%2C+1820+h%2C+128+MPa_1_10_4;6803;450.935;753.448;344.593;119.001;72.788;6.9801789736;L_190+%C2%B0C%2C+1820+h%2C+128+MPa_1_10;ImageJ;;;
1820;190;128;190 °C, 1820 h, 128 MPa;190+%C2%B0C%2C+1820+h%2C+128+MPa_1;tEMProcess_5218;tEM;STEM_JEOL_JEM_2200_FS;JEOL;0.0225;190+%C2%B0C%2C+1820+h%2C+128+MPa_1_10;precipitateGeometryMeasurementProcess_5218;190+%C2%B0C%2C+1820+h%2C+128+MPa_1_10_5;1594;1466.284;744.158;159.539;61.58;32.958;3.3787844069;L_190+%C2%B0C%2C+1820+h%2C+128+MPa_1_10;ImageJ;;;
1820;190;128;190 °C, 1820 h, 128 MPa;190+%C2%B0C%2C+1820+h%2C+128+MPa_1;tEMProcess_5219;tEM;STEM_JEOL_JEM_2200_FS;JEOL;0.0225;190+%C2%B0C%2C+1820+h%2C+128+MPa_1_10;precipitateGeometryMeasurementProcess_5219;190+%C2%B0C%2C+1820+h%2C+128+MPa_1_10_6;966;784.549;760.588;117.154;39.521;31.122;2.6302975832;L_190+%C2%B0C%2C+1820+h%2C+128+MPa_1_10;ImageJ;;;
1820;190;128;190 °C, 1820 h, 128 MPa;190+%C2%B0C%2C+1820+h%2C+128+MPa_1;tEMProcess_5220;tEM;STEM_JEOL_JEM_2200_FS;JEOL;0.0225;190+%C2%B0C%2C+1820+h%2C+128+MPa_1_10;precipitateGeometryMeasurementProcess_5220;190+%C2%B0C%2C+1820+h%2C+128+MPa_1_10_7;1982;1052.589;791.897;184.024;72.774;34.677;3.7676291450;L_190+%C2%B0C%2C+1820+h%2C+128+MPa_1_10;ImageJ;;;
1820;190;128;190 °C, 1820 h, 128 MPa;190+%C2%B0C%2C+1820+h%2C+128+MPa_1;tEMProcess_5221;tEM;STEM_JEOL_JEM_2200_FS;JEOL;0.0225;190+%C2%B0C%2C+1820+h%2C+128+MPa_1_10;precipitateGeometryMeasurementProcess_5221;190+%C2%B0C%2C+1820+h%2C+128+MPa_1_10_8;2539;1928.652;816.101;192.894;60.437;53.49;4.2642992417;L_190+%C2%B0C%2C+1820+h%2C+128+MPa_1_10;ImageJ;;;
1820;190;128;190 °C, 1820 h, 128 MPa;190+%C2%B0C%2C+1820+h%2C+128+MPa_1;tEMProcess_5222;tEM;STEM_JEOL_JEM_2200_FS;JEOL;0.0225;190+%C2%B0C%2C+1820+h%2C+128+MPa_1_10;precipitateGeometryMeasurementProcess_5222;190+%C2%B0C%2C+1820+h%2C+128+MPa_1_10_9;1162;787.515;833.423;128.225;44.528;33.226;2.8848244269;L_190+%C2%B0C%2C+1820+h%2C+128+MPa_1_10;ImageJ;;;
1820;190;128;190 °C, 1820 h, 128 MPa;190+%C2%B0C%2C+1820+h%2C+128+MPa_1;tEMProcess_5223;tEM;STEM_JEOL_JEM_2200_FS;JEOL;0.0225;190+%C2%B0C%2C+1820+h%2C+128+MPa_1_10;precipitateGeometryMeasurementProcess_5223;190+%C2%B0C%2C+1820+h%2C+128+MPa_1_10_10;2395;305.114;856.909;185.581;59.851;50.95;4.1416088651;L_190+%C2%B0C%2C+1820+h%2C+128+MPa_1_10;ImageJ;;;
1820;190;128;190 °C, 1820 h, 128 MPa;190+%C2%B0C%2C+1820+h%2C+128+MPa_1;tEMProcess_5224;tEM;STEM_JEOL_JEM_2200_FS;JEOL;0.0225;190+%C2%B0C%2C+1820+h%2C+128+MPa_1_10;precipitateGeometryMeasurementProcess_5224;190+%C2%B0C%2C+1820+h%2C+128+MPa_1_10_11;18231;1571.392;948.176;553.914;175.664;132.141;11.4267195440;L_190+%C2%B0C%2C+1820+h%2C+128+MPa_1_10;ImageJ;;;
1820;190;128;190 °C, 1820 h, 128 MPa;190+%C2%B0C%2C+1820+h%2C+128+MPa_1;tEMProcess_5225;tEM;STEM_JEOL_JEM_2200_FS;JEOL;0.0225;190+%C2%B0C%2C+1820+h%2C+128+MPa_1_10;precipitateGeometryMeasurementProcess_5225;190+%C2%B0C%2C+1820+h%2C+128+MPa_1_10_12;1386;980.253;1030.219;142.811;52.959;33.322;3.1506338728;L_190+%C2%B0C%2C+1820+h%2C+128+MPa_1_10;ImageJ;;;
1820;190;128;190 °C, 1820 h, 128 MPa;190+%C2%B0C%2C+1820+h%2C+128+MPa_1;tEMProcess_5226;tEM;STEM_JEOL_JEM_2200_FS;JEOL;0.0225;190+%C2%B0C%2C+1820+h%2C+128+MPa_1_10;precipitateGeometryMeasurementProcess_5226;190+%C2%B0C%2C+1820+h%2C+128+MPa_1_10_13;2164;1219.368;1108.299;175.539;58.642;46.985;3.9368144938;L_190+%C2%B0C%2C+1820+h%2C+128+MPa_1_10;ImageJ;;;
1820;190;128;190 °C, 1820 h, 128 MPa;190+%C2%B0C%2C+1820+h%2C+128+MPa_1;tEMProcess_5227;tEM;STEM_JEOL_JEM_2200_FS;JEOL;0.0225;190+%C2%B0C%2C+1820+h%2C+128+MPa_1_10;precipitateGeometryMeasurementProcess_5227;190+%C2%B0C%2C+1820+h%2C+128+MPa_1_10_14;12852;1269.324;1296.142;540.624;236.104;69.307;9.5940434535;L_190+%C2%B0C%2C+1820+h%2C+128+MPa_1_10;ImageJ;;;
1820;190;128;190 °C, 1820 h, 128 MPa;190+%C2%B0C%2C+1820+h%2C+128+MPa_1;tEMProcess_5228;tEM;STEM_JEOL_JEM_2200_FS;JEOL;0.0225;190+%C2%B0C%2C+1820+h%2C+128+MPa_1_10;precipitateGeometryMeasurementProcess_5228;190+%C2%B0C%2C+1820+h%2C+128+MPa_1_10_15;4800;785.214;1298.223;262.735;84.889;71.995;5.8632301428;L_190+%C2%B0C%2C+1820+h%2C+128+MPa_1_10;ImageJ;;;
1820;190;128;190 °C, 1820 h, 128 MPa;190+%C2%B0C%2C+1820+h%2C+128+MPa_1;tEMProcess_5229;tEM;STEM_JEOL_JEM_2200_FS;JEOL;0.0225;190+%C2%B0C%2C+1820+h%2C+128+MPa_1_10;precipitateGeometryMeasurementProcess_5229;190+%C2%B0C%2C+1820+h%2C+128+MPa_1_10_16;2173;1405.137;1404.066;212.953;93.853;29.479;3.9449925361;L_190+%C2%B0C%2C+1820+h%2C+128+MPa_1_10;ImageJ;;;
1820;190;128;190 °C, 1820 h, 128 MPa;190+%C2%B0C%2C+1820+h%2C+128+MPa_1;tEMProcess_5230;tEM;STEM_JEOL_JEM_2200_FS;JEOL;0.0225;190+%C2%B0C%2C+1820+h%2C+128+MPa_1_10;precipitateGeometryMeasurementProcess_5230;190+%C2%B0C%2C+1820+h%2C+128+MPa_1_10_17;2707;1144.07;1513.702;195.238;61.713;55.85;4.4031192799;L_190+%C2%B0C%2C+1820+h%2C+128+MPa_1_10;ImageJ;;;
1820;190;128;190 °C, 1820 h, 128 MPa;190+%C2%B0C%2C+1820+h%2C+128+MPa_1;tEMProcess_5231;tEM;STEM_JEOL_JEM_2200_FS;JEOL;0.0225;190+%C2%B0C%2C+1820+h%2C+128+MPa_1_10;precipitateGeometryMeasurementProcess_5231;190+%C2%B0C%2C+1820+h%2C+128+MPa_1_10_18;1544;1367.005;1627.617;163.539;65.115;30.191;3.3253699713;L_190+%C2%B0C%2C+1820+h%2C+128+MPa_1_10;ImageJ;;;
1820;190;128;190 °C, 1820 h, 128 MPa;190+%C2%B0C%2C+1820+h%2C+128+MPa_1;tEMProcess_5232;tEM;STEM_JEOL_JEM_2200_FS;JEOL;0.0225;190+%C2%B0C%2C+1820+h%2C+128+MPa_1_10;precipitateGeometryMeasurementProcess_5232;190+%C2%B0C%2C+1820+h%2C+128+MPa_1_10_19;1558;1543.099;1648.055;154.953;57.984;34.211;3.3404121093;L_190+%C2%B0C%2C+1820+h%2C+128+MPa_1_10;ImageJ;;;
1820;190;128;190 °C, 1820 h, 128 MPa;190+%C2%B0C%2C+1820+h%2C+128+MPa_1;tEMProcess_5233;tEM;STEM_JEOL_JEM_2200_FS;JEOL;0.0225;190+%C2%B0C%2C+1820+h%2C+128+MPa_1_10;precipitateGeometryMeasurementProcess_5233;190+%C2%B0C%2C+1820+h%2C+128+MPa_1_10_20;1061;689.253;1826.465;123.539;42.076;32.106;2.7566016683;L_190+%C2%B0C%2C+1820+h%2C+128+MPa_1_10;ImageJ;;;
1820;190;128;190 °C, 1820 h, 128 MPa;190+%C2%B0C%2C+1820+h%2C+128+MPa_1;tEMProcess_5234;tEM;STEM_JEOL_JEM_2200_FS;JEOL;0.0225;190+%C2%B0C%2C+1820+h%2C+128+MPa_1_10;precipitateGeometryMeasurementProcess_5234;190+%C2%B0C%2C+1820+h%2C+128+MPa_1_10_21;7534;117.061;1912.692;391.664;146.758;65.363;7.3456313790;L_190+%C2%B0C%2C+1820+h%2C+128+MPa_1_10;ImageJ;;;
1820;190;128;190 °C, 1820 h, 128 MPa;190+%C2%B0C%2C+1820+h%2C+128+MPa_1;tEMProcess_5235;tEM;STEM_JEOL_JEM_2200_FS;JEOL;0.0225;190+%C2%B0C%2C+1820+h%2C+128+MPa_1_10;precipitateGeometryMeasurementProcess_5235;190+%C2%B0C%2C+1820+h%2C+128+MPa_1_10_22;1082;734.447;1887.23;124.569;43.943;31.351;2.7837482248;L_190+%C2%B0C%2C+1820+h%2C+128+MPa_1_10;ImageJ;;;
1820;190;128;190 °C, 1820 h, 128 MPa;190+%C2%B0C%2C+1820+h%2C+128+MPa_1;tEMProcess_5236;tEM;STEM_JEOL_JEM_2200_FS;JEOL;0.0225;190+%C2%B0C%2C+1820+h%2C+128+MPa_1_10;precipitateGeometryMeasurementProcess_5236;190+%C2%B0C%2C+1820+h%2C+128+MPa_1_10_23;588;539.327;1988.934;92.912;33.129;22.599;2.0521305500;L_190+%C2%B0C%2C+1820+h%2C+128+MPa_1_10;ImageJ;;;
1820;190;128;190 °C, 1820 h, 128 MPa;190+%C2%B0C%2C+1820+h%2C+128+MPa_2;tEMProcess_5237;tEM;STEM_JEOL_JEM_2200_FS;JEOL;0.0225;190+%C2%B0C%2C+1820+h%2C+128+MPa_2_1;precipitateGeometryMeasurementProcess_5237;190+%C2%B0C%2C+1820+h%2C+128+MPa_2_1_1;2186;1128.959;71.892;181.823;59.974;46.409;3.9567754235;L_190+%C2%B0C%2C+1820+h%2C+128+MPa_2_1;ImageJ;;;
1820;190;128;190 °C, 1820 h, 128 MPa;190+%C2%B0C%2C+1820+h%2C+128+MPa_2;tEMProcess_5238;tEM;STEM_JEOL_JEM_2200_FS;JEOL;0.0225;190+%C2%B0C%2C+1820+h%2C+128+MPa_2_1;precipitateGeometryMeasurementProcess_5238;190+%C2%B0C%2C+1820+h%2C+128+MPa_2_1_2;935;768.128;393.118;117.154;43.962;27.08;2.5877488732;L_190+%C2%B0C%2C+1820+h%2C+128+MPa_2_1;ImageJ;;;
1820;190;128;190 °C, 1820 h, 128 MPa;190+%C2%B0C%2C+1820+h%2C+128+MPa_2;tEMProcess_5239;tEM;STEM_JEOL_JEM_2200_FS;JEOL;0.0225;190+%C2%B0C%2C+1820+h%2C+128+MPa_2_1;precipitateGeometryMeasurementProcess_5239;190+%C2%B0C%2C+1820+h%2C+128+MPa_2_1_3;10309;412.916;448.866;408.718;151.614;86.574;8.5925999485;L_190+%C2%B0C%2C+1820+h%2C+128+MPa_2_1;ImageJ;;;
1820;190;128;190 °C, 1820 h, 128 MPa;190+%C2%B0C%2C+1820+h%2C+128+MPa_2;tEMProcess_5240;tEM;STEM_JEOL_JEM_2200_FS;JEOL;0.0225;190+%C2%B0C%2C+1820+h%2C+128+MPa_2_1;precipitateGeometryMeasurementProcess_5240;190+%C2%B0C%2C+1820+h%2C+128+MPa_2_1_4;973;1323.872;635.108;119.497;43.609;28.408;2.6398104446;L_190+%C2%B0C%2C+1820+h%2C+128+MPa_2_1;ImageJ;;;
1820;190;128;190 °C, 1820 h, 128 MPa;190+%C2%B0C%2C+1820+h%2C+128+MPa_2;tEMProcess_5241;tEM;STEM_JEOL_JEM_2200_FS;JEOL;0.0225;190+%C2%B0C%2C+1820+h%2C+128+MPa_2_1;precipitateGeometryMeasurementProcess_5241;190+%C2%B0C%2C+1820+h%2C+128+MPa_2_1_5;3822;1393.359;767.712;237.765;79.259;61.398;5.2319268594;L_190+%C2%B0C%2C+1820+h%2C+128+MPa_2_1;ImageJ;;;
1820;190;128;190 °C, 1820 h, 128 MPa;190+%C2%B0C%2C+1820+h%2C+128+MPa_2;tEMProcess_5242;tEM;STEM_JEOL_JEM_2200_FS;JEOL;0.0225;190+%C2%B0C%2C+1820+h%2C+128+MPa_2_1;precipitateGeometryMeasurementProcess_5242;190+%C2%B0C%2C+1820+h%2C+128+MPa_2_1_6;2826;1312.716;788.366;200.794;62.12;57.923;4.4988592013;L_190+%C2%B0C%2C+1820+h%2C+128+MPa_2_1;ImageJ;;;
1820;190;128;190 °C, 1820 h, 128 MPa;190+%C2%B0C%2C+1820+h%2C+128+MPa_2;tEMProcess_5243;tEM;STEM_JEOL_JEM_2200_FS;JEOL;0.0225;190+%C2%B0C%2C+1820+h%2C+128+MPa_2_1;precipitateGeometryMeasurementProcess_5243;190+%C2%B0C%2C+1820+h%2C+128+MPa_2_1_7;1563;521.556;788.506;149.539;49.07;40.556;3.3457679122;L_190+%C2%B0C%2C+1820+h%2C+128+MPa_2_1;ImageJ;;;
1820;190;128;190 °C, 1820 h, 128 MPa;190+%C2%B0C%2C+1820+h%2C+128+MPa_2;tEMProcess_5244;tEM;STEM_JEOL_JEM_2200_FS;JEOL;0.0225;190+%C2%B0C%2C+1820+h%2C+128+MPa_2_1;precipitateGeometryMeasurementProcess_5244;190+%C2%B0C%2C+1820+h%2C+128+MPa_2_1_8;282;414.954;796.649;61.355;19.958;17.99;1.4211531331;L_190+%C2%B0C%2C+1820+h%2C+128+MPa_2_1;ImageJ;;;
1820;190;128;190 °C, 1820 h, 128 MPa;190+%C2%B0C%2C+1820+h%2C+128+MPa_2;tEMProcess_5245;tEM;STEM_JEOL_JEM_2200_FS;JEOL;0.0225;190+%C2%B0C%2C+1820+h%2C+128+MPa_2_1;precipitateGeometryMeasurementProcess_5245;190+%C2%B0C%2C+1820+h%2C+128+MPa_2_1_9;1642;586.888;851.03;152.267;50.237;41.616;3.4292796248;L_190+%C2%B0C%2C+1820+h%2C+128+MPa_2_1;ImageJ;;;
1820;190;128;190 °C, 1820 h, 128 MPa;190+%C2%B0C%2C+1820+h%2C+128+MPa_2;tEMProcess_5246;tEM;STEM_JEOL_JEM_2200_FS;JEOL;0.0225;190+%C2%B0C%2C+1820+h%2C+128+MPa_2_1;precipitateGeometryMeasurementProcess_5246;190+%C2%B0C%2C+1820+h%2C+128+MPa_2_1_10;903;1637.396;975.03;120.811;41.802;27.504;2.5430810275;L_190+%C2%B0C%2C+1820+h%2C+128+MPa_2_1;ImageJ;;;
1820;190;128;190 °C, 1820 h, 128 MPa;190+%C2%B0C%2C+1820+h%2C+128+MPa_2;tEMProcess_5247;tEM;STEM_JEOL_JEM_2200_FS;JEOL;0.0225;190+%C2%B0C%2C+1820+h%2C+128+MPa_2_1;precipitateGeometryMeasurementProcess_5247;190+%C2%B0C%2C+1820+h%2C+128+MPa_2_1_11;9931;388.727;1050.849;402.032;148.972;84.879;8.4335964033;L_190+%C2%B0C%2C+1820+h%2C+128+MPa_2_1;ImageJ;;;
1820;190;128;190 °C, 1820 h, 128 MPa;190+%C2%B0C%2C+1820+h%2C+128+MPa_2;tEMProcess_5248;tEM;STEM_JEOL_JEM_2200_FS;JEOL;0.0225;190+%C2%B0C%2C+1820+h%2C+128+MPa_2_1;precipitateGeometryMeasurementProcess_5248;190+%C2%B0C%2C+1820+h%2C+128+MPa_2_1_12;2014;737.116;1004.41;192.953;80.324;31.925;3.7979221283;L_190+%C2%B0C%2C+1820+h%2C+128+MPa_2_1;ImageJ;;;
1820;190;128;190 °C, 1820 h, 128 MPa;190+%C2%B0C%2C+1820+h%2C+128+MPa_2;tEMProcess_5249;tEM;STEM_JEOL_JEM_2200_FS;JEOL;0.0225;190+%C2%B0C%2C+1820+h%2C+128+MPa_2_1;precipitateGeometryMeasurementProcess_5249;190+%C2%B0C%2C+1820+h%2C+128+MPa_2_1_13;4981;1195.824;1166.673;280.593;102.439;61.91;5.9727535291;L_190+%C2%B0C%2C+1820+h%2C+128+MPa_2_1;ImageJ;;;
1820;190;128;190 °C, 1820 h, 128 MPa;190+%C2%B0C%2C+1820+h%2C+128+MPa_2;tEMProcess_5250;tEM;STEM_JEOL_JEM_2200_FS;JEOL;0.0225;190+%C2%B0C%2C+1820+h%2C+128+MPa_2_1;precipitateGeometryMeasurementProcess_5250;190+%C2%B0C%2C+1820+h%2C+128+MPa_2_1_14;962;1978.029;1167.876;117.397;41.809;29.296;2.6248461834;L_190+%C2%B0C%2C+1820+h%2C+128+MPa_2_1;ImageJ;;;
1820;190;128;190 °C, 1820 h, 128 MPa;190+%C2%B0C%2C+1820+h%2C+128+MPa_2;tEMProcess_5251;tEM;STEM_JEOL_JEM_2200_FS;JEOL;0.0225;190+%C2%B0C%2C+1820+h%2C+128+MPa_2_1;precipitateGeometryMeasurementProcess_5251;190+%C2%B0C%2C+1820+h%2C+128+MPa_2_1_15;3973;1166.659;1286.739;241.179;76.428;66.188;5.3342775050;L_190+%C2%B0C%2C+1820+h%2C+128+MPa_2_1;ImageJ;;;
1820;190;128;190 °C, 1820 h, 128 MPa;190+%C2%B0C%2C+1820+h%2C+128+MPa_2;tEMProcess_5252;tEM;STEM_JEOL_JEM_2200_FS;JEOL;0.0225;190+%C2%B0C%2C+1820+h%2C+128+MPa_2_1;precipitateGeometryMeasurementProcess_5252;190+%C2%B0C%2C+1820+h%2C+128+MPa_2_1_16;1018;804.285;1381.877;131.255;55.032;23.553;2.7001644289;L_190+%C2%B0C%2C+1820+h%2C+128+MPa_2_1;ImageJ;;;
1820;190;128;190 °C, 1820 h, 128 MPa;190+%C2%B0C%2C+1820+h%2C+128+MPa_2;tEMProcess_5253;tEM;STEM_JEOL_JEM_2200_FS;JEOL;0.0225;190+%C2%B0C%2C+1820+h%2C+128+MPa_2_1;precipitateGeometryMeasurementProcess_5253;190+%C2%B0C%2C+1820+h%2C+128+MPa_2_1_17;2724;380.818;1445.702;247.823;104.754;33.109;4.4169234682;L_190+%C2%B0C%2C+1820+h%2C+128+MPa_2_1;ImageJ;;;
1820;190;128;190 °C, 1820 h, 128 MPa;190+%C2%B0C%2C+1820+h%2C+128+MPa_2;tEMProcess_5254;tEM;STEM_JEOL_JEM_2200_FS;JEOL;0.0225;190+%C2%B0C%2C+1820+h%2C+128+MPa_2_1;precipitateGeometryMeasurementProcess_5254;190+%C2%B0C%2C+1820+h%2C+128+MPa_2_1_18;3101;1510.529;1467.348;212.794;72.615;54.373;4.7126719103;L_190+%C2%B0C%2C+1820+h%2C+128+MPa_2_1;ImageJ;;;
1820;190;128;190 °C, 1820 h, 128 MPa;190+%C2%B0C%2C+1820+h%2C+128+MPa_2;tEMProcess_5255;tEM;STEM_JEOL_JEM_2200_FS;JEOL;0.0225;190+%C2%B0C%2C+1820+h%2C+128+MPa_2_1;precipitateGeometryMeasurementProcess_5255;190+%C2%B0C%2C+1820+h%2C+128+MPa_2_1_19;1231;563.491;1535.062;132.326;46.67;33.584;2.9692403191;L_190+%C2%B0C%2C+1820+h%2C+128+MPa_2_1;ImageJ;;;
1820;190;128;190 °C, 1820 h, 128 MPa;190+%C2%B0C%2C+1820+h%2C+128+MPa_2;tEMProcess_5256;tEM;STEM_JEOL_JEM_2200_FS;JEOL;0.0225;190+%C2%B0C%2C+1820+h%2C+128+MPa_2_1;precipitateGeometryMeasurementProcess_5256;190+%C2%B0C%2C+1820+h%2C+128+MPa_2_1_20;2731;1255.788;1739.205;202.208;68.137;51.032;4.4225950223;L_190+%C2%B0C%2C+1820+h%2C+128+MPa_2_1;ImageJ;;;
1820;190;128;190 °C, 1820 h, 128 MPa;190+%C2%B0C%2C+1820+h%2C+128+MPa_2;tEMProcess_5257;tEM;STEM_JEOL_JEM_2200_FS;JEOL;0.0225;190+%C2%B0C%2C+1820+h%2C+128+MPa_2_1;precipitateGeometryMeasurementProcess_5257;190+%C2%B0C%2C+1820+h%2C+128+MPa_2_1_21;8217;661.135;1900.887;381.078;142.49;73.424;7.6713706424;L_190+%C2%B0C%2C+1820+h%2C+128+MPa_2_1;ImageJ;;;
1820;190;128;190 °C, 1820 h, 128 MPa;190+%C2%B0C%2C+1820+h%2C+128+MPa_2;tEMProcess_5258;tEM;STEM_JEOL_JEM_2200_FS;JEOL;0.0225;190+%C2%B0C%2C+1820+h%2C+128+MPa_2_1;precipitateGeometryMeasurementProcess_5258;190+%C2%B0C%2C+1820+h%2C+128+MPa_2_1_22;2256;489.718;1885.785;198.125;80.166;35.831;4.0196280702;L_190+%C2%B0C%2C+1820+h%2C+128+MPa_2_1;ImageJ;;;
1820;190;128;190 °C, 1820 h, 128 MPa;190+%C2%B0C%2C+1820+h%2C+128+MPa_2;tEMProcess_5259;tEM;STEM_JEOL_JEM_2200_FS;JEOL;0.0225;190+%C2%B0C%2C+1820+h%2C+128+MPa_2_2;precipitateGeometryMeasurementProcess_5259;190+%C2%B0C%2C+1820+h%2C+128+MPa_2_2_1;1558;1164.255;129.745;152.368;54.574;36.349;3.3404121093;L_190+%C2%B0C%2C+1820+h%2C+128+MPa_2_2;ImageJ;;;
1820;190;128;190 °C, 1820 h, 128 MPa;190+%C2%B0C%2C+1820+h%2C+128+MPa_2;tEMProcess_5260;tEM;STEM_JEOL_JEM_2200_FS;JEOL;0.0225;190+%C2%B0C%2C+1820+h%2C+128+MPa_2_2;precipitateGeometryMeasurementProcess_5260;190+%C2%B0C%2C+1820+h%2C+128+MPa_2_2_2;5363;1091.054;182.733;293.12;102.401;66.683;6.1975525969;L_190+%C2%B0C%2C+1820+h%2C+128+MPa_2_2;ImageJ;;;
1820;190;128;190 °C, 1820 h, 128 MPa;190+%C2%B0C%2C+1820+h%2C+128+MPa_2;tEMProcess_5261;tEM;STEM_JEOL_JEM_2200_FS;JEOL;0.0225;190+%C2%B0C%2C+1820+h%2C+128+MPa_2_2;precipitateGeometryMeasurementProcess_5261;190+%C2%B0C%2C+1820+h%2C+128+MPa_2_2_3;13483;419.626;320.802;568.701;225.498;76.13;9.8267428173;L_190+%C2%B0C%2C+1820+h%2C+128+MPa_2_2;ImageJ;;;
1820;190;128;190 °C, 1820 h, 128 MPa;190+%C2%B0C%2C+1820+h%2C+128+MPa_2;tEMProcess_5262;tEM;STEM_JEOL_JEM_2200_FS;JEOL;0.0225;190+%C2%B0C%2C+1820+h%2C+128+MPa_2_2;precipitateGeometryMeasurementProcess_5262;190+%C2%B0C%2C+1820+h%2C+128+MPa_2_2_4;6257;1331.581;372.958;312.25;93.374;85.32;6.6942110477;L_190+%C2%B0C%2C+1820+h%2C+128+MPa_2_2;ImageJ;;;
1820;190;128;190 °C, 1820 h, 128 MPa;190+%C2%B0C%2C+1820+h%2C+128+MPa_2;tEMProcess_5263;tEM;STEM_JEOL_JEM_2200_FS;JEOL;0.0225;190+%C2%B0C%2C+1820+h%2C+128+MPa_2_2;precipitateGeometryMeasurementProcess_5263;190+%C2%B0C%2C+1820+h%2C+128+MPa_2_2_5;8967;1624.876;510.9;391.588;141.324;80.787;8.0138259815;L_190+%C2%B0C%2C+1820+h%2C+128+MPa_2_2;ImageJ;;;
1820;190;128;190 °C, 1820 h, 128 MPa;190+%C2%B0C%2C+1820+h%2C+128+MPa_2;tEMProcess_5264;tEM;STEM_JEOL_JEM_2200_FS;JEOL;0.0225;190+%C2%B0C%2C+1820+h%2C+128+MPa_2_2;precipitateGeometryMeasurementProcess_5264;190+%C2%B0C%2C+1820+h%2C+128+MPa_2_2_6;2106;522.837;479.29;174.652;57.316;46.783;3.8836984894;L_190+%C2%B0C%2C+1820+h%2C+128+MPa_2_2;ImageJ;;;
1820;190;128;190 °C, 1820 h, 128 MPa;190+%C2%B0C%2C+1820+h%2C+128+MPa_2;tEMProcess_5265;tEM;STEM_JEOL_JEM_2200_FS;JEOL;0.0225;190+%C2%B0C%2C+1820+h%2C+128+MPa_2_2;precipitateGeometryMeasurementProcess_5265;190+%C2%B0C%2C+1820+h%2C+128+MPa_2_2_7;5874;606.919;612.867;305.179;107.422;69.623;6.4860948272;L_190+%C2%B0C%2C+1820+h%2C+128+MPa_2_2;ImageJ;;;
1820;190;128;190 °C, 1820 h, 128 MPa;190+%C2%B0C%2C+1820+h%2C+128+MPa_2;tEMProcess_5266;tEM;STEM_JEOL_JEM_2200_FS;JEOL;0.0225;190+%C2%B0C%2C+1820+h%2C+128+MPa_2_2;precipitateGeometryMeasurementProcess_5266;190+%C2%B0C%2C+1820+h%2C+128+MPa_2_2_8;12007;943.851;673.585;440.073;154.438;98.99;9.2732843738;L_190+%C2%B0C%2C+1820+h%2C+128+MPa_2_2;ImageJ;;;
1820;190;128;190 °C, 1820 h, 128 MPa;190+%C2%B0C%2C+1820+h%2C+128+MPa_2;tEMProcess_5267;tEM;STEM_JEOL_JEM_2200_FS;JEOL;0.0225;190+%C2%B0C%2C+1820+h%2C+128+MPa_2_2;precipitateGeometryMeasurementProcess_5267;190+%C2%B0C%2C+1820+h%2C+128+MPa_2_2_9;1675;242.995;704.75;199.723;69.795;30.556;3.4635680787;L_190+%C2%B0C%2C+1820+h%2C+128+MPa_2_2;ImageJ;;;
1820;190;128;190 °C, 1820 h, 128 MPa;190+%C2%B0C%2C+1820+h%2C+128+MPa_2;tEMProcess_5268;tEM;STEM_JEOL_JEM_2200_FS;JEOL;0.0225;190+%C2%B0C%2C+1820+h%2C+128+MPa_2_2;precipitateGeometryMeasurementProcess_5268;190+%C2%B0C%2C+1820+h%2C+128+MPa_2_2_10;4639;1891.463;815.64;279.321;90.504;65.263;5.7640602135;L_190+%C2%B0C%2C+1820+h%2C+128+MPa_2_2;ImageJ;;;
1820;190;128;190 °C, 1820 h, 128 MPa;190+%C2%B0C%2C+1820+h%2C+128+MPa_2;tEMProcess_5269;tEM;STEM_JEOL_JEM_2200_FS;JEOL;0.0225;190+%C2%B0C%2C+1820+h%2C+128+MPa_2_2;precipitateGeometryMeasurementProcess_5269;190+%C2%B0C%2C+1820+h%2C+128+MPa_2_2_11;3997;362.396;1117.452;262.51;104.089;48.892;5.3503648323;L_190+%C2%B0C%2C+1820+h%2C+128+MPa_2_2;ImageJ;;;
1820;190;128;190 °C, 1820 h, 128 MPa;190+%C2%B0C%2C+1820+h%2C+128+MPa_2;tEMProcess_5270;tEM;STEM_JEOL_JEM_2200_FS;JEOL;0.0225;190+%C2%B0C%2C+1820+h%2C+128+MPa_2_2;precipitateGeometryMeasurementProcess_5270;190+%C2%B0C%2C+1820+h%2C+128+MPa_2_2_12;3324;929.709;1326.273;224.35;72.179;58.636;4.8791798888;L_190+%C2%B0C%2C+1820+h%2C+128+MPa_2_2;ImageJ;;;
1820;190;128;190 °C, 1820 h, 128 MPa;190+%C2%B0C%2C+1820+h%2C+128+MPa_2;tEMProcess_5271;tEM;STEM_JEOL_JEM_2200_FS;JEOL;0.0225;190+%C2%B0C%2C+1820+h%2C+128+MPa_2_2;precipitateGeometryMeasurementProcess_5271;190+%C2%B0C%2C+1820+h%2C+128+MPa_2_2_13;741;580.446;1378.953;103.255;36.426;25.901;2.3036973711;L_190+%C2%B0C%2C+1820+h%2C+128+MPa_2_2;ImageJ;;;
1820;190;128;190 °C, 1820 h, 128 MPa;190+%C2%B0C%2C+1820+h%2C+128+MPa_2;tEMProcess_5272;tEM;STEM_JEOL_JEM_2200_FS;JEOL;0.0225;190+%C2%B0C%2C+1820+h%2C+128+MPa_2_2;precipitateGeometryMeasurementProcess_5272;190+%C2%B0C%2C+1820+h%2C+128+MPa_2_2_14;1170;1799.079;1503.835;133.397;48.817;30.516;2.8947379422;L_190+%C2%B0C%2C+1820+h%2C+128+MPa_2_2;ImageJ;;;
1820;190;128;190 °C, 1820 h, 128 MPa;190+%C2%B0C%2C+1820+h%2C+128+MPa_2;tEMProcess_5273;tEM;STEM_JEOL_JEM_2200_FS;JEOL;0.0225;190+%C2%B0C%2C+1820+h%2C+128+MPa_2_2;precipitateGeometryMeasurementProcess_5273;190+%C2%B0C%2C+1820+h%2C+128+MPa_2_2_15;2788;1029.914;1548.596;201.823;64.79;54.789;4.4685097248;L_190+%C2%B0C%2C+1820+h%2C+128+MPa_2_2;ImageJ;;;
1820;190;128;190 °C, 1820 h, 128 MPa;190+%C2%B0C%2C+1820+h%2C+128+MPa_2;tEMProcess_5274;tEM;STEM_JEOL_JEM_2200_FS;JEOL;0.0225;190+%C2%B0C%2C+1820+h%2C+128+MPa_2_2;precipitateGeometryMeasurementProcess_5274;190+%C2%B0C%2C+1820+h%2C+128+MPa_2_2_16;3135;519.718;1605.395;221.38;80.928;49.323;4.7384368305;L_190+%C2%B0C%2C+1820+h%2C+128+MPa_2_2;ImageJ;;;
1820;190;128;190 °C, 1820 h, 128 MPa;190+%C2%B0C%2C+1820+h%2C+128+MPa_2;tEMProcess_5275;tEM;STEM_JEOL_JEM_2200_FS;JEOL;0.0225;190+%C2%B0C%2C+1820+h%2C+128+MPa_2_2;precipitateGeometryMeasurementProcess_5275;190+%C2%B0C%2C+1820+h%2C+128+MPa_2_2_17;585;839.97;1733.026;119.497;31.142;23.917;2.0468888287;L_190+%C2%B0C%2C+1820+h%2C+128+MPa_2_2;ImageJ;;;
1820;190;128;190 °C, 1820 h, 128 MPa;190+%C2%B0C%2C+1820+h%2C+128+MPa_2;tEMProcess_5276;tEM;STEM_JEOL_JEM_2200_FS;JEOL;0.0225;190+%C2%B0C%2C+1820+h%2C+128+MPa_2_2;precipitateGeometryMeasurementProcess_5276;190+%C2%B0C%2C+1820+h%2C+128+MPa_2_2_18;7276;1481.078;1823.753;337.061;116.858;79.277;7.2187610756;L_190+%C2%B0C%2C+1820+h%2C+128+MPa_2_2;ImageJ;;;
1820;190;128;190 °C, 1820 h, 128 MPa;190+%C2%B0C%2C+1820+h%2C+128+MPa_2;tEMProcess_5277;tEM;STEM_JEOL_JEM_2200_FS;JEOL;0.0225;190+%C2%B0C%2C+1820+h%2C+128+MPa_2_2;precipitateGeometryMeasurementProcess_5277;190+%C2%B0C%2C+1820+h%2C+128+MPa_2_2_19;3573;1842.961;1873.811;229.037;78.481;57.967;5.0586290163;L_190+%C2%B0C%2C+1820+h%2C+128+MPa_2_2;ImageJ;;;
1820;190;128;190 °C, 1820 h, 128 MPa;190+%C2%B0C%2C+1820+h%2C+128+MPa_2;tEMProcess_5278;tEM;STEM_JEOL_JEM_2200_FS;JEOL;0.0225;190+%C2%B0C%2C+1820+h%2C+128+MPa_2_3;precipitateGeometryMeasurementProcess_5278;190+%C2%B0C%2C+1820+h%2C+128+MPa_2_3_1;16429;244.21;319.183;520.943;185.724;112.63;10.8473058961;L_190+%C2%B0C%2C+1820+h%2C+128+MPa_2_3;ImageJ;;;
1820;190;128;190 °C, 1820 h, 128 MPa;190+%C2%B0C%2C+1820+h%2C+128+MPa_2;tEMProcess_5279;tEM;STEM_JEOL_JEM_2200_FS;JEOL;0.0225;190+%C2%B0C%2C+1820+h%2C+128+MPa_2_3;precipitateGeometryMeasurementProcess_5279;190+%C2%B0C%2C+1820+h%2C+128+MPa_2_3_2;2977;1514.572;278.983;209.823;65.503;57.866;4.6174876233;L_190+%C2%B0C%2C+1820+h%2C+128+MPa_2_3;ImageJ;;;
1820;190;128;190 °C, 1820 h, 128 MPa;190+%C2%B0C%2C+1820+h%2C+128+MPa_2;tEMProcess_5280;tEM;STEM_JEOL_JEM_2200_FS;JEOL;0.0225;190+%C2%B0C%2C+1820+h%2C+128+MPa_2_3;precipitateGeometryMeasurementProcess_5280;190+%C2%B0C%2C+1820+h%2C+128+MPa_2_3_3;5552;1571.464;381.535;284.978;94.194;75.048;6.3058124760;L_190+%C2%B0C%2C+1820+h%2C+128+MPa_2_3;ImageJ;;;
1820;190;128;190 °C, 1820 h, 128 MPa;190+%C2%B0C%2C+1820+h%2C+128+MPa_2;tEMProcess_5281;tEM;STEM_JEOL_JEM_2200_FS;JEOL;0.0225;190+%C2%B0C%2C+1820+h%2C+128+MPa_2_3;precipitateGeometryMeasurementProcess_5281;190+%C2%B0C%2C+1820+h%2C+128+MPa_2_3_4;1421;53.706;486.759;143.196;49.673;36.424;3.1901665844;L_190+%C2%B0C%2C+1820+h%2C+128+MPa_2_3;ImageJ;;;
1820;190;128;190 °C, 1820 h, 128 MPa;190+%C2%B0C%2C+1820+h%2C+128+MPa_2;tEMProcess_5282;tEM;STEM_JEOL_JEM_2200_FS;JEOL;0.0225;190+%C2%B0C%2C+1820+h%2C+128+MPa_2_3;precipitateGeometryMeasurementProcess_5282;190+%C2%B0C%2C+1820+h%2C+128+MPa_2_3_5;312;1976.135;573.917;70.426;26.092;15.225;1.4948362456;L_190+%C2%B0C%2C+1820+h%2C+128+MPa_2_3;ImageJ;;;
1820;190;128;190 °C, 1820 h, 128 MPa;190+%C2%B0C%2C+1820+h%2C+128+MPa_2;tEMProcess_5283;tEM;STEM_JEOL_JEM_2200_FS;JEOL;0.0225;190+%C2%B0C%2C+1820+h%2C+128+MPa_2_3;precipitateGeometryMeasurementProcess_5283;190+%C2%B0C%2C+1820+h%2C+128+MPa_2_3_6;3625;1227.801;754.491;235.037;70.604;65.372;5.0953066730;L_190+%C2%B0C%2C+1820+h%2C+128+MPa_2_3;ImageJ;;;
1820;190;128;190 °C, 1820 h, 128 MPa;190+%C2%B0C%2C+1820+h%2C+128+MPa_2;tEMProcess_5284;tEM;STEM_JEOL_JEM_2200_FS;JEOL;0.0225;190+%C2%B0C%2C+1820+h%2C+128+MPa_2_3;precipitateGeometryMeasurementProcess_5284;190+%C2%B0C%2C+1820+h%2C+128+MPa_2_3_7;10925;1505.907;806.358;419.002;143.171;97.158;8.8455948866;L_190+%C2%B0C%2C+1820+h%2C+128+MPa_2_3;ImageJ;;;
1820;190;128;190 °C, 1820 h, 128 MPa;190+%C2%B0C%2C+1820+h%2C+128+MPa_2;tEMProcess_5285;tEM;STEM_JEOL_JEM_2200_FS;JEOL;0.0225;190+%C2%B0C%2C+1820+h%2C+128+MPa_2_3;precipitateGeometryMeasurementProcess_5285;190+%C2%B0C%2C+1820+h%2C+128+MPa_2_3_8;2949;1163.059;985.625;230.451;78.443;47.867;4.5957215672;L_190+%C2%B0C%2C+1820+h%2C+128+MPa_2_3;ImageJ;;;
1820;190;128;190 °C, 1820 h, 128 MPa;190+%C2%B0C%2C+1820+h%2C+128+MPa_2;tEMProcess_5286;tEM;STEM_JEOL_JEM_2200_FS;JEOL;0.0225;190+%C2%B0C%2C+1820+h%2C+128+MPa_2_3;precipitateGeometryMeasurementProcess_5286;190+%C2%B0C%2C+1820+h%2C+128+MPa_2_3_9;1269;1719.052;1057.439;132.125;42.247;38.245;3.0147210526;L_190+%C2%B0C%2C+1820+h%2C+128+MPa_2_3;ImageJ;;;
1820;190;128;190 °C, 1820 h, 128 MPa;190+%C2%B0C%2C+1820+h%2C+128+MPa_2;tEMProcess_5287;tEM;STEM_JEOL_JEM_2200_FS;JEOL;0.0225;190+%C2%B0C%2C+1820+h%2C+128+MPa_2_3;precipitateGeometryMeasurementProcess_5287;190+%C2%B0C%2C+1820+h%2C+128+MPa_2_3_10;4472;518.142;1076.885;253.48;77.559;73.414;5.6593586870;L_190+%C2%B0C%2C+1820+h%2C+128+MPa_2_3;ImageJ;;;
