Repository: materialdigital/demo-orowan

# demo-orowan

This repository hosts a Jupyter notebook demonstrator that is based on an ontological framework. This framework is structured around the Platform MaterialDigital Core Ontology (PMDco), Tensile Test Ontology (TTO), and Precipitate Geometry Ontology (PGO). This approach allows for a nuanced exploration and demonstration of the Orowan correlation in materials science. This example is provided by the PMD core team.

For more information on these ontologies and the underlying framework, please visit:
- PMDco: [Platform MaterialDigital Core Ontology](https://github.com/materialdigital/core-ontology).

File: data/TEM_data.csv (part 38 of 41)
specimenAgingtime;specimenAgingT;specimenCreepStress;specimenMaterialStateName;specimen_ID;tEMProcess;transmissionElectronMicroscope;manufacturerSeries;tEMManufacturer;calibrationFactor;dFImage_ID;precipitateGeometryMeasurement;particleNumber;particleArea;weightedXPositionCentralPoint;weightedYPositionCentralPoint;perimeter;elipseFitMajorAxis;elipseFitMinorAxis;particleRadius_nm;labDFImage_ID;softwareAgent;;;
1820;190;128;190 °C, 1820 h, 128 MPa;190+%C2%B0C%2C+1820+h%2C+128+MPa_2;tEMProcess_5288;tEM;STEM_JEOL_JEM_2200_FS;JEOL;0.0225;190+%C2%B0C%2C+1820+h%2C+128+MPa_2_3;precipitateGeometryMeasurementProcess_5288;190+%C2%B0C%2C+1820+h%2C+128+MPa_2_3_11;4837;676.765;1213.617;261.948;83.414;73.833;5.8857846281;L_190+%C2%B0C%2C+1820+h%2C+128+MPa_2_3;ImageJ;;;
1820;190;128;190 °C, 1820 h, 128 MPa;190+%C2%B0C%2C+1820+h%2C+128+MPa_2;tEMProcess_5289;tEM;STEM_JEOL_JEM_2200_FS;JEOL;0.0225;190+%C2%B0C%2C+1820+h%2C+128+MPa_2_3;precipitateGeometryMeasurementProcess_5289;190+%C2%B0C%2C+1820+h%2C+128+MPa_2_3_12;1534;1430.761;1198.684;144.61;44.748;43.647;3.3145837931;L_190+%C2%B0C%2C+1820+h%2C+128+MPa_2_3;ImageJ;;;
1820;190;128;190 °C, 1820 h, 128 MPa;190+%C2%B0C%2C+1820+h%2C+128+MPa_2;tEMProcess_5290;tEM;STEM_JEOL_JEM_2200_FS;JEOL;0.0225;190+%C2%B0C%2C+1820+h%2C+128+MPa_2_3;precipitateGeometryMeasurementProcess_5290;190+%C2%B0C%2C+1820+h%2C+128+MPa_2_3_13;2324;901.543;1289.097;180.652;59.908;49.392;4.0797578296;L_190+%C2%B0C%2C+1820+h%2C+128+MPa_2_3;ImageJ;;;
1820;190;128;190 °C, 1820 h, 128 MPa;190+%C2%B0C%2C+1820+h%2C+128+MPa_2;tEMProcess_5291;tEM;STEM_JEOL_JEM_2200_FS;JEOL;0.0225;190+%C2%B0C%2C+1820+h%2C+128+MPa_2_3;precipitateGeometryMeasurementProcess_5291;190+%C2%B0C%2C+1820+h%2C+128+MPa_2_3_14;5383;1527.89;1513.598;296.149;104.074;65.856;6.2090979731;L_190+%C2%B0C%2C+1820+h%2C+128+MPa_2_3;ImageJ;;;
1820;190;128;190 °C, 1820 h, 128 MPa;190+%C2%B0C%2C+1820+h%2C+128+MPa_2;tEMProcess_5292;tEM;STEM_JEOL_JEM_2200_FS;JEOL;0.0225;190+%C2%B0C%2C+1820+h%2C+128+MPa_2_3;precipitateGeometryMeasurementProcess_5292;190+%C2%B0C%2C+1820+h%2C+128+MPa_2_3_15;603;739.279;1577.034;95.841;36.468;21.053;2.0781408472;L_190+%C2%B0C%2C+1820+h%2C+128+MPa_2_3;ImageJ;;;
1820;190;128;190 °C, 1820 h, 128 MPa;190+%C2%B0C%2C+1820+h%2C+128+MPa_2;tEMProcess_5293;tEM;STEM_JEOL_JEM_2200_FS;JEOL;0.0225;190+%C2%B0C%2C+1820+h%2C+128+MPa_2_3;precipitateGeometryMeasurementProcess_5293;190+%C2%B0C%2C+1820+h%2C+128+MPa_2_3_16;4464;898.53;1665.656;265.907;100.511;56.549;5.6542943829;L_190+%C2%B0C%2C+1820+h%2C+128+MPa_2_3;ImageJ;;;
1820;190;128;190 °C, 1820 h, 128 MPa;190+%C2%B0C%2C+1820+h%2C+128+MPa_2;tEMProcess_5294;tEM;STEM_JEOL_JEM_2200_FS;JEOL;0.0225;190+%C2%B0C%2C+1820+h%2C+128+MPa_2_3;precipitateGeometryMeasurementProcess_5294;190+%C2%B0C%2C+1820+h%2C+128+MPa_2_3_17;3235;1726.896;1809.016;217.823;67.475;61.044;4.8134167533;L_190+%C2%B0C%2C+1820+h%2C+128+MPa_2_3;ImageJ;;;
1820;190;128;190 °C, 1820 h, 128 MPa;190+%C2%B0C%2C+1820+h%2C+128+MPa_2;tEMProcess_5295;tEM;STEM_JEOL_JEM_2200_FS;JEOL;0.0225;190+%C2%B0C%2C+1820+h%2C+128+MPa_2_3;precipitateGeometryMeasurementProcess_5295;190+%C2%B0C%2C+1820+h%2C+128+MPa_2_3_18;4475;969.328;1817.903;258.25;82.098;69.402;5.6612566330;L_190+%C2%B0C%2C+1820+h%2C+128+MPa_2_3;ImageJ;;;
1820;190;128;190 °C, 1820 h, 128 MPa;190+%C2%B0C%2C+1820+h%2C+128+MPa_2;tEMProcess_5296;tEM;STEM_JEOL_JEM_2200_FS;JEOL;0.0225;190+%C2%B0C%2C+1820+h%2C+128+MPa_2_3;precipitateGeometryMeasurementProcess_5296;190+%C2%B0C%2C+1820+h%2C+128+MPa_2_3_19;3527;1297.799;1821.466;236.51;80.085;56.074;5.0259602856;L_190+%C2%B0C%2C+1820+h%2C+128+MPa_2_3;ImageJ;;;
1820;190;128;190 °C, 1820 h, 128 MPa;190+%C2%B0C%2C+1820+h%2C+128+MPa_2;tEMProcess_5297;tEM;STEM_JEOL_JEM_2200_FS;JEOL;0.0225;190+%C2%B0C%2C+1820+h%2C+128+MPa_2_3;precipitateGeometryMeasurementProcess_5297;190+%C2%B0C%2C+1820+h%2C+128+MPa_2_3_20;1335;1887.74;1818.677;144.468;56.069;30.316;3.0921243840;L_190+%C2%B0C%2C+1820+h%2C+128+MPa_2_3;ImageJ;;;
1820;190;128;190 °C, 1820 h, 128 MPa;190+%C2%B0C%2C+1820+h%2C+128+MPa_2;tEMProcess_5298;tEM;STEM_JEOL_JEM_2200_FS;JEOL;0.0225;190+%C2%B0C%2C+1820+h%2C+128+MPa_2_3;precipitateGeometryMeasurementProcess_5298;190+%C2%B0C%2C+1820+h%2C+128+MPa_2_3_21;5456;1289.718;1906.333;300.836;105.851;65.628;6.2510576407;L_190+%C2%B0C%2C+1820+h%2C+128+MPa_2_3;ImageJ;;;
1820;190;128;190 °C, 1820 h, 128 MPa;190+%C2%B0C%2C+1820+h%2C+128+MPa_2;tEMProcess_5299;tEM;STEM_JEOL_JEM_2200_FS;JEOL;0.0225;190+%C2%B0C%2C+1820+h%2C+128+MPa_2_3;precipitateGeometryMeasurementProcess_5299;190+%C2%B0C%2C+1820+h%2C+128+MPa_2_3_22;1063;43.873;1899.662;122.468;41.116;32.918;2.7591985617;L_190+%C2%B0C%2C+1820+h%2C+128+MPa_2_3;ImageJ;;;
1820;190;128;190 °C, 1820 h, 128 MPa;190+%C2%B0C%2C+1820+h%2C+128+MPa_2;tEMProcess_5300;tEM;STEM_JEOL_JEM_2200_FS;JEOL;0.0225;190+%C2%B0C%2C+1820+h%2C+128+MPa_2_3;precipitateGeometryMeasurementProcess_5300;190+%C2%B0C%2C+1820+h%2C+128+MPa_2_3_23;3284;1842.305;1925.165;227.966;83.199;50.257;4.8497337546;L_190+%C2%B0C%2C+1820+h%2C+128+MPa_2_3;ImageJ;;;
1820;190;128;190 °C, 1820 h, 128 MPa;190+%C2%B0C%2C+1820+h%2C+128+MPa_2;tEMProcess_5301;tEM;STEM_JEOL_JEM_2200_FS;JEOL;0.0225;190+%C2%B0C%2C+1820+h%2C+128+MPa_2_4;precipitateGeometryMeasurementProcess_5301;190+%C2%B0C%2C+1820+h%2C+128+MPa_2_4_1;5540;1873.783;121.97;305.362;113.507;62.143;6.2989941509;L_190+%C2%B0C%2C+1820+h%2C+128+MPa_2_4;ImageJ;;;
1820;190;128;190 °C, 1820 h, 128 MPa;190+%C2%B0C%2C+1820+h%2C+128+MPa_2;tEMProcess_5302;tEM;STEM_JEOL_JEM_2200_FS;JEOL;0.0225;190+%C2%B0C%2C+1820+h%2C+128+MPa_2_4;precipitateGeometryMeasurementProcess_5302;190+%C2%B0C%2C+1820+h%2C+128+MPa_2_4_2;5483;457.516;424.218;288.35;97.544;71.569;6.2665057954;L_190+%C2%B0C%2C+1820+h%2C+128+MPa_2_4;ImageJ;;;
1820;190;128;190 °C, 1820 h, 128 MPa;190+%C2%B0C%2C+1820+h%2C+128+MPa_2;tEMProcess_5303;tEM;STEM_JEOL_JEM_2200_FS;JEOL;0.0225;190+%C2%B0C%2C+1820+h%2C+128+MPa_2_4;precipitateGeometryMeasurementProcess_5303;190+%C2%B0C%2C+1820+h%2C+128+MPa_2_4_3;3775;750.288;420.999;242.267;91.298;52.646;5.1996582539;L_190+%C2%B0C%2C+1820+h%2C+128+MPa_2_4;ImageJ;;;
1820;190;128;190 °C, 1820 h, 128 MPa;190+%C2%B0C%2C+1820+h%2C+128+MPa_2;tEMProcess_5304;tEM;STEM_JEOL_JEM_2200_FS;JEOL;0.0225;190+%C2%B0C%2C+1820+h%2C+128+MPa_2_4;precipitateGeometryMeasurementProcess_5304;190+%C2%B0C%2C+1820+h%2C+128+MPa_2_4_4;1287;180.984;450.307;137.64;50.55;32.417;3.0360267669;L_190+%C2%B0C%2C+1820+h%2C+128+MPa_2_4;ImageJ;;;
1820;190;128;190 °C, 1820 h, 128 MPa;190+%C2%B0C%2C+1820+h%2C+128+MPa_2;tEMProcess_5305;tEM;STEM_JEOL_JEM_2200_FS;JEOL;0.0225;190+%C2%B0C%2C+1820+h%2C+128+MPa_2_4;precipitateGeometryMeasurementProcess_5305;190+%C2%B0C%2C+1820+h%2C+128+MPa_2_4_5;7322;1093.733;515.036;334.919;108.032;86.296;7.2415441861;L_190+%C2%B0C%2C+1820+h%2C+128+MPa_2_4;ImageJ;;;
1820;190;128;190 °C, 1820 h, 128 MPa;190+%C2%B0C%2C+1820+h%2C+128+MPa_2;tEMProcess_5306;tEM;STEM_JEOL_JEM_2200_FS;JEOL;0.0225;190+%C2%B0C%2C+1820+h%2C+128+MPa_2_4;precipitateGeometryMeasurementProcess_5306;190+%C2%B0C%2C+1820+h%2C+128+MPa_2_4_6;3965;632.259;683.875;243.723;83.241;60.648;5.3289042702;L_190+%C2%B0C%2C+1820+h%2C+128+MPa_2_4;ImageJ;;;
1820;190;128;190 °C, 1820 h, 128 MPa;190+%C2%B0C%2C+1820+h%2C+128+MPa_2;tEMProcess_5307;tEM;STEM_JEOL_JEM_2200_FS;JEOL;0.0225;190+%C2%B0C%2C+1820+h%2C+128+MPa_2_4;precipitateGeometryMeasurementProcess_5307;190+%C2%B0C%2C+1820+h%2C+128+MPa_2_4_7;7862;756.548;796.445;355.362;129.719;77.168;7.5038275111;L_190+%C2%B0C%2C+1820+h%2C+128+MPa_2_4;ImageJ;;;
1820;190;128;190 °C, 1820 h, 128 MPa;190+%C2%B0C%2C+1820+h%2C+128+MPa_2;tEMProcess_5308;tEM;STEM_JEOL_JEM_2200_FS;JEOL;0.0225;190+%C2%B0C%2C+1820+h%2C+128+MPa_2_4;precipitateGeometryMeasurementProcess_5308;190+%C2%B0C%2C+1820+h%2C+128+MPa_2_4_8;2442;792.126;985.434;186.752;61.74;50.361;4.1820493417;L_190+%C2%B0C%2C+1820+h%2C+128+MPa_2_4;ImageJ;;;
1820;190;128;190 °C, 1820 h, 128 MPa;190+%C2%B0C%2C+1820+h%2C+128+MPa_2;tEMProcess_5309;tEM;STEM_JEOL_JEM_2200_FS;JEOL;0.0225;190+%C2%B0C%2C+1820+h%2C+128+MPa_2_4;precipitateGeometryMeasurementProcess_5309;190+%C2%B0C%2C+1820+h%2C+128+MPa_2_4_9;15219;279.911;1269.468;531.997;194.306;99.727;10.4402135300;L_190+%C2%B0C%2C+1820+h%2C+128+MPa_2_4;ImageJ;;;
1820;190;128;190 °C, 1820 h, 128 MPa;190+%C2%B0C%2C+1820+h%2C+128+MPa_2;tEMProcess_5310;tEM;STEM_JEOL_JEM_2200_FS;JEOL;0.0225;190+%C2%B0C%2C+1820+h%2C+128+MPa_2_4;precipitateGeometryMeasurementProcess_5310;190+%C2%B0C%2C+1820+h%2C+128+MPa_2_4_10;6714;1500.913;1299.434;359.848;116.442;73.414;6.9343696870;L_190+%C2%B0C%2C+1820+h%2C+128+MPa_2_4;ImageJ;;;
1820;190;128;190 °C, 1820 h, 128 MPa;190+%C2%B0C%2C+1820+h%2C+128+MPa_2;tEMProcess_5311;tEM;STEM_JEOL_JEM_2200_FS;JEOL;0.0225;190+%C2%B0C%2C+1820+h%2C+128+MPa_2_4;precipitateGeometryMeasurementProcess_5311;190+%C2%B0C%2C+1820+h%2C+128+MPa_2_4_11;4862;290.99;1552.015;319.706;105.965;58.42;5.9009753430;L_190+%C2%B0C%2C+1820+h%2C+128+MPa_2_4;ImageJ;;;
1820;190;128;190 °C, 1820 h, 128 MPa;190+%C2%B0C%2C+1820+h%2C+128+MPa_2;tEMProcess_5312;tEM;STEM_JEOL_JEM_2200_FS;JEOL;0.0225;190+%C2%B0C%2C+1820+h%2C+128+MPa_2_4;precipitateGeometryMeasurementProcess_5312;190+%C2%B0C%2C+1820+h%2C+128+MPa_2_4_12;13341;1114.159;1661.252;531.227;198.085;85.752;9.7748592988;L_190+%C2%B0C%2C+1820+h%2C+128+MPa_2_4;ImageJ;;;
1820;190;128;190 °C, 1820 h, 128 MPa;190+%C2%B0C%2C+1820+h%2C+128+MPa_2;tEMProcess_5313;tEM;STEM_JEOL_JEM_2200_FS;JEOL;0.0225;190+%C2%B0C%2C+1820+h%2C+128+MPa_2_4;precipitateGeometryMeasurementProcess_5313;190+%C2%B0C%2C+1820+h%2C+128+MPa_2_4_13;834;605.765;1709.519;110.569;41.344;25.684;2.4439895692;L_190+%C2%B0C%2C+1820+h%2C+128+MPa_2_4;ImageJ;;;
1820;190;128;190 °C, 1820 h, 128 MPa;190+%C2%B0C%2C+1820+h%2C+128+MPa_2;tEMProcess_5314;tEM;STEM_JEOL_JEM_2200_FS;JEOL;0.0225;190+%C2%B0C%2C+1820+h%2C+128+MPa_2_4;precipitateGeometryMeasurementProcess_5314;190+%C2%B0C%2C+1820+h%2C+128+MPa_2_4_14;10719;762.706;1839.348;418.274;156.801;87.04;8.7618024730;L_190+%C2%B0C%2C+1820+h%2C+128+MPa_2_4;ImageJ;;;
1820;190;128;190 °C, 1820 h, 128 MPa;190+%C2%B0C%2C+1820+h%2C+128+MPa_2;tEMProcess_5315;tEM;STEM_JEOL_JEM_2200_FS;JEOL;0.0225;190+%C2%B0C%2C+1820+h%2C+128+MPa_2_4;precipitateGeometryMeasurementProcess_5315;190+%C2%B0C%2C+1820+h%2C+128+MPa_2_4_15;4894;481.678;1921.07;275.421;97.564;63.868;5.9203625832;L_190+%C2%B0C%2C+1820+h%2C+128+MPa_2_4;ImageJ;;;
1820;190;128;190 °C, 1820 h, 128 MPa;190+%C2%B0C%2C+1820+h%2C+128+MPa_2;tEMProcess_5316;tEM;STEM_JEOL_JEM_2200_FS;JEOL;0.0225;190+%C2%B0C%2C+1820+h%2C+128+MPa_2_4;precipitateGeometryMeasurementProcess_5316;190+%C2%B0C%2C+1820+h%2C+128+MPa_2_4_16;866;384.067;1999.232;117.497;46.013;23.964;2.4904353299;L_190+%C2%B0C%2C+1820+h%2C+128+MPa_2_4;ImageJ;;;
1820;190;128;190 °C, 1820 h, 128 MPa;190+%C2%B0C%2C+1820+h%2C+128+MPa_2;tEMProcess_5317;tEM;STEM_JEOL_JEM_2200_FS;JEOL;0.0225;190+%C2%B0C%2C+1820+h%2C+128+MPa_2_5;precipitateGeometryMeasurementProcess_5317;190+%C2%B0C%2C+1820+h%2C+128+MPa_2_5_1;15393;681.171;128.2;536.198;196.704;99.637;10.4997257943;L_190+%C2%B0C%2C+1820+h%2C+128+MPa_2_5;ImageJ;;;
1820;190;128;190 °C, 1820 h, 128 MPa;190+%C2%B0C%2C+1820+h%2C+128+MPa_2;tEMProcess_5318;tEM;STEM_JEOL_JEM_2200_FS;JEOL;0.0225;190+%C2%B0C%2C+1820+h%2C+128+MPa_2_5;precipitateGeometryMeasurementProcess_5318;190+%C2%B0C%2C+1820+h%2C+128+MPa_2_5_2;5254;1889.046;157.165;355.304;112.911;59.247;6.1342483806;L_190+%C2%B0C%2C+1820+h%2C+128+MPa_2_5;ImageJ;;;
1820;190;128;190 °C, 1820 h, 128 MPa;190+%C2%B0C%2C+1820+h%2C+128+MPa_2;tEMProcess_5319;tEM;STEM_JEOL_JEM_2200_FS;JEOL;0.0225;190+%C2%B0C%2C+1820+h%2C+128+MPa_2_5;precipitateGeometryMeasurementProcess_5319;190+%C2%B0C%2C+1820+h%2C+128+MPa_2_5_3;5508;687.017;409.155;336.434;109.993;63.759;6.2807757638;L_190+%C2%B0C%2C+1820+h%2C+128+MPa_2_5;ImageJ;;;
1820;190;128;190 °C, 1820 h, 128 MPa;190+%C2%B0C%2C+1820+h%2C+128+MPa_2;tEMProcess_5320;tEM;STEM_JEOL_JEM_2200_FS;JEOL;0.0225;190+%C2%B0C%2C+1820+h%2C+128+MPa_2_5;precipitateGeometryMeasurementProcess_5320;190+%C2%B0C%2C+1820+h%2C+128+MPa_2_5_4;15537;1511.879;521.105;547.186;209.676;94.347;10.5487234198;L_190+%C2%B0C%2C+1820+h%2C+128+MPa_2_5;ImageJ;;;
1820;190;128;190 °C, 1820 h, 128 MPa;190+%C2%B0C%2C+1820+h%2C+128+MPa_2;tEMProcess_5321;tEM;STEM_JEOL_JEM_2200_FS;JEOL;0.0225;190+%C2%B0C%2C+1820+h%2C+128+MPa_2_5;precipitateGeometryMeasurementProcess_5321;190+%C2%B0C%2C+1820+h%2C+128+MPa_2_5_5;1777;396.602;476.703;180.569;77.032;29.372;3.5674675926;L_190+%C2%B0C%2C+1820+h%2C+128+MPa_2_5;ImageJ;;;
1820;190;128;190 °C, 1820 h, 128 MPa;190+%C2%B0C%2C+1820+h%2C+128+MPa_2;tEMProcess_5322;tEM;STEM_JEOL_JEM_2200_FS;JEOL;0.0225;190+%C2%B0C%2C+1820+h%2C+128+MPa_2_5;precipitateGeometryMeasurementProcess_5322;190+%C2%B0C%2C+1820+h%2C+128+MPa_2_5_6;1202;1004.146;567.585;130.125;43.734;34.994;2.9340570669;L_190+%C2%B0C%2C+1820+h%2C+128+MPa_2_5;ImageJ;;;
1820;190;128;190 °C, 1820 h, 128 MPa;190+%C2%B0C%2C+1820+h%2C+128+MPa_2;tEMProcess_5323;tEM;STEM_JEOL_JEM_2200_FS;JEOL;0.0225;190+%C2%B0C%2C+1820+h%2C+128+MPa_2_5;precipitateGeometryMeasurementProcess_5323;190+%C2%B0C%2C+1820+h%2C+128+MPa_2_5_7;11119;1156.728;694.801;424.718;158.502;89.319;8.9237868392;L_190+%C2%B0C%2C+1820+h%2C+128+MPa_2_5;ImageJ;;;
1820;190;128;190 °C, 1820 h, 128 MPa;190+%C2%B0C%2C+1820+h%2C+128+MPa_2;tEMProcess_5324;tEM;STEM_JEOL_JEM_2200_FS;JEOL;0.0225;190+%C2%B0C%2C+1820+h%2C+128+MPa_2_5;precipitateGeometryMeasurementProcess_5324;190+%C2%B0C%2C+1820+h%2C+128+MPa_2_5_8;5016;880.128;776.502;280.735;99.383;64.262;5.9937011733;L_190+%C2%B0C%2C+1820+h%2C+128+MPa_2_5;ImageJ;;;
1820;190;128;190 °C, 1820 h, 128 MPa;190+%C2%B0C%2C+1820+h%2C+128+MPa_2;tEMProcess_5325;tEM;STEM_JEOL_JEM_2200_FS;JEOL;0.0225;190+%C2%B0C%2C+1820+h%2C+128+MPa_2_5;precipitateGeometryMeasurementProcess_5325;190+%C2%B0C%2C+1820+h%2C+128+MPa_2_5_9;4329;265.66;796.934;252.693;84.828;64.977;5.5681396075;L_190+%C2%B0C%2C+1820+h%2C+128+MPa_2_5;ImageJ;;;
1820;190;128;190 °C, 1820 h, 128 MPa;190+%C2%B0C%2C+1820+h%2C+128+MPa_2;tEMProcess_5326;tEM;STEM_JEOL_JEM_2200_FS;JEOL;0.0225;190+%C2%B0C%2C+1820+h%2C+128+MPa_2_5;precipitateGeometryMeasurementProcess_5326;190+%C2%B0C%2C+1820+h%2C+128+MPa_2_5_10;986;783.951;853.296;125.64;46.671;26.899;2.6573868414;L_190+%C2%B0C%2C+1820+h%2C+128+MPa_2_5;ImageJ;;;
1820;190;128;190 °C, 1820 h, 128 MPa;190+%C2%B0C%2C+1820+h%2C+128+MPa_2;tEMProcess_5327;tEM;STEM_JEOL_JEM_2200_FS;JEOL;0.0225;190+%C2%B0C%2C+1820+h%2C+128+MPa_2_5;precipitateGeometryMeasurementProcess_5327;190+%C2%B0C%2C+1820+h%2C+128+MPa_2_5_11;3033;1893.332;1023.719;227.338;88.656;43.558;4.6607147958;L_190+%C2%B0C%2C+1820+h%2C+128+MPa_2_5;ImageJ;;;
1820;190;128;190 °C, 1820 h, 128 MPa;190+%C2%B0C%2C+1820+h%2C+128+MPa_2;tEMProcess_5328;tEM;STEM_JEOL_JEM_2200_FS;JEOL;0.0225;190+%C2%B0C%2C+1820+h%2C+128+MPa_2_5;precipitateGeometryMeasurementProcess_5328;190+%C2%B0C%2C+1820+h%2C+128+MPa_2_5_12;8002;1640.267;1072.499;350.576;119.317;85.39;7.5703436816;L_190+%C2%B0C%2C+1820+h%2C+128+MPa_2_5;ImageJ;;;
1820;190;128;190 °C, 1820 h, 128 MPa;190+%C2%B0C%2C+1820+h%2C+128+MPa_2;tEMProcess_5329;tEM;STEM_JEOL_JEM_2200_FS;JEOL;0.0225;190+%C2%B0C%2C+1820+h%2C+128+MPa_2_5;precipitateGeometryMeasurementProcess_5329;190+%C2%B0C%2C+1820+h%2C+128+MPa_2_5_13;9652;115.838;1093.457;402.291;146.464;83.907;8.3142863784;L_190+%C2%B0C%2C+1820+h%2C+128+MPa_2_5;ImageJ;;;
1820;190;128;190 °C, 1820 h, 128 MPa;190+%C2%B0C%2C+1820+h%2C+128+MPa_2;tEMProcess_5330;tEM;STEM_JEOL_JEM_2200_FS;JEOL;0.0225;190+%C2%B0C%2C+1820+h%2C+128+MPa_2_5;precipitateGeometryMeasurementProcess_5330;190+%C2%B0C%2C+1820+h%2C+128+MPa_2_5_14;4984;365.423;1287.8;269.865;87.283;72.704;5.9745519193;L_190+%C2%B0C%2C+1820+h%2C+128+MPa_2_5;ImageJ;;;
1820;190;128;190 °C, 1820 h, 128 MPa;190+%C2%B0C%2C+1820+h%2C+128+MPa_2;tEMProcess_5331;tEM;STEM_JEOL_JEM_2200_FS;JEOL;0.0225;190+%C2%B0C%2C+1820+h%2C+128+MPa_2_5;precipitateGeometryMeasurementProcess_5331;190+%C2%B0C%2C+1820+h%2C+128+MPa_2_5_15;4624;1359.718;1550.97;265.078;93.443;63.006;5.7547337522;L_190+%C2%B0C%2C+1820+h%2C+128+MPa_2_5;ImageJ;;;
1820;190;128;190 °C, 1820 h, 128 MPa;190+%C2%B0C%2C+1820+h%2C+128+MPa_2;tEMProcess_5332;tEM;STEM_JEOL_JEM_2200_FS;JEOL;0.0225;190+%C2%B0C%2C+1820+h%2C+128+MPa_2_5;precipitateGeometryMeasurementProcess_5332;190+%C2%B0C%2C+1820+h%2C+128+MPa_2_5_16;11393;1673.32;1604.211;478.357;175.976;82.432;9.0330699100;L_190+%C2%B0C%2C+1820+h%2C+128+MPa_2_5;ImageJ;;;
1820;190;128;190 °C, 1820 h, 128 MPa;190+%C2%B0C%2C+1820+h%2C+128+MPa_2;tEMProcess_5333;tEM;STEM_JEOL_JEM_2200_FS;JEOL;0.0225;190+%C2%B0C%2C+1820+h%2C+128+MPa_2_5;precipitateGeometryMeasurementProcess_5333;190+%C2%B0C%2C+1820+h%2C+128+MPa_2_5_17;10261;1036.902;1601.355;412.759;146.354;89.268;8.5725724959;L_190+%C2%B0C%2C+1820+h%2C+128+MPa_2_5;ImageJ;;;
1820;190;128;190 °C, 1820 h, 128 MPa;190+%C2%B0C%2C+1820+h%2C+128+MPa_2;tEMProcess_5334;tEM;STEM_JEOL_JEM_2200_FS;JEOL;0.0225;190+%C2%B0C%2C+1820+h%2C+128+MPa_2_5;precipitateGeometryMeasurementProcess_5334;190+%C2%B0C%2C+1820+h%2C+128+MPa_2_5_18;1381;1774.282;1657.928;141.983;52.335;33.598;3.1449457767;L_190+%C2%B0C%2C+1820+h%2C+128+MPa_2_5;ImageJ;;;
1820;190;128;190 °C, 1820 h, 128 MPa;190+%C2%B0C%2C+1820+h%2C+128+MPa_2;tEMProcess_5335;tEM;STEM_JEOL_JEM_2200_FS;JEOL;0.0225;190+%C2%B0C%2C+1820+h%2C+128+MPa_2_5;precipitateGeometryMeasurementProcess_5335;190+%C2%B0C%2C+1820+h%2C+128+MPa_2_5_19;2431;1194.98;1723.537;188.652;65.411;47.32;4.1726196807;L_190+%C2%B0C%2C+1820+h%2C+128+MPa_2_5;ImageJ;;;
1820;190;128;190 °C, 1820 h, 128 MPa;190+%C2%B0C%2C+1820+h%2C+128+MPa_2;tEMProcess_5336;tEM;STEM_JEOL_JEM_2200_FS;JEOL;0.0225;190+%C2%B0C%2C+1820+h%2C+128+MPa_2_5;precipitateGeometryMeasurementProcess_5336;190+%C2%B0C%2C+1820+h%2C+128+MPa_2_5_20;9466;656.628;1824.391;391.848;147.293;81.827;8.2337859523;L_190+%C2%B0C%2C+1820+h%2C+128+MPa_2_5;ImageJ;;;
1820;190;128;190 °C, 1820 h, 128 MPa;190+%C2%B0C%2C+1820+h%2C+128+MPa_2;tEMProcess_5337;tEM;STEM_JEOL_JEM_2200_FS;JEOL;0.0225;190+%C2%B0C%2C+1820+h%2C+128+MPa_2_5;precipitateGeometryMeasurementProcess_5337;190+%C2%B0C%2C+1820+h%2C+128+MPa_2_5_21;3696;1471.186;1840.563;240.451;79.964;58.85;5.1449635698;L_190+%C2%B0C%2C+1820+h%2C+128+MPa_2_5;ImageJ;;;
1820;190;128;190 °C, 1820 h, 128 MPa;190+%C2%B0C%2C+1820+h%2C+128+MPa_2;tEMProcess_5338;tEM;STEM_JEOL_JEM_2200_FS;JEOL;0.0225;190+%C2%B0C%2C+1820+h%2C+128+MPa_2_5;precipitateGeometryMeasurementProcess_5338;190+%C2%B0C%2C+1820+h%2C+128+MPa_2_5_22;7198;752.263;1873.138;345.948;118.577;77.29;7.1799636223;L_190+%C2%B0C%2C+1820+h%2C+128+MPa_2_5;ImageJ;;;
1820;190;128;190 °C, 1820 h, 128 MPa;190+%C2%B0C%2C+1820+h%2C+128+MPa_2;tEMProcess_5339;tEM;STEM_JEOL_JEM_2200_FS;JEOL;0.0225;190+%C2%B0C%2C+1820+h%2C+128+MPa_2_5;precipitateGeometryMeasurementProcess_5339;190+%C2%B0C%2C+1820+h%2C+128+MPa_2_5_23;2587;1857.542;1900.552;189.723;61.516;53.545;4.3044189736;L_190+%C2%B0C%2C+1820+h%2C+128+MPa_2_5;ImageJ;;;
1820;190;128;190 °C, 1820 h, 128 MPa;190+%C2%B0C%2C+1820+h%2C+128+MPa_2;tEMProcess_5340;tEM;STEM_JEOL_JEM_2200_FS;JEOL;0.0225;190+%C2%B0C%2C+1820+h%2C+128+MPa_2_6;precipitateGeometryMeasurementProcess_5340;190+%C2%B0C%2C+1820+h%2C+128+MPa_2_6_1;1788;485.118;37.87;164.51;55.116;41.305;3.5784922413;L_190+%C2%B0C%2C+1820+h%2C+128+MPa_2_6;ImageJ;;;
1820;190;128;190 °C, 1820 h, 128 MPa;190+%C2%B0C%2C+1820+h%2C+128+MPa_2;tEMProcess_5341;tEM;STEM_JEOL_JEM_2200_FS;JEOL;0.0225;190+%C2%B0C%2C+1820+h%2C+128+MPa_2_6;precipitateGeometryMeasurementProcess_5341;190+%C2%B0C%2C+1820+h%2C+128+MPa_2_6_2;6189;638.109;166.268;319.12;99.705;79.034;6.6577359084;L_190+%C2%B0C%2C+1820+h%2C+128+MPa_2_6;ImageJ;;;
1820;190;128;190 °C, 1820 h, 128 MPa;190+%C2%B0C%2C+1820+h%2C+128+MPa_2;tEMProcess_5342;tEM;STEM_JEOL_JEM_2200_FS;JEOL;0.0225;190+%C2%B0C%2C+1820+h%2C+128+MPa_2_6;precipitateGeometryMeasurementProcess_5342;190+%C2%B0C%2C+1820+h%2C+128+MPa_2_6_3;850;1309.9;337.118;109.154;37.741;28.676;2.4673217409;L_190+%C2%B0C%2C+1820+h%2C+128+MPa_2_6;ImageJ;;;
1820;190;128;190 °C, 1820 h, 128 MPa;190+%C2%B0C%2C+1820+h%2C+128+MPa_2;tEMProcess_5343;tEM;STEM_JEOL_JEM_2200_FS;JEOL;0.0225;190+%C2%B0C%2C+1820+h%2C+128+MPa_2_6;precipitateGeometryMeasurementProcess_5343;190+%C2%B0C%2C+1820+h%2C+128+MPa_2_6_4;559;1484.72;393.309;93.841;34.005;20.93;2.0008854524;L_190+%C2%B0C%2C+1820+h%2C+128+MPa_2_6;ImageJ;;;
1820;190;128;190 °C, 1820 h, 128 MPa;190+%C2%B0C%2C+1820+h%2C+128+MPa_2;tEMProcess_5344;tEM;STEM_JEOL_JEM_2200_FS;JEOL;0.0225;190+%C2%B0C%2C+1820+h%2C+128+MPa_2_6;precipitateGeometryMeasurementProcess_5344;190+%C2%B0C%2C+1820+h%2C+128+MPa_2_6_5;1609;684.977;424.957;195.64;86.671;23.637;3.3946448495;L_190+%C2%B0C%2C+1820+h%2C+128+MPa_2_6;ImageJ;;;
1820;190;128;190 °C, 1820 h, 128 MPa;190+%C2%B0C%2C+1820+h%2C+128+MPa_2;tEMProcess_5345;tEM;STEM_JEOL_JEM_2200_FS;JEOL;0.0225;190+%C2%B0C%2C+1820+h%2C+128+MPa_2_6;precipitateGeometryMeasurementProcess_5345;190+%C2%B0C%2C+1820+h%2C+128+MPa_2_6_6;1829;1001.125;449.729;164.853;55.482;41.973;3.6192882714;L_190+%C2%B0C%2C+1820+h%2C+128+MPa_2_6;ImageJ;;;
1820;190;128;190 °C, 1820 h, 128 MPa;190+%C2%B0C%2C+1820+h%2C+128+MPa_2;tEMProcess_5346;tEM;STEM_JEOL_JEM_2200_FS;JEOL;0.0225;190+%C2%B0C%2C+1820+h%2C+128+MPa_2_6;precipitateGeometryMeasurementProcess_5346;190+%C2%B0C%2C+1820+h%2C+128+MPa_2_6_7;5810;931.18;503.441;303.019;102.806;71.956;6.4506635218;L_190+%C2%B0C%2C+1820+h%2C+128+MPa_2_6;ImageJ;;;
1820;190;128;190 °C, 1820 h, 128 MPa;190+%C2%B0C%2C+1820+h%2C+128+MPa_2;tEMProcess_5347;tEM;STEM_JEOL_JEM_2200_FS;JEOL;0.0225;190+%C2%B0C%2C+1820+h%2C+128+MPa_2_6;precipitateGeometryMeasurementProcess_5347;190+%C2%B0C%2C+1820+h%2C+128+MPa_2_6_8;13903;258.318;646.08;569.144;229.807;77.029;9.9786222907;L_190+%C2%B0C%2C+1820+h%2C+128+MPa_2_6;ImageJ;;;
1820;190;128;190 °C, 1820 h, 128 MPa;190+%C2%B0C%2C+1820+h%2C+128+MPa_2;tEMProcess_5348;tEM;STEM_JEOL_JEM_2200_FS;JEOL;0.0225;190+%C2%B0C%2C+1820+h%2C+128+MPa_2_6;precipitateGeometryMeasurementProcess_5348;190+%C2%B0C%2C+1820+h%2C+128+MPa_2_6_9;1607;1624.058;571.305;156.752;48.982;41.772;3.3925344080;L_190+%C2%B0C%2C+1820+h%2C+128+MPa_2_6;ImageJ;;;
1820;190;128;190 °C, 1820 h, 128 MPa;190+%C2%B0C%2C+1820+h%2C+128+MPa_2;tEMProcess_5349;tEM;STEM_JEOL_JEM_2200_FS;JEOL;0.0225;190+%C2%B0C%2C+1820+h%2C+128+MPa_2_6;precipitateGeometryMeasurementProcess_5349;190+%C2%B0C%2C+1820+h%2C+128+MPa_2_6_10;6024;1171.466;686.667;298.149;99.282;77.255;6.5683880803;L_190+%C2%B0C%2C+1820+h%2C+128+MPa_2_6;ImageJ;;;
1820;190;128;190 °C, 1820 h, 128 MPa;190+%C2%B0C%2C+1820+h%2C+128+MPa_2;tEMProcess_5350;tEM;STEM_JEOL_JEM_2200_FS;JEOL;0.0225;190+%C2%B0C%2C+1820+h%2C+128+MPa_2_6;precipitateGeometryMeasurementProcess_5350;190+%C2%B0C%2C+1820+h%2C+128+MPa_2_6_11;556;1995.187;713.058;92.77;36.495;19.398;1.9955091271;L_190+%C2%B0C%2C+1820+h%2C+128+MPa_2_6;ImageJ;;;
1820;190;128;190 °C, 1820 h, 128 MPa;190+%C2%B0C%2C+1820+h%2C+128+MPa_2;tEMProcess_5351;tEM;STEM_JEOL_JEM_2200_FS;JEOL;0.0225;190+%C2%B0C%2C+1820+h%2C+128+MPa_2_6;precipitateGeometryMeasurementProcess_5351;190+%C2%B0C%2C+1820+h%2C+128+MPa_2_6_12;9461;1451.792;832.867;463.872;150.027;80.293;8.2316110967;L_190+%C2%B0C%2C+1820+h%2C+128+MPa_2_6;ImageJ;;;
1820;190;128;190 °C, 1820 h, 128 MPa;190+%C2%B0C%2C+1820+h%2C+128+MPa_2;tEMProcess_5352;tEM;STEM_JEOL_JEM_2200_FS;JEOL;0.0225;190+%C2%B0C%2C+1820+h%2C+128+MPa_2_6;precipitateGeometryMeasurementProcess_5352;190+%C2%B0C%2C+1820+h%2C+128+MPa_2_6_13;2009;361.117;802.138;170.066;56.259;45.468;3.7932047968;L_190+%C2%B0C%2C+1820+h%2C+128+MPa_2_6;ImageJ;;;
1820;190;128;190 °C, 1820 h, 128 MPa;190+%C2%B0C%2C+1820+h%2C+128+MPa_2;tEMProcess_5353;tEM;STEM_JEOL_JEM_2200_FS;JEOL;0.0225;190+%C2%B0C%2C+1820+h%2C+128+MPa_2_6;precipitateGeometryMeasurementProcess_5353;190+%C2%B0C%2C+1820+h%2C+128+MPa_2_6_14;5546;446.836;938.114;292.451;103.077;68.506;6.3024042355;L_190+%C2%B0C%2C+1820+h%2C+128+MPa_2_6;ImageJ;;;
1820;190;128;190 °C, 1820 h, 128 MPa;190+%C2%B0C%2C+1820+h%2C+128+MPa_2;tEMProcess_5354;tEM;STEM_JEOL_JEM_2200_FS;JEOL;0.0225;190+%C2%B0C%2C+1820+h%2C+128+MPa_2_6;precipitateGeometryMeasurementProcess_5354;190+%C2%B0C%2C+1820+h%2C+128+MPa_2_6_15;11843;782.817;998.867;439.002;153.82;98.03;9.2097361307;L_190+%C2%B0C%2C+1820+h%2C+128+MPa_2_6;ImageJ;;;
1820;190;128;190 °C, 1820 h, 128 MPa;190+%C2%B0C%2C+1820+h%2C+128+MPa_2;tEMProcess_5355;tEM;STEM_JEOL_JEM_2200_FS;JEOL;0.0225;190+%C2%B0C%2C+1820+h%2C+128+MPa_2_6;precipitateGeometryMeasurementProcess_5355;190+%C2%B0C%2C+1820+h%2C+128+MPa_2_6_16;354;107.605;1020.042;71.841;26.112;17.261;1.5922745503;L_190+%C2%B0C%2C+1820+h%2C+128+MPa_2_6;ImageJ;;;
1820;190;128;190 °C, 1820 h, 128 MPa;190+%C2%B0C%2C+1820+h%2C+128+MPa_2;tEMProcess_5356;tEM;STEM_JEOL_JEM_2200_FS;JEOL;0.0225;190+%C2%B0C%2C+1820+h%2C+128+MPa_2_6;precipitateGeometryMeasurementProcess_5356;190+%C2%B0C%2C+1820+h%2C+128+MPa_2_6_17;794;73.179;1038.651;114.125;41.779;24.198;2.3846605873;L_190+%C2%B0C%2C+1820+h%2C+128+MPa_2_6;ImageJ;;;
1820;190;128;190 °C, 1820 h, 128 MPa;190+%C2%B0C%2C+1820+h%2C+128+MPa_2;tEMProcess_5357;tEM;STEM_JEOL_JEM_2200_FS;JEOL;0.0225;190+%C2%B0C%2C+1820+h%2C+128+MPa_2_6;precipitateGeometryMeasurementProcess_5357;190+%C2%B0C%2C+1820+h%2C+128+MPa_2_6_18;5865;1728.427;1135.755;306.09;101.667;73.451;6.4811240040;L_190+%C2%B0C%2C+1820+h%2C+128+MPa_2_6;ImageJ;;;
1820;190;128;190 °C, 1820 h, 128 MPa;190+%C2%B0C%2C+1820+h%2C+128+MPa_2;tEMProcess_5358;tEM;STEM_JEOL_JEM_2200_FS;JEOL;0.0225;190+%C2%B0C%2C+1820+h%2C+128+MPa_2_6;precipitateGeometryMeasurementProcess_5358;190+%C2%B0C%2C+1820+h%2C+128+MPa_2_6_19;3628;200.285;1445.343;254.51;101.305;45.598;5.0974146397;L_190+%C2%B0C%2C+1820+h%2C+128+MPa_2_6;ImageJ;;;
1820;190;128;190 °C, 1820 h, 128 MPa;190+%C2%B0C%2C+1820+h%2C+128+MPa_2;tEMProcess_5359;tEM;STEM_JEOL_JEM_2200_FS;JEOL;0.0225;190+%C2%B0C%2C+1820+h%2C+128+MPa_2_6;precipitateGeometryMeasurementProcess_5359;190+%C2%B0C%2C+1820+h%2C+128+MPa_2_6_20;2743;765.028;1650.757;199.38;62.805;55.609;4.4323008021;L_190+%C2%B0C%2C+1820+h%2C+128+MPa_2_6;ImageJ;;;
1820;190;128;190 °C, 1820 h, 128 MPa;190+%C2%B0C%2C+1820+h%2C+128+MPa_2;tEMProcess_5360;tEM;STEM_JEOL_JEM_2200_FS;JEOL;0.0225;190+%C2%B0C%2C+1820+h%2C+128+MPa_2_6;precipitateGeometryMeasurementProcess_5360;190+%C2%B0C%2C+1820+h%2C+128+MPa_2_6_21;813;417.495;1705.121;106.326;37.848;27.35;2.4130237448;L_190+%C2%B0C%2C+1820+h%2C+128+MPa_2_6;ImageJ;;;
1820;190;128;190 °C, 1820 h, 128 MPa;190+%C2%B0C%2C+1820+h%2C+128+MPa_2;tEMProcess_5361;tEM;STEM_JEOL_JEM_2200_FS;JEOL;0.0225;190+%C2%B0C%2C+1820+h%2C+128+MPa_2_6;precipitateGeometryMeasurementProcess_5361;190+%C2%B0C%2C+1820+h%2C+128+MPa_2_6_22;7045;1983.77;1790.327;337.404;122.583;73.175;7.1032454437;L_190+%C2%B0C%2C+1820+h%2C+128+MPa_2_6;ImageJ;;;
1820;190;128;190 °C, 1820 h, 128 MPa;190+%C2%B0C%2C+1820+h%2C+128+MPa_2;tEMProcess_5362;tEM;STEM_JEOL_JEM_2200_FS;JEOL;0.0225;190+%C2%B0C%2C+1820+h%2C+128+MPa_2_6;precipitateGeometryMeasurementProcess_5362;190+%C2%B0C%2C+1820+h%2C+128+MPa_2_6_23;1161;1637.268;1829.13;133.983;48.232;30.648;2.8835828412;L_190+%C2%B0C%2C+1820+h%2C+128+MPa_2_6;ImageJ;;;
1820;190;128;190 °C, 1820 h, 128 MPa;190+%C2%B0C%2C+1820+h%2C+128+MPa_2;tEMProcess_5363;tEM;STEM_JEOL_JEM_2200_FS;JEOL;0.0225;190+%C2%B0C%2C+1820+h%2C+128+MPa_2_6;precipitateGeometryMeasurementProcess_5363;190+%C2%B0C%2C+1820+h%2C+128+MPa_2_6_24;2909;869.545;1874.815;205.238;67.988;54.478;4.5644471544;L_190+%C2%B0C%2C+1820+h%2C+128+MPa_2_6;ImageJ;;;
1820;190;128;190 °C, 1820 h, 128 MPa;190+%C2%B0C%2C+1820+h%2C+128+MPa_2;tEMProcess_5364;tEM;STEM_JEOL_JEM_2200_FS;JEOL;0.0225;190+%C2%B0C%2C+1820+h%2C+128+MPa_2_6;precipitateGeometryMeasurementProcess_5364;190+%C2%B0C%2C+1820+h%2C+128+MPa_2_6_25;3099;357.979;1930.966;219.037;79.968;49.342;4.7111519386;L_190+%C2%B0C%2C+1820+h%2C+128+MPa_2_6;ImageJ;;;
1820;190;128;190 °C, 1820 h, 128 MPa;190+%C2%B0C%2C+1820+h%2C+128+MPa_2;tEMProcess_5365;tEM;STEM_JEOL_JEM_2200_FS;JEOL;0.0225;190+%C2%B0C%2C+1820+h%2C+128+MPa_2_7;precipitateGeometryMeasurementProcess_5365;190+%C2%B0C%2C+1820+h%2C+128+MPa_2_7_1;3109;669.437;120.593;222.451;78.25;50.588;4.7187469007;L_190+%C2%B0C%2C+1820+h%2C+128+MPa_2_7;ImageJ;;;
1820;190;128;190 °C, 1820 h, 128 MPa;190+%C2%B0C%2C+1820+h%2C+128+MPa_2;tEMProcess_5366;tEM;STEM_JEOL_JEM_2200_FS;JEOL;0.0225;190+%C2%B0C%2C+1820+h%2C+128+MPa_2_7;precipitateGeometryMeasurementProcess_5366;190+%C2%B0C%2C+1820+h%2C+128+MPa_2_7_2;2744;1127.388;278.323;205.765;71.025;49.191;4.4331086579;L_190+%C2%B0C%2C+1820+h%2C+128+MPa_2_7;ImageJ;;;
1820;190;128;190 °C, 1820 h, 128 MPa;190+%C2%B0C%2C+1820+h%2C+128+MPa_2;tEMProcess_5367;tEM;STEM_JEOL_JEM_2200_FS;JEOL;0.0225;190+%C2%B0C%2C+1820+h%2C+128+MPa_2_7;precipitateGeometryMeasurementProcess_5367;190+%C2%B0C%2C+1820+h%2C+128+MPa_2_7_3;1988;1962.065;335.305;169.439;58.709;43.114;3.7733276043;L_190+%C2%B0C%2C+1820+h%2C+128+MPa_2_7;ImageJ;;;
1820;190;128;190 °C, 1820 h, 128 MPa;190+%C2%B0C%2C+1820+h%2C+128+MPa_2;tEMProcess_5368;tEM;STEM_JEOL_JEM_2200_FS;JEOL;0.0225;190+%C2%B0C%2C+1820+h%2C+128+MPa_2_7;precipitateGeometryMeasurementProcess_5368;190+%C2%B0C%2C+1820+h%2C+128+MPa_2_7_4;7961;1231.872;399.829;390.274;112.326;90.239;7.5509246181;L_190+%C2%B0C%2C+1820+h%2C+128+MPa_2_7;ImageJ;;;
1820;190;128;190 °C, 1820 h, 128 MPa;190+%C2%B0C%2C+1820+h%2C+128+MPa_2;tEMProcess_5369;tEM;STEM_JEOL_JEM_2200_FS;JEOL;0.0225;190+%C2%B0C%2C+1820+h%2C+128+MPa_2_7;precipitateGeometryMeasurementProcess_5369;190+%C2%B0C%2C+1820+h%2C+128+MPa_2_7_5;7254;445.434;661.081;342.233;126.374;73.085;7.2078393485;L_190+%C2%B0C%2C+1820+h%2C+128+MPa_2_7;ImageJ;;;
1820;190;128;190 °C, 1820 h, 128 MPa;190+%C2%B0C%2C+1820+h%2C+128+MPa_2;tEMProcess_5370;tEM;STEM_JEOL_JEM_2200_FS;JEOL;0.0225;190+%C2%B0C%2C+1820+h%2C+128+MPa_2_7;precipitateGeometryMeasurementProcess_5370;190+%C2%B0C%2C+1820+h%2C+128+MPa_2_7_6;911;298.581;634.349;115.74;42.25;27.454;2.5543212194;L_190+%C2%B0C%2C+1820+h%2C+128+MPa_2_7;ImageJ;;;
1820;190;128;190 °C, 1820 h, 128 MPa;190+%C2%B0C%2C+1820+h%2C+128+MPa_2;tEMProcess_5371;tEM;STEM_JEOL_JEM_2200_FS;JEOL;0.0225;190+%C2%B0C%2C+1820+h%2C+128+MPa_2_7;precipitateGeometryMeasurementProcess_5371;190+%C2%B0C%2C+1820+h%2C+128+MPa_2_7_7;1225;991.647;726.939;134.811;50.034;31.173;2.9619953136;L_190+%C2%B0C%2C+1820+h%2C+128+MPa_2_7;ImageJ;;;
1820;190;128;190 °C, 1820 h, 128 MPa;190+%C2%B0C%2C+1820+h%2C+128+MPa_2;tEMProcess_5372;tEM;STEM_JEOL_JEM_2200_FS;JEOL;0.0225;190+%C2%B0C%2C+1820+h%2C+128+MPa_2_7;precipitateGeometryMeasurementProcess_5372;190+%C2%B0C%2C+1820+h%2C+128+MPa_2_7_8;1359;1849.042;769.262;145.882;55.428;31.218;3.1197949524;L_190+%C2%B0C%2C+1820+h%2C+128+MPa_2_7;ImageJ;;;
1820;190;128;190 °C, 1820 h, 128 MPa;190+%C2%B0C%2C+1820+h%2C+128+MPa_2;tEMProcess_5373;tEM;STEM_JEOL_JEM_2200_FS;JEOL;0.0225;190+%C2%B0C%2C+1820+h%2C+128+MPa_2_7;precipitateGeometryMeasurementProcess_5373;190+%C2%B0C%2C+1820+h%2C+128+MPa_2_7_9;3146;1296.448;897.396;267.439;116.357;34.425;4.7467425982;L_190+%C2%B0C%2C+1820+h%2C+128+MPa_2_7;ImageJ;;;
1820;190;128;190 °C, 1820 h, 128 MPa;190+%C2%B0C%2C+1820+h%2C+128+MPa_2;tEMProcess_5374;tEM;STEM_JEOL_JEM_2200_FS;JEOL;0.0225;190+%C2%B0C%2C+1820+h%2C+128+MPa_2_7;precipitateGeometryMeasurementProcess_5374;190+%C2%B0C%2C+1820+h%2C+128+MPa_2_7_10;3624;1500.054;905.587;230.451;76.547;60.28;5.0946038236;L_190+%C2%B0C%2C+1820+h%2C+128+MPa_2_7;ImageJ;;;
1820;190;128;190 °C, 1820 h, 128 MPa;190+%C2%B0C%2C+1820+h%2C+128+MPa_2;tEMProcess_5375;tEM;STEM_JEOL_JEM_2200_FS;JEOL;0.0225;190+%C2%B0C%2C+1820+h%2C+128+MPa_2_7;precipitateGeometryMeasurementProcess_5375;190+%C2%B0C%2C+1820+h%2C+128+MPa_2_7_11;6504;895.738;954.638;315.505;113.084;73.23;6.8250618125;L_190+%C2%B0C%2C+1820+h%2C+128+MPa_2_7;ImageJ;;;
1820;190;128;190 °C, 1820 h, 128 MPa;190+%C2%B0C%2C+1820+h%2C+128+MPa_2;tEMProcess_5376;tEM;STEM_JEOL_JEM_2200_FS;JEOL;0.0225;190+%C2%B0C%2C+1820+h%2C+128+MPa_2_7;precipitateGeometryMeasurementProcess_5376;190+%C2%B0C%2C+1820+h%2C+128+MPa_2_7_12;2455;1349.889;1083.558;187.48;62.418;50.079;4.1931661472;L_190+%C2%B0C%2C+1820+h%2C+128+MPa_2_7;ImageJ;;;
1820;190;128;190 °C, 1820 h, 128 MPa;190+%C2%B0C%2C+1820+h%2C+128+MPa_2;tEMProcess_5377;tEM;STEM_JEOL_JEM_2200_FS;JEOL;0.0225;190+%C2%B0C%2C+1820+h%2C+128+MPa_2_7;precipitateGeometryMeasurementProcess_5377;190+%C2%B0C%2C+1820+h%2C+128+MPa_2_7_13;1229;834.528;1217.428;133.054;45.487;34.401;2.9668272831;L_190+%C2%B0C%2C+1820+h%2C+128+MPa_2_7;ImageJ;;;
1820;190;128;190 °C, 1820 h, 128 MPa;190+%C2%B0C%2C+1820+h%2C+128+MPa_2;tEMProcess_5378;tEM;STEM_JEOL_JEM_2200_FS;JEOL;0.0225;190+%C2%B0C%2C+1820+h%2C+128+MPa_2_7;precipitateGeometryMeasurementProcess_5378;190+%C2%B0C%2C+1820+h%2C+128+MPa_2_7_14;623;1195.33;1286.72;96.083;34.878;22.743;2.1123230884;L_190+%C2%B0C%2C+1820+h%2C+128+MPa_2_7;ImageJ;;;
1820;190;128;190 °C, 1820 h, 128 MPa;190+%C2%B0C%2C+1820+h%2C+128+MPa_2;tEMProcess_5379;tEM;STEM_JEOL_JEM_2200_FS;JEOL;0.0225;190+%C2%B0C%2C+1820+h%2C+128+MPa_2_7;precipitateGeometryMeasurementProcess_5379;190+%C2%B0C%2C+1820+h%2C+128+MPa_2_7_15;1856;1435.157;1297.39;168.066;60.105;39.317;3.6459046678;L_190+%C2%B0C%2C+1820+h%2C+128+MPa_2_7;ImageJ;;;
1820;190;128;190 °C, 1820 h, 128 MPa;190+%C2%B0C%2C+1820+h%2C+128+MPa_2;tEMProcess_5380;tEM;STEM_JEOL_JEM_2200_FS;JEOL;0.0225;190+%C2%B0C%2C+1820+h%2C+128+MPa_2_7;precipitateGeometryMeasurementProcess_5380;190+%C2%B0C%2C+1820+h%2C+128+MPa_2_7_16;4402;512.284;1325.793;294.551;120.509;46.509;5.6148911545;L_190+%C2%B0C%2C+1820+h%2C+128+MPa_2_7;ImageJ;;;
1820;190;128;190 °C, 1820 h, 128 MPa;190+%C2%B0C%2C+1820+h%2C+128+MPa_2;tEMProcess_5381;tEM;STEM_JEOL_JEM_2200_FS;JEOL;0.0225;190+%C2%B0C%2C+1820+h%2C+128+MPa_2_7;precipitateGeometryMeasurementProcess_5381;190+%C2%B0C%2C+1820+h%2C+128+MPa_2_7_17;1988;142.403;1385.133;167.48;51.692;48.967;3.7733276043;L_190+%C2%B0C%2C+1820+h%2C+128+MPa_2_7;ImageJ;;;
1820;190;128;190 °C, 1820 h, 128 MPa;190+%C2%B0C%2C+1820+h%2C+128+MPa_2;tEMProcess_5382;tEM;STEM_JEOL_JEM_2200_FS;JEOL;0.0225;190+%C2%B0C%2C+1820+h%2C+128+MPa_2_7;precipitateGeometryMeasurementProcess_5382;190+%C2%B0C%2C+1820+h%2C+128+MPa_2_7_18;378;180.987;1565.407;77.113;30.503;15.778;1.6453648781;L_190+%C2%B0C%2C+1820+h%2C+128+MPa_2_7;ImageJ;;;
1820;190;128;190 °C, 1820 h, 128 MPa;190+%C2%B0C%2C+1820+h%2C+128+MPa_2;tEMProcess_5383;tEM;STEM_JEOL_JEM_2200_FS;JEOL;0.0225;190+%C2%B0C%2C+1820+h%2C+128+MPa_2_7;precipitateGeometryMeasurementProcess_5383;190+%C2%B0C%2C+1820+h%2C+128+MPa_2_7_19;7335;1472.53;1657.279;366.534;134.797;69.284;7.2479699117;L_190+%C2%B0C%2C+1820+h%2C+128+MPa_2_7;ImageJ;;;
1820;190;128;190 °C, 1820 h, 128 MPa;190+%C2%B0C%2C+1820+h%2C+128+MPa_2;tEMProcess_5384;tEM;STEM_JEOL_JEM_2200_FS;JEOL;0.0225;190+%C2%B0C%2C+1820+h%2C+128+MPa_2_7;precipitateGeometryMeasurementProcess_5384;190+%C2%B0C%2C+1820+h%2C+128+MPa_2_7_20;468;692.513;1722.158;81.598;28.074;21.225;1.8307930253;L_190+%C2%B0C%2C+1820+h%2C+128+MPa_2_7;ImageJ;;;
1820;190;128;190 °C, 1820 h, 128 MPa;190+%C2%B0C%2C+1820+h%2C+128+MPa_2;tEMProcess_5385;tEM;STEM_JEOL_JEM_2200_FS;JEOL;0.0225;190+%C2%B0C%2C+1820+h%2C+128+MPa_2_7;precipitateGeometryMeasurementProcess_5385;190+%C2%B0C%2C+1820+h%2C+128+MPa_2_7_21;6139;399.661;1778.643;299.019;96.946;80.626;6.6307879474;L_190+%C2%B0C%2C+1820+h%2C+128+MPa_2_7;ImageJ;;;
1820;190;128;190 °C, 1820 h, 128 MPa;190+%C2%B0C%2C+1820+h%2C+128+MPa_2;tEMProcess_5386;tEM;STEM_JEOL_JEM_2200_FS;JEOL;0.0225;190+%C2%B0C%2C+1820+h%2C+128+MPa_2_7;precipitateGeometryMeasurementProcess_5386;190+%C2%B0C%2C+1820+h%2C+128+MPa_2_7_22;974;1912.19;1775.473;119.154;42.067;29.48;2.6411666278;L_190+%C2%B0C%2C+1820+h%2C+128+MPa_2_7;ImageJ;;;
1820;190;128;190 °C, 1820 h, 128 MPa;190+%C2%B0C%2C+1820+h%2C+128+MPa_2;tEMProcess_5387;tEM;STEM_JEOL_JEM_2200_FS;JEOL;0.0225;190+%C2%B0C%2C+1820+h%2C+128+MPa_2_7;precipitateGeometryMeasurementProcess_5387;190+%C2%B0C%2C+1820+h%2C+128+MPa_2_7_23;2971;1321.973;1830.741;206.995;66.419;56.954;4.6128321145;L_190+%C2%B0C%2C+1820+h%2C+128+MPa_2_7;ImageJ;;;
1820;190;128;190 °C, 1820 h, 128 MPa;190+%C2%B0C%2C+1820+h%2C+128+MPa_2;tEMProcess_5388;tEM;STEM_JEOL_JEM_2200_FS;JEOL;0.0225;190+%C2%B0C%2C+1820+h%2C+128+MPa_2_7;precipitateGeometryMeasurementProcess_5388;190+%C2%B0C%2C+1820+h%2C+128+MPa_2_7_24;5088;1915.512;1846.772;283.966;96.34;67.244;6.0365648982;L_190+%C2%B0C%2C+1820+h%2C+128+MPa_2_7;ImageJ;;;
1820;190;128;190 °C, 1820 h, 128 MPa;190+%C2%B0C%2C+1820+h%2C+128+MPa_2;tEMProcess_5389;tEM;STEM_JEOL_JEM_2200_FS;JEOL;0.0225;190+%C2%B0C%2C+1820+h%2C+128+MPa_2_8;precipitateGeometryMeasurementProcess_5389;190+%C2%B0C%2C+1820+h%2C+128+MPa_2_8_1;9524;540.434;55.284;409.404;148.734;81.53;8.2589724246;L_190+%C2%B0C%2C+1820+h%2C+128+MPa_2_8;ImageJ;;;
1820;190;128;190 °C, 1820 h, 128 MPa;190+%C2%B0C%2C+1820+h%2C+128+MPa_2;tEMProcess_5390;tEM;STEM_JEOL_JEM_2200_FS;JEOL;0.0225;190+%C2%B0C%2C+1820+h%2C+128+MPa_2_8;precipitateGeometryMeasurementProcess_5390;190+%C2%B0C%2C+1820+h%2C+128+MPa_2_8_2;7525;1325.297;61.179;332.333;111.647;85.816;7.3412425791;L_190+%C2%B0C%2C+1820+h%2C+128+MPa_2_8;ImageJ;;;
1820;190;128;190 °C, 1820 h, 128 MPa;190+%C2%B0C%2C+1820+h%2C+128+MPa_2;tEMProcess_5391;tEM;STEM_JEOL_JEM_2200_FS;JEOL;0.0225;190+%C2%B0C%2C+1820+h%2C+128+MPa_2_8;precipitateGeometryMeasurementProcess_5391;190+%C2%B0C%2C+1820+h%2C+128+MPa_2_8_3;2746;2026.064;164.784;217.196;75.985;46.014;4.4347239280;L_190+%C2%B0C%2C+1820+h%2C+128+MPa_2_8;ImageJ;;;
1820;190;128;190 °C, 1820 h, 128 MPa;190+%C2%B0C%2C+1820+h%2C+128+MPa_2;tEMProcess_5392;tEM;STEM_JEOL_JEM_2200_FS;JEOL;0.0225;190+%C2%B0C%2C+1820+h%2C+128+MPa_2_8;precipitateGeometryMeasurementProcess_5392;190+%C2%B0C%2C+1820+h%2C+128+MPa_2_8_4;319;144.829;172.694;66.77;22.938;17.707;1.5115122256;L_190+%C2%B0C%2C+1820+h%2C+128+MPa_2_8;ImageJ;;;
1820;190;128;190 °C, 1820 h, 128 MPa;190+%C2%B0C%2C+1820+h%2C+128+MPa_2;tEMProcess_5393;tEM;STEM_JEOL_JEM_2200_FS;JEOL;0.0225;190+%C2%B0C%2C+1820+h%2C+128+MPa_2_8;precipitateGeometryMeasurementProcess_5393;190+%C2%B0C%2C+1820+h%2C+128+MPa_2_8_5;1997;181.749;208.572;167.581;52.599;48.34;3.7818591937;L_190+%C2%B0C%2C+1820+h%2C+128+MPa_2_8;ImageJ;;;
1820;190;128;190 °C, 1820 h, 128 MPa;190+%C2%B0C%2C+1820+h%2C+128+MPa_2;tEMProcess_5394;tEM;STEM_JEOL_JEM_2200_FS;JEOL;0.0225;190+%C2%B0C%2C+1820+h%2C+128+MPa_2_8;precipitateGeometryMeasurementProcess_5394;190+%C2%B0C%2C+1820+h%2C+128+MPa_2_8_6;1855;1456.558;419.44;165.196;58.298;40.513;3.6449223414;L_190+%C2%B0C%2C+1820+h%2C+128+MPa_2_8;ImageJ;;;
1820;190;128;190 °C, 1820 h, 128 MPa;190+%C2%B0C%2C+1820+h%2C+128+MPa_2;tEMProcess_5395;tEM;STEM_JEOL_JEM_2200_FS;JEOL;0.0225;190+%C2%B0C%2C+1820+h%2C+128+MPa_2_8;precipitateGeometryMeasurementProcess_5395;190+%C2%B0C%2C+1820+h%2C+128+MPa_2_8_7;3929;168.712;458.82;242.836;81.308;61.526;5.3046573606;L_190+%C2%B0C%2C+1820+h%2C+128+MPa_2_8;ImageJ;;;
1820;190;128;190 °C, 1820 h, 128 MPa;190+%C2%B0C%2C+1820+h%2C+128+MPa_2;tEMProcess_5396;tEM;STEM_JEOL_JEM_2200_FS;JEOL;0.0225;190+%C2%B0C%2C+1820+h%2C+128+MPa_2_8;precipitateGeometryMeasurementProcess_5396;190+%C2%B0C%2C+1820+h%2C+128+MPa_2_8_8;1582;1294.825;499.167;154.853;47.922;42.032;3.3660422455;L_190+%C2%B0C%2C+1820+h%2C+128+MPa_2_8;ImageJ;;;
1820;190;128;190 °C, 1820 h, 128 MPa;190+%C2%B0C%2C+1820+h%2C+128+MPa_2;tEMProcess_5397;tEM;STEM_JEOL_JEM_2200_FS;JEOL;0.0225;190+%C2%B0C%2C+1820+h%2C+128+MPa_2_8;precipitateGeometryMeasurementProcess_5397;190+%C2%B0C%2C+1820+h%2C+128+MPa_2_8_9;712;1799.073;671.1;122.468;39.549;22.922;2.2581683677;L_190+%C2%B0C%2C+1820+h%2C+128+MPa_2_8;ImageJ;;;
1820;190;128;190 °C, 1820 h, 128 MPa;190+%C2%B0C%2C+1820+h%2C+128+MPa_2;tEMProcess_5398;tEM;STEM_JEOL_JEM_2200_FS;JEOL;0.0225;190+%C2%B0C%2C+1820+h%2C+128+MPa_2_8;precipitateGeometryMeasurementProcess_5398;190+%C2%B0C%2C+1820+h%2C+128+MPa_2_8_10;3904;2020.476;812.585;245.924;90.806;54.74;5.2877538145;L_190+%C2%B0C%2C+1820+h%2C+128+MPa_2_8;ImageJ;;;
1820;190;128;190 °C, 1820 h, 128 MPa;190+%C2%B0C%2C+1820+h%2C+128+MPa_2;tEMProcess_5399;tEM;STEM_JEOL_JEM_2200_FS;JEOL;0.0225;190+%C2%B0C%2C+1820+h%2C+128+MPa_2_8;precipitateGeometryMeasurementProcess_5399;190+%C2%B0C%2C+1820+h%2C+128+MPa_2_8_11;4731;1303.676;821.647;270.936;94.809;63.535;5.8209356301;L_190+%C2%B0C%2C+1820+h%2C+128+MPa_2_8;ImageJ;;;
1820;190;128;190 °C, 1820 h, 128 MPa;190+%C2%B0C%2C+1820+h%2C+128+MPa_2;tEMProcess_5400;tEM;STEM_JEOL_JEM_2200_FS;JEOL;0.0225;190+%C2%B0C%2C+1820+h%2C+128+MPa_2_8;precipitateGeometryMeasurementProcess_5400;190+%C2%B0C%2C+1820+h%2C+128+MPa_2_8_12;6044;896.061;844.075;307.463;109.392;70.348;6.5792827437;L_190+%C2%B0C%2C+1820+h%2C+128+MPa_2_8;ImageJ;;;
