Repository: materialdigital/demo-orowan

# demo-orowan

This repository hosts a Jupyter notebook demonstrator that is based on an ontological framework. This framework is structured around the Platform MaterialDigital Core Ontology (PMDco), Tensile Test Ontology (TTO), and Precipitate Geometry Ontology (PGO). This approach allows for a nuanced exploration and demonstration of the Orowan correlation in materials science. This example is provided by the PMD core team.

For more information on these ontologies and the underlying framework, please visit:
- PMDco: [Platform MaterialDigital Core Ontology](https://github.com/materialdigital/core-ontology).

File: data/TEM_data.csv (part 39 of 41)
specimenAgingtime;specimenAgingT;specimenCreepStress;specimenMaterialStateName;specimen_ID;tEMProcess;transmissionElectronMicroscope;manufacturerSeries;tEMManufacturer;calibrationFactor;dFImage_ID;precipitateGeometryMeasurement;particleNumber;particleArea;weightedXPositionCentralPoint;weightedYPositionCentralPoint;perimeter;elipseFitMajorAxis;elipseFitMinorAxis;particleRadius_nm;labDFImage_ID;softwareAgent;;;
1820;190;128;190 °C, 1820 h, 128 MPa;190+%C2%B0C%2C+1820+h%2C+128+MPa_2;tEMProcess_5401;tEM;STEM_JEOL_JEM_2200_FS;JEOL;0.0225;190+%C2%B0C%2C+1820+h%2C+128+MPa_2_8;precipitateGeometryMeasurementProcess_5401;190+%C2%B0C%2C+1820+h%2C+128+MPa_2_8_13;16842;127.421;890.721;539.713;185.23;115.769;10.9828020022;L_190+%C2%B0C%2C+1820+h%2C+128+MPa_2_8;ImageJ;;;
1820;190;128;190 °C, 1820 h, 128 MPa;190+%C2%B0C%2C+1820+h%2C+128+MPa_2;tEMProcess_5402;tEM;STEM_JEOL_JEM_2200_FS;JEOL;0.0225;190+%C2%B0C%2C+1820+h%2C+128+MPa_2_8;precipitateGeometryMeasurementProcess_5402;190+%C2%B0C%2C+1820+h%2C+128+MPa_2_8_14;7255;984.265;1008.097;341.706;127.287;72.571;7.2083361496;L_190+%C2%B0C%2C+1820+h%2C+128+MPa_2_8;ImageJ;;;
1820;190;128;190 °C, 1820 h, 128 MPa;190+%C2%B0C%2C+1820+h%2C+128+MPa_2;tEMProcess_5403;tEM;STEM_JEOL_JEM_2200_FS;JEOL;0.0225;190+%C2%B0C%2C+1820+h%2C+128+MPa_2_8;precipitateGeometryMeasurementProcess_5403;190+%C2%B0C%2C+1820+h%2C+128+MPa_2_8_15;8103;1393.056;1069.351;370.818;129.628;79.59;7.6179697213;L_190+%C2%B0C%2C+1820+h%2C+128+MPa_2_8;ImageJ;;;
1820;190;128;190 °C, 1820 h, 128 MPa;190+%C2%B0C%2C+1820+h%2C+128+MPa_2;tEMProcess_5404;tEM;STEM_JEOL_JEM_2200_FS;JEOL;0.0225;190+%C2%B0C%2C+1820+h%2C+128+MPa_2_8;precipitateGeometryMeasurementProcess_5404;190+%C2%B0C%2C+1820+h%2C+128+MPa_2_8_16;333;258.791;1150.89;66.184;21.928;19.336;1.5443240665;L_190+%C2%B0C%2C+1820+h%2C+128+MPa_2_8;ImageJ;;;
1820;190;128;190 °C, 1820 h, 128 MPa;190+%C2%B0C%2C+1820+h%2C+128+MPa_2;tEMProcess_5405;tEM;STEM_JEOL_JEM_2200_FS;JEOL;0.0225;190+%C2%B0C%2C+1820+h%2C+128+MPa_2_8;precipitateGeometryMeasurementProcess_5405;190+%C2%B0C%2C+1820+h%2C+128+MPa_2_8_17;6534;220.565;1225.848;312.534;103.9;80.07;6.8407841595;L_190+%C2%B0C%2C+1820+h%2C+128+MPa_2_8;ImageJ;;;
1820;190;128;190 °C, 1820 h, 128 MPa;190+%C2%B0C%2C+1820+h%2C+128+MPa_2;tEMProcess_5406;tEM;STEM_JEOL_JEM_2200_FS;JEOL;0.0225;190+%C2%B0C%2C+1820+h%2C+128+MPa_2_8;precipitateGeometryMeasurementProcess_5406;190+%C2%B0C%2C+1820+h%2C+128+MPa_2_8_18;7099;1393.041;1309.787;316.191;97.234;92.959;7.1304167021;L_190+%C2%B0C%2C+1820+h%2C+128+MPa_2_8;ImageJ;;;
1820;190;128;190 °C, 1820 h, 128 MPa;190+%C2%B0C%2C+1820+h%2C+128+MPa_2;tEMProcess_5407;tEM;STEM_JEOL_JEM_2200_FS;JEOL;0.0225;190+%C2%B0C%2C+1820+h%2C+128+MPa_2_8;precipitateGeometryMeasurementProcess_5407;190+%C2%B0C%2C+1820+h%2C+128+MPa_2_8_19;7482;784.908;1373.296;364.392;123.218;77.313;7.3202375501;L_190+%C2%B0C%2C+1820+h%2C+128+MPa_2_8;ImageJ;;;
1820;190;128;190 °C, 1820 h, 128 MPa;190+%C2%B0C%2C+1820+h%2C+128+MPa_2;tEMProcess_5408;tEM;STEM_JEOL_JEM_2200_FS;JEOL;0.0225;190+%C2%B0C%2C+1820+h%2C+128+MPa_2_8;precipitateGeometryMeasurementProcess_5408;190+%C2%B0C%2C+1820+h%2C+128+MPa_2_8_20;1063;136.528;1443.025;123.74;42.609;31.764;2.7591985617;L_190+%C2%B0C%2C+1820+h%2C+128+MPa_2_8;ImageJ;;;
1820;190;128;190 °C, 1820 h, 128 MPa;190+%C2%B0C%2C+1820+h%2C+128+MPa_2;tEMProcess_5409;tEM;STEM_JEOL_JEM_2200_FS;JEOL;0.0225;190+%C2%B0C%2C+1820+h%2C+128+MPa_2_8;precipitateGeometryMeasurementProcess_5409;190+%C2%B0C%2C+1820+h%2C+128+MPa_2_8_21;2460;1483.942;1740.075;189.723;59.146;52.957;4.1974340019;L_190+%C2%B0C%2C+1820+h%2C+128+MPa_2_8;ImageJ;;;
1820;190;128;190 °C, 1820 h, 128 MPa;190+%C2%B0C%2C+1820+h%2C+128+MPa_2;tEMProcess_5410;tEM;STEM_JEOL_JEM_2200_FS;JEOL;0.0225;190+%C2%B0C%2C+1820+h%2C+128+MPa_2_8;precipitateGeometryMeasurementProcess_5410;190+%C2%B0C%2C+1820+h%2C+128+MPa_2_8_22;7085;379.233;1776.237;318.434;101.292;89.058;7.1233822536;L_190+%C2%B0C%2C+1820+h%2C+128+MPa_2_8;ImageJ;;;
1820;190;128;190 °C, 1820 h, 128 MPa;190+%C2%B0C%2C+1820+h%2C+128+MPa_2;tEMProcess_5411;tEM;STEM_JEOL_JEM_2200_FS;JEOL;0.0225;190+%C2%B0C%2C+1820+h%2C+128+MPa_2_8;precipitateGeometryMeasurementProcess_5411;190+%C2%B0C%2C+1820+h%2C+128+MPa_2_8_23;8048;938.592;1820.619;361.161;121.986;84.002;7.5920717983;L_190+%C2%B0C%2C+1820+h%2C+128+MPa_2_8;ImageJ;;;
1820;190;128;190 °C, 1820 h, 128 MPa;190+%C2%B0C%2C+1820+h%2C+128+MPa_2;tEMProcess_5412;tEM;STEM_JEOL_JEM_2200_FS;JEOL;0.0225;190+%C2%B0C%2C+1820+h%2C+128+MPa_2_8;precipitateGeometryMeasurementProcess_5412;190+%C2%B0C%2C+1820+h%2C+128+MPa_2_8_24;6960;742.857;1846.602;319.948;111.669;79.357;7.0602640302;L_190+%C2%B0C%2C+1820+h%2C+128+MPa_2_8;ImageJ;;;
1820;190;128;190 °C, 1820 h, 128 MPa;190+%C2%B0C%2C+1820+h%2C+128+MPa_2;tEMProcess_5413;tEM;STEM_JEOL_JEM_2200_FS;JEOL;0.0225;190+%C2%B0C%2C+1820+h%2C+128+MPa_2_8;precipitateGeometryMeasurementProcess_5413;190+%C2%B0C%2C+1820+h%2C+128+MPa_2_8_25;366;1397.806;1841.361;70.184;22.444;20.763;1.6190373414;L_190+%C2%B0C%2C+1820+h%2C+128+MPa_2_8;ImageJ;;;
1820;190;128;190 °C, 1820 h, 128 MPa;190+%C2%B0C%2C+1820+h%2C+128+MPa_2;tEMProcess_5414;tEM;STEM_JEOL_JEM_2200_FS;JEOL;0.0225;190+%C2%B0C%2C+1820+h%2C+128+MPa_2_8;precipitateGeometryMeasurementProcess_5414;190+%C2%B0C%2C+1820+h%2C+128+MPa_2_8_26;1677;1562.046;1879.489;154.953;52.162;40.934;3.4656352636;L_190+%C2%B0C%2C+1820+h%2C+128+MPa_2_8;ImageJ;;;
1820;190;128;190 °C, 1820 h, 128 MPa;190+%C2%B0C%2C+1820+h%2C+128+MPa_2;tEMProcess_5415;tEM;STEM_JEOL_JEM_2200_FS;JEOL;0.0225;190+%C2%B0C%2C+1820+h%2C+128+MPa_2_8;precipitateGeometryMeasurementProcess_5415;190+%C2%B0C%2C+1820+h%2C+128+MPa_2_8_27;5329;1431.032;1933.952;284.836;93.443;72.612;6.1778759398;L_190+%C2%B0C%2C+1820+h%2C+128+MPa_2_8;ImageJ;;;
4172;190;79;190 °C, 4172 h, 79 MPa;190+%C2%B0C%2C+4172+h%2C+79+MPa_1;tEMProcess_5416;tEM;STEM_JEOL_JEM_2200_FS;JEOL;0.0225;190+%C2%B0C%2C+4172+h%2C+79+MPa_1_1;precipitateGeometryMeasurementProcess_5416;190+%C2%B0C%2C+4172+h%2C+79+MPa_1_1_1;8027;916.09;202.524;531.914;163.351;62.566;7.5821601651;L_190+%C2%B0C%2C+4172+h%2C+79+MPa_1_1;ImageJ;;;
4172;190;79;190 °C, 4172 h, 79 MPa;190+%C2%B0C%2C+4172+h%2C+79+MPa_1;tEMProcess_5417;tEM;STEM_JEOL_JEM_2200_FS;JEOL;0.0225;190+%C2%B0C%2C+4172+h%2C+79+MPa_1_1;precipitateGeometryMeasurementProcess_5417;190+%C2%B0C%2C+4172+h%2C+79+MPa_1_1_2;6079;399.3;196.362;328.434;109.297;70.817;6.5983051201;L_190+%C2%B0C%2C+4172+h%2C+79+MPa_1_1;ImageJ;;;
4172;190;79;190 °C, 4172 h, 79 MPa;190+%C2%B0C%2C+4172+h%2C+79+MPa_1;tEMProcess_5418;tEM;STEM_JEOL_JEM_2200_FS;JEOL;0.0225;190+%C2%B0C%2C+4172+h%2C+79+MPa_1_1;precipitateGeometryMeasurementProcess_5418;190+%C2%B0C%2C+4172+h%2C+79+MPa_1_1_3;2014;1842.373;474.291;289.64;142.177;18.036;3.7979221283;L_190+%C2%B0C%2C+4172+h%2C+79+MPa_1_1;ImageJ;;;
4172;190;79;190 °C, 4172 h, 79 MPa;190+%C2%B0C%2C+4172+h%2C+79+MPa_1;tEMProcess_5419;tEM;STEM_JEOL_JEM_2200_FS;JEOL;0.0225;190+%C2%B0C%2C+4172+h%2C+79+MPa_1_1;precipitateGeometryMeasurementProcess_5419;190+%C2%B0C%2C+4172+h%2C+79+MPa_1_1_4;7369;920.119;554.326;345.505;127.241;73.738;7.2647487846;L_190+%C2%B0C%2C+4172+h%2C+79+MPa_1_1;ImageJ;;;
4172;190;79;190 °C, 4172 h, 79 MPa;190+%C2%B0C%2C+4172+h%2C+79+MPa_1;tEMProcess_5420;tEM;STEM_JEOL_JEM_2200_FS;JEOL;0.0225;190+%C2%B0C%2C+4172+h%2C+79+MPa_1_1;precipitateGeometryMeasurementProcess_5420;190+%C2%B0C%2C+4172+h%2C+79+MPa_1_1_5;2118;590.969;650.774;224.451;74.15;36.369;3.8947474406;L_190+%C2%B0C%2C+4172+h%2C+79+MPa_1_1;ImageJ;;;
4172;190;79;190 °C, 4172 h, 79 MPa;190+%C2%B0C%2C+4172+h%2C+79+MPa_1;tEMProcess_5421;tEM;STEM_JEOL_JEM_2200_FS;JEOL;0.0225;190+%C2%B0C%2C+4172+h%2C+79+MPa_1_1;precipitateGeometryMeasurementProcess_5421;190+%C2%B0C%2C+4172+h%2C+79+MPa_1_1_6;4253;1485.437;793.495;252.149;85.05;63.669;5.5190460030;L_190+%C2%B0C%2C+4172+h%2C+79+MPa_1_1;ImageJ;;;
4172;190;79;190 °C, 4172 h, 79 MPa;190+%C2%B0C%2C+4172+h%2C+79+MPa_1;tEMProcess_5422;tEM;STEM_JEOL_JEM_2200_FS;JEOL;0.0225;190+%C2%B0C%2C+4172+h%2C+79+MPa_1_1;precipitateGeometryMeasurementProcess_5422;190+%C2%B0C%2C+4172+h%2C+79+MPa_1_1_7;6245;1325.727;813.013;305.262;92.373;86.079;6.6877887139;L_190+%C2%B0C%2C+4172+h%2C+79+MPa_1_1;ImageJ;;;
4172;190;79;190 °C, 4172 h, 79 MPa;190+%C2%B0C%2C+4172+h%2C+79+MPa_1;tEMProcess_5423;tEM;STEM_JEOL_JEM_2200_FS;JEOL;0.0225;190+%C2%B0C%2C+4172+h%2C+79+MPa_1_1;precipitateGeometryMeasurementProcess_5423;190+%C2%B0C%2C+4172+h%2C+79+MPa_1_1_8;8421;367.754;1159.137;407.647;157.274;68.174;7.7660137722;L_190+%C2%B0C%2C+4172+h%2C+79+MPa_1_1;ImageJ;;;
4172;190;79;190 °C, 4172 h, 79 MPa;190+%C2%B0C%2C+4172+h%2C+79+MPa_1;tEMProcess_5424;tEM;STEM_JEOL_JEM_2200_FS;JEOL;0.0225;190+%C2%B0C%2C+4172+h%2C+79+MPa_1_1;precipitateGeometryMeasurementProcess_5424;190+%C2%B0C%2C+4172+h%2C+79+MPa_1_1_9;3748;1806.533;1134.215;233.966;74.339;64.194;5.1810300812;L_190+%C2%B0C%2C+4172+h%2C+79+MPa_1_1;ImageJ;;;
4172;190;79;190 °C, 4172 h, 79 MPa;190+%C2%B0C%2C+4172+h%2C+79+MPa_1;tEMProcess_5425;tEM;STEM_JEOL_JEM_2200_FS;JEOL;0.0225;190+%C2%B0C%2C+4172+h%2C+79+MPa_1_1;precipitateGeometryMeasurementProcess_5425;190+%C2%B0C%2C+4172+h%2C+79+MPa_1_1_10;357;29.413;1226.22;77.941;31.898;14.25;1.5990072423;L_190+%C2%B0C%2C+4172+h%2C+79+MPa_1_1;ImageJ;;;
4172;190;79;190 °C, 4172 h, 79 MPa;190+%C2%B0C%2C+4172+h%2C+79+MPa_1;tEMProcess_5426;tEM;STEM_JEOL_JEM_2200_FS;JEOL;0.0225;190+%C2%B0C%2C+4172+h%2C+79+MPa_1_1;precipitateGeometryMeasurementProcess_5426;190+%C2%B0C%2C+4172+h%2C+79+MPa_1_1_11;1564;1589.621;1274.308;197.397;90.515;22;3.3468380443;L_190+%C2%B0C%2C+4172+h%2C+79+MPa_1_1;ImageJ;;;
4172;190;79;190 °C, 4172 h, 79 MPa;190+%C2%B0C%2C+4172+h%2C+79+MPa_1;tEMProcess_5427;tEM;STEM_JEOL_JEM_2200_FS;JEOL;0.0225;190+%C2%B0C%2C+4172+h%2C+79+MPa_1_1;precipitateGeometryMeasurementProcess_5427;190+%C2%B0C%2C+4172+h%2C+79+MPa_1_1_12;384;902.318;1249.258;78.184;30.99;15.777;1.6583719175;L_190+%C2%B0C%2C+4172+h%2C+79+MPa_1_1;ImageJ;;;
4172;190;79;190 °C, 4172 h, 79 MPa;190+%C2%B0C%2C+4172+h%2C+79+MPa_1;tEMProcess_5428;tEM;STEM_JEOL_JEM_2200_FS;JEOL;0.0225;190+%C2%B0C%2C+4172+h%2C+79+MPa_1_1;precipitateGeometryMeasurementProcess_5428;190+%C2%B0C%2C+4172+h%2C+79+MPa_1_1_13;8536;157.773;1318.436;367.789;126.081;86.201;7.8188616013;L_190+%C2%B0C%2C+4172+h%2C+79+MPa_1_1;ImageJ;;;
4172;190;79;190 °C, 4172 h, 79 MPa;190+%C2%B0C%2C+4172+h%2C+79+MPa_1;tEMProcess_5429;tEM;STEM_JEOL_JEM_2200_FS;JEOL;0.0225;190+%C2%B0C%2C+4172+h%2C+79+MPa_1_1;precipitateGeometryMeasurementProcess_5429;190+%C2%B0C%2C+4172+h%2C+79+MPa_1_1_14;3893;1888.754;1311.94;250.451;89.971;55.092;5.2802991114;L_190+%C2%B0C%2C+4172+h%2C+79+MPa_1_1;ImageJ;;;
4172;190;79;190 °C, 4172 h, 79 MPa;190+%C2%B0C%2C+4172+h%2C+79+MPa_1;tEMProcess_5430;tEM;STEM_JEOL_JEM_2200_FS;JEOL;0.0225;190+%C2%B0C%2C+4172+h%2C+79+MPa_1_1;precipitateGeometryMeasurementProcess_5430;190+%C2%B0C%2C+4172+h%2C+79+MPa_1_1_15;5041;297.926;1480.028;274.35;90.878;70.627;6.0086190648;L_190+%C2%B0C%2C+4172+h%2C+79+MPa_1_1;ImageJ;;;
4172;190;79;190 °C, 4172 h, 79 MPa;190+%C2%B0C%2C+4172+h%2C+79+MPa_1;tEMProcess_5431;tEM;STEM_JEOL_JEM_2200_FS;JEOL;0.0225;190+%C2%B0C%2C+4172+h%2C+79+MPa_1_1;precipitateGeometryMeasurementProcess_5431;190+%C2%B0C%2C+4172+h%2C+79+MPa_1_1_16;9623;1043.92;1597.508;468.274;157.569;77.759;8.3017866018;L_190+%C2%B0C%2C+4172+h%2C+79+MPa_1_1;ImageJ;;;
4172;190;79;190 °C, 4172 h, 79 MPa;190+%C2%B0C%2C+4172+h%2C+79+MPa_1;tEMProcess_5432;tEM;STEM_JEOL_JEM_2200_FS;JEOL;0.0225;190+%C2%B0C%2C+4172+h%2C+79+MPa_1_1;precipitateGeometryMeasurementProcess_5432;190+%C2%B0C%2C+4172+h%2C+79+MPa_1_1_17;3638;1970.462;1583.866;243.522;85.006;54.491;5.1044349083;L_190+%C2%B0C%2C+4172+h%2C+79+MPa_1_1;ImageJ;;;
4172;190;79;190 °C, 4172 h, 79 MPa;190+%C2%B0C%2C+4172+h%2C+79+MPa_1;tEMProcess_5433;tEM;STEM_JEOL_JEM_2200_FS;JEOL;0.0225;190+%C2%B0C%2C+4172+h%2C+79+MPa_1_1;precipitateGeometryMeasurementProcess_5433;190+%C2%B0C%2C+4172+h%2C+79+MPa_1_1_18;5268;912.907;1726.752;327.907;130.074;51.566;6.1424157145;L_190+%C2%B0C%2C+4172+h%2C+79+MPa_1_1;ImageJ;;;
4172;190;79;190 °C, 4172 h, 79 MPa;190+%C2%B0C%2C+4172+h%2C+79+MPa_1;tEMProcess_5434;tEM;STEM_JEOL_JEM_2200_FS;JEOL;0.0225;190+%C2%B0C%2C+4172+h%2C+79+MPa_1_1;precipitateGeometryMeasurementProcess_5434;190+%C2%B0C%2C+4172+h%2C+79+MPa_1_1_19;151;1070.255;1690.917;48.284;17.556;10.951;1.0399316508;L_190+%C2%B0C%2C+4172+h%2C+79+MPa_1_1;ImageJ;;;
4172;190;79;190 °C, 4172 h, 79 MPa;190+%C2%B0C%2C+4172+h%2C+79+MPa_1;tEMProcess_5435;tEM;STEM_JEOL_JEM_2200_FS;JEOL;0.0225;190+%C2%B0C%2C+4172+h%2C+79+MPa_1_1;precipitateGeometryMeasurementProcess_5435;190+%C2%B0C%2C+4172+h%2C+79+MPa_1_1_20;1275;610.522;1705.24;132.811;43.237;37.546;3.0218396483;L_190+%C2%B0C%2C+4172+h%2C+79+MPa_1_1;ImageJ;;;
4172;190;79;190 °C, 4172 h, 79 MPa;190+%C2%B0C%2C+4172+h%2C+79+MPa_1;tEMProcess_5436;tEM;STEM_JEOL_JEM_2200_FS;JEOL;0.0225;190+%C2%B0C%2C+4172+h%2C+79+MPa_1_1;precipitateGeometryMeasurementProcess_5436;190+%C2%B0C%2C+4172+h%2C+79+MPa_1_1_21;54;1550.889;1701.407;28.385;10.511;6.541;0.6218894690;L_190+%C2%B0C%2C+4172+h%2C+79+MPa_1_1;ImageJ;;;
4172;190;79;190 °C, 4172 h, 79 MPa;190+%C2%B0C%2C+4172+h%2C+79+MPa_1;tEMProcess_5437;tEM;STEM_JEOL_JEM_2200_FS;JEOL;0.0225;190+%C2%B0C%2C+4172+h%2C+79+MPa_1_1;precipitateGeometryMeasurementProcess_5437;190+%C2%B0C%2C+4172+h%2C+79+MPa_1_1_22;9461;1549.22;1798.334;404.877;146.692;82.118;8.2316110967;L_190+%C2%B0C%2C+4172+h%2C+79+MPa_1_1;ImageJ;;;
4172;190;79;190 °C, 4172 h, 79 MPa;190+%C2%B0C%2C+4172+h%2C+79+MPa_1;tEMProcess_5438;tEM;STEM_JEOL_JEM_2200_FS;JEOL;0.0225;190+%C2%B0C%2C+4172+h%2C+79+MPa_1_2;precipitateGeometryMeasurementProcess_5438;190+%C2%B0C%2C+4172+h%2C+79+MPa_1_2_1;6094;286.649;151.753;319.688;104.14;74.507;6.6064408000;L_190+%C2%B0C%2C+4172+h%2C+79+MPa_1_2;ImageJ;;;
4172;190;79;190 °C, 4172 h, 79 MPa;190+%C2%B0C%2C+4172+h%2C+79+MPa_1;tEMProcess_5439;tEM;STEM_JEOL_JEM_2200_FS;JEOL;0.0225;190+%C2%B0C%2C+4172+h%2C+79+MPa_1_2;precipitateGeometryMeasurementProcess_5439;190+%C2%B0C%2C+4172+h%2C+79+MPa_1_2_2;711;1513.85;129.631;114.083;47.055;19.239;2.2565820181;L_190+%C2%B0C%2C+4172+h%2C+79+MPa_1_2;ImageJ;;;
4172;190;79;190 °C, 4172 h, 79 MPa;190+%C2%B0C%2C+4172+h%2C+79+MPa_1;tEMProcess_5440;tEM;STEM_JEOL_JEM_2200_FS;JEOL;0.0225;190+%C2%B0C%2C+4172+h%2C+79+MPa_1_2;precipitateGeometryMeasurementProcess_5440;190+%C2%B0C%2C+4172+h%2C+79+MPa_1_2_3;6469;708.089;262.304;312.836;96.805;85.084;6.8066731748;L_190+%C2%B0C%2C+4172+h%2C+79+MPa_1_2;ImageJ;;;
4172;190;79;190 °C, 4172 h, 79 MPa;190+%C2%B0C%2C+4172+h%2C+79+MPa_1;tEMProcess_5441;tEM;STEM_JEOL_JEM_2200_FS;JEOL;0.0225;190+%C2%B0C%2C+4172+h%2C+79+MPa_1_2;precipitateGeometryMeasurementProcess_5441;190+%C2%B0C%2C+4172+h%2C+79+MPa_1_2_4;20138;1708.937;714.026;705.394;260.923;98.268;12.0094879566;L_190+%C2%B0C%2C+4172+h%2C+79+MPa_1_2;ImageJ;;;
4172;190;79;190 °C, 4172 h, 79 MPa;190+%C2%B0C%2C+4172+h%2C+79+MPa_1;tEMProcess_5442;tEM;STEM_JEOL_JEM_2200_FS;JEOL;0.0225;190+%C2%B0C%2C+4172+h%2C+79+MPa_1_2;precipitateGeometryMeasurementProcess_5442;190+%C2%B0C%2C+4172+h%2C+79+MPa_1_2_5;13819;941.709;972.26;541.144;210.968;83.401;9.9484318933;L_190+%C2%B0C%2C+4172+h%2C+79+MPa_1_2;ImageJ;;;
4172;190;79;190 °C, 4172 h, 79 MPa;190+%C2%B0C%2C+4172+h%2C+79+MPa_1;tEMProcess_5443;tEM;STEM_JEOL_JEM_2200_FS;JEOL;0.0225;190+%C2%B0C%2C+4172+h%2C+79+MPa_1_2;precipitateGeometryMeasurementProcess_5443;190+%C2%B0C%2C+4172+h%2C+79+MPa_1_2_6;835;771.862;900.944;131.841;58.148;18.284;2.4454543518;L_190+%C2%B0C%2C+4172+h%2C+79+MPa_1_2;ImageJ;;;
4172;190;79;190 °C, 4172 h, 79 MPa;190+%C2%B0C%2C+4172+h%2C+79+MPa_1;tEMProcess_5444;tEM;STEM_JEOL_JEM_2200_FS;JEOL;0.0225;190+%C2%B0C%2C+4172+h%2C+79+MPa_1_2;precipitateGeometryMeasurementProcess_5444;190+%C2%B0C%2C+4172+h%2C+79+MPa_1_2_7;336;1494.818;1090.911;68.77;26.205;16.325;1.5512648837;L_190+%C2%B0C%2C+4172+h%2C+79+MPa_1_2;ImageJ;;;
4172;190;79;190 °C, 4172 h, 79 MPa;190+%C2%B0C%2C+4172+h%2C+79+MPa_1;tEMProcess_5445;tEM;STEM_JEOL_JEM_2200_FS;JEOL;0.0225;190+%C2%B0C%2C+4172+h%2C+79+MPa_1_2;precipitateGeometryMeasurementProcess_5445;190+%C2%B0C%2C+4172+h%2C+79+MPa_1_2_8;2551;126.29;1241.614;195.622;71.776;45.253;4.2743644782;L_190+%C2%B0C%2C+4172+h%2C+79+MPa_1_2;ImageJ;;;
4172;190;79;190 °C, 4172 h, 79 MPa;190+%C2%B0C%2C+4172+h%2C+79+MPa_1;tEMProcess_5446;tEM;STEM_JEOL_JEM_2200_FS;JEOL;0.0225;190+%C2%B0C%2C+4172+h%2C+79+MPa_1_2;precipitateGeometryMeasurementProcess_5446;190+%C2%B0C%2C+4172+h%2C+79+MPa_1_2_9;3498;1113.83;1303.67;223.279;72.61;61.338;5.0052551975;L_190+%C2%B0C%2C+4172+h%2C+79+MPa_1_2;ImageJ;;;
4172;190;79;190 °C, 4172 h, 79 MPa;190+%C2%B0C%2C+4172+h%2C+79+MPa_1;tEMProcess_5447;tEM;STEM_JEOL_JEM_2200_FS;JEOL;0.0225;190+%C2%B0C%2C+4172+h%2C+79+MPa_1_2;precipitateGeometryMeasurementProcess_5447;190+%C2%B0C%2C+4172+h%2C+79+MPa_1_2_10;3872;432.781;1486.4;248.35;78.71;62.635;5.2660381013;L_190+%C2%B0C%2C+4172+h%2C+79+MPa_1_2;ImageJ;;;
4172;190;79;190 °C, 4172 h, 79 MPa;190+%C2%B0C%2C+4172+h%2C+79+MPa_1;tEMProcess_5448;tEM;STEM_JEOL_JEM_2200_FS;JEOL;0.0225;190+%C2%B0C%2C+4172+h%2C+79+MPa_1_2;precipitateGeometryMeasurementProcess_5448;190+%C2%B0C%2C+4172+h%2C+79+MPa_1_2_11;9998;352.503;1543.803;425.605;159.542;79.79;8.4619974265;L_190+%C2%B0C%2C+4172+h%2C+79+MPa_1_2;ImageJ;;;
4172;190;79;190 °C, 4172 h, 79 MPa;190+%C2%B0C%2C+4172+h%2C+79+MPa_1;tEMProcess_5449;tEM;STEM_JEOL_JEM_2200_FS;JEOL;0.0225;190+%C2%B0C%2C+4172+h%2C+79+MPa_1_2;precipitateGeometryMeasurementProcess_5449;190+%C2%B0C%2C+4172+h%2C+79+MPa_1_2_12;1599;1551.076;1632.913;174.953;72.338;28.144;3.3840794805;L_190+%C2%B0C%2C+4172+h%2C+79+MPa_1_2;ImageJ;;;
4172;190;79;190 °C, 4172 h, 79 MPa;190+%C2%B0C%2C+4172+h%2C+79+MPa_1;tEMProcess_5450;tEM;STEM_JEOL_JEM_2200_FS;JEOL;0.0225;190+%C2%B0C%2C+4172+h%2C+79+MPa_1_2;precipitateGeometryMeasurementProcess_5450;190+%C2%B0C%2C+4172+h%2C+79+MPa_1_2_13;433;79.759;1673.221;79.598;29.203;18.878;1.7610037099;L_190+%C2%B0C%2C+4172+h%2C+79+MPa_1_2;ImageJ;;;
4172;190;79;190 °C, 4172 h, 79 MPa;190+%C2%B0C%2C+4172+h%2C+79+MPa_1;tEMProcess_5451;tEM;STEM_JEOL_JEM_2200_FS;JEOL;0.0225;190+%C2%B0C%2C+4172+h%2C+79+MPa_1_2;precipitateGeometryMeasurementProcess_5451;190+%C2%B0C%2C+4172+h%2C+79+MPa_1_2_14;14085;1164.814;1773.729;519.446;202.793;88.433;10.0437235030;L_190+%C2%B0C%2C+4172+h%2C+79+MPa_1_2;ImageJ;;;
4172;190;79;190 °C, 4172 h, 79 MPa;190+%C2%B0C%2C+4172+h%2C+79+MPa_1;tEMProcess_5452;tEM;STEM_JEOL_JEM_2200_FS;JEOL;0.0225;190+%C2%B0C%2C+4172+h%2C+79+MPa_1_3;precipitateGeometryMeasurementProcess_5452;190+%C2%B0C%2C+4172+h%2C+79+MPa_1_3_1;7060;1329.574;376.57;349.505;135.033;66.57;7.1108034300;L_190+%C2%B0C%2C+4172+h%2C+79+MPa_1_3;ImageJ;;;
4172;190;79;190 °C, 4172 h, 79 MPa;190+%C2%B0C%2C+4172+h%2C+79+MPa_1;tEMProcess_5453;tEM;STEM_JEOL_JEM_2200_FS;JEOL;0.0225;190+%C2%B0C%2C+4172+h%2C+79+MPa_1_3;precipitateGeometryMeasurementProcess_5453;190+%C2%B0C%2C+4172+h%2C+79+MPa_1_3_2;488;558.328;653.727;87.255;33.623;18.48;1.8695032897;L_190+%C2%B0C%2C+4172+h%2C+79+MPa_1_3;ImageJ;;;
4172;190;79;190 °C, 4172 h, 79 MPa;190+%C2%B0C%2C+4172+h%2C+79+MPa_1;tEMProcess_5454;tEM;STEM_JEOL_JEM_2200_FS;JEOL;0.0225;190+%C2%B0C%2C+4172+h%2C+79+MPa_1_3;precipitateGeometryMeasurementProcess_5454;190+%C2%B0C%2C+4172+h%2C+79+MPa_1_3_3;4642;1537.011;777.48;305.463;121.818;48.518;5.7659236955;L_190+%C2%B0C%2C+4172+h%2C+79+MPa_1_3;ImageJ;;;
4172;190;79;190 °C, 4172 h, 79 MPa;190+%C2%B0C%2C+4172+h%2C+79+MPa_1;tEMProcess_5455;tEM;STEM_JEOL_JEM_2200_FS;JEOL;0.0225;190+%C2%B0C%2C+4172+h%2C+79+MPa_1_3;precipitateGeometryMeasurementProcess_5455;190+%C2%B0C%2C+4172+h%2C+79+MPa_1_3_4;6290;1545.741;873.36;332.635;103.482;77.392;6.7118407790;L_190+%C2%B0C%2C+4172+h%2C+79+MPa_1_3;ImageJ;;;
4172;190;79;190 °C, 4172 h, 79 MPa;190+%C2%B0C%2C+4172+h%2C+79+MPa_1;tEMProcess_5456;tEM;STEM_JEOL_JEM_2200_FS;JEOL;0.0225;190+%C2%B0C%2C+4172+h%2C+79+MPa_1_3;precipitateGeometryMeasurementProcess_5456;190+%C2%B0C%2C+4172+h%2C+79+MPa_1_3_5;1539;1501.113;920.957;158.368;59.104;33.154;3.3199812626;L_190+%C2%B0C%2C+4172+h%2C+79+MPa_1_3;ImageJ;;;
4172;190;79;190 °C, 4172 h, 79 MPa;190+%C2%B0C%2C+4172+h%2C+79+MPa_1;tEMProcess_5457;tEM;STEM_JEOL_JEM_2200_FS;JEOL;0.0225;190+%C2%B0C%2C+4172+h%2C+79+MPa_1_3;precipitateGeometryMeasurementProcess_5457;190+%C2%B0C%2C+4172+h%2C+79+MPa_1_3_6;4685;1051.33;1062.796;270.593;80.576;74.031;5.7925677275;L_190+%C2%B0C%2C+4172+h%2C+79+MPa_1_3;ImageJ;;;
4172;190;79;190 °C, 4172 h, 79 MPa;190+%C2%B0C%2C+4172+h%2C+79+MPa_1;tEMProcess_5458;tEM;STEM_JEOL_JEM_2200_FS;JEOL;0.0225;190+%C2%B0C%2C+4172+h%2C+79+MPa_1_3;precipitateGeometryMeasurementProcess_5458;190+%C2%B0C%2C+4172+h%2C+79+MPa_1_3_7;4666;1383.795;1132.848;273.179;102.017;58.235;5.7808099260;L_190+%C2%B0C%2C+4172+h%2C+79+MPa_1_3;ImageJ;;;
4172;190;79;190 °C, 4172 h, 79 MPa;190+%C2%B0C%2C+4172+h%2C+79+MPa_1;tEMProcess_5459;tEM;STEM_JEOL_JEM_2200_FS;JEOL;0.0225;190+%C2%B0C%2C+4172+h%2C+79+MPa_1_3;precipitateGeometryMeasurementProcess_5459;190+%C2%B0C%2C+4172+h%2C+79+MPa_1_3_8;3697;688.709;1190.316;231.622;74.779;62.948;5.1456595406;L_190+%C2%B0C%2C+4172+h%2C+79+MPa_1_3;ImageJ;;;
4172;190;79;190 °C, 4172 h, 79 MPa;190+%C2%B0C%2C+4172+h%2C+79+MPa_1;tEMProcess_5460;tEM;STEM_JEOL_JEM_2200_FS;JEOL;0.0225;190+%C2%B0C%2C+4172+h%2C+79+MPa_1_3;precipitateGeometryMeasurementProcess_5460;190+%C2%B0C%2C+4172+h%2C+79+MPa_1_3_9;2864;1400.921;1476.39;202.894;62.357;58.479;4.5290053064;L_190+%C2%B0C%2C+4172+h%2C+79+MPa_1_3;ImageJ;;;
4172;190;79;190 °C, 4172 h, 79 MPa;190+%C2%B0C%2C+4172+h%2C+79+MPa_1;tEMProcess_5461;tEM;STEM_JEOL_JEM_2200_FS;JEOL;0.0225;190+%C2%B0C%2C+4172+h%2C+79+MPa_1_3;precipitateGeometryMeasurementProcess_5461;190+%C2%B0C%2C+4172+h%2C+79+MPa_1_3_10;7691;958.514;1539.344;395.931;158.622;61.735;7.4217740487;L_190+%C2%B0C%2C+4172+h%2C+79+MPa_1_3;ImageJ;;;
4172;190;79;190 °C, 4172 h, 79 MPa;190+%C2%B0C%2C+4172+h%2C+79+MPa_1;tEMProcess_5462;tEM;STEM_JEOL_JEM_2200_FS;JEOL;0.0225;190+%C2%B0C%2C+4172+h%2C+79+MPa_1_3;precipitateGeometryMeasurementProcess_5462;190+%C2%B0C%2C+4172+h%2C+79+MPa_1_3_11;6177;100.525;1608.687;306.576;96.232;81.727;6.6512783551;L_190+%C2%B0C%2C+4172+h%2C+79+MPa_1_3;ImageJ;;;
4172;190;79;190 °C, 4172 h, 79 MPa;190+%C2%B0C%2C+4172+h%2C+79+MPa_1;tEMProcess_5463;tEM;STEM_JEOL_JEM_2200_FS;JEOL;0.0225;190+%C2%B0C%2C+4172+h%2C+79+MPa_1_3;precipitateGeometryMeasurementProcess_5463;190+%C2%B0C%2C+4172+h%2C+79+MPa_1_3_12;7140;474.773;1642.379;360.877;138.169;65.796;7.1509777804;L_190+%C2%B0C%2C+4172+h%2C+79+MPa_1_3;ImageJ;;;
4172;190;79;190 °C, 4172 h, 79 MPa;190+%C2%B0C%2C+4172+h%2C+79+MPa_1;tEMProcess_5464;tEM;STEM_JEOL_JEM_2200_FS;JEOL;0.0225;190+%C2%B0C%2C+4172+h%2C+79+MPa_1_3;precipitateGeometryMeasurementProcess_5464;190+%C2%B0C%2C+4172+h%2C+79+MPa_1_3_13;2915;730.51;1838.422;236.752;95.319;38.938;4.5691519629;L_190+%C2%B0C%2C+4172+h%2C+79+MPa_1_3;ImageJ;;;
4172;190;79;190 °C, 4172 h, 79 MPa;190+%C2%B0C%2C+4172+h%2C+79+MPa_1;tEMProcess_5465;tEM;STEM_JEOL_JEM_2200_FS;JEOL;0.0225;190+%C2%B0C%2C+4172+h%2C+79+MPa_1_3;precipitateGeometryMeasurementProcess_5465;190+%C2%B0C%2C+4172+h%2C+79+MPa_1_3_14;263;102.367;1886.565;63.113;24.391;13.729;1.3724426223;L_190+%C2%B0C%2C+4172+h%2C+79+MPa_1_3;ImageJ;;;
4172;190;79;190 °C, 4172 h, 79 MPa;190+%C2%B0C%2C+4172+h%2C+79+MPa_1;tEMProcess_5466;tEM;STEM_JEOL_JEM_2200_FS;JEOL;0.0225;190+%C2%B0C%2C+4172+h%2C+79+MPa_1_3;precipitateGeometryMeasurementProcess_5466;190+%C2%B0C%2C+4172+h%2C+79+MPa_1_3_15;5209;1891.008;1930.376;279.907;87.607;75.705;6.1079222683;L_190+%C2%B0C%2C+4172+h%2C+79+MPa_1_3;ImageJ;;;
4172;190;79;190 °C, 4172 h, 79 MPa;190+%C2%B0C%2C+4172+h%2C+79+MPa_1;tEMProcess_5467;tEM;STEM_JEOL_JEM_2200_FS;JEOL;0.0225;190+%C2%B0C%2C+4172+h%2C+79+MPa_1_4;precipitateGeometryMeasurementProcess_5467;190+%C2%B0C%2C+4172+h%2C+79+MPa_1_4_1;603;1225.747;45.026;98.083;37.417;20.519;2.0781408472;L_190+%C2%B0C%2C+4172+h%2C+79+MPa_1_4;ImageJ;;;
4172;190;79;190 °C, 4172 h, 79 MPa;190+%C2%B0C%2C+4172+h%2C+79+MPa_1;tEMProcess_5468;tEM;STEM_JEOL_JEM_2200_FS;JEOL;0.0225;190+%C2%B0C%2C+4172+h%2C+79+MPa_1_4;precipitateGeometryMeasurementProcess_5468;190+%C2%B0C%2C+4172+h%2C+79+MPa_1_4_2;5909;764.802;551.244;314.836;102.53;73.379;6.5053896995;L_190+%C2%B0C%2C+4172+h%2C+79+MPa_1_4;ImageJ;;;
4172;190;79;190 °C, 4172 h, 79 MPa;190+%C2%B0C%2C+4172+h%2C+79+MPa_1;tEMProcess_5469;tEM;STEM_JEOL_JEM_2200_FS;JEOL;0.0225;190+%C2%B0C%2C+4172+h%2C+79+MPa_1_4;precipitateGeometryMeasurementProcess_5469;190+%C2%B0C%2C+4172+h%2C+79+MPa_1_4_3;4370;836.935;937.723;276.894;108.519;51.273;5.5944454201;L_190+%C2%B0C%2C+4172+h%2C+79+MPa_1_4;ImageJ;;;
4172;190;79;190 °C, 4172 h, 79 MPa;190+%C2%B0C%2C+4172+h%2C+79+MPa_1;tEMProcess_5470;tEM;STEM_JEOL_JEM_2200_FS;JEOL;0.0225;190+%C2%B0C%2C+4172+h%2C+79+MPa_1_4;precipitateGeometryMeasurementProcess_5470;190+%C2%B0C%2C+4172+h%2C+79+MPa_1_4_4;787;1898.654;948.771;106.225;38.163;26.257;2.3741255884;L_190+%C2%B0C%2C+4172+h%2C+79+MPa_1_4;ImageJ;;;
4172;190;79;190 °C, 4172 h, 79 MPa;190+%C2%B0C%2C+4172+h%2C+79+MPa_1;tEMProcess_5471;tEM;STEM_JEOL_JEM_2200_FS;JEOL;0.0225;190+%C2%B0C%2C+4172+h%2C+79+MPa_1_4;precipitateGeometryMeasurementProcess_5471;190+%C2%B0C%2C+4172+h%2C+79+MPa_1_4_5;696;1231.624;967.526;116.083;47.978;18.471;2.2326515218;L_190+%C2%B0C%2C+4172+h%2C+79+MPa_1_4;ImageJ;;;
4172;190;79;190 °C, 4172 h, 79 MPa;190+%C2%B0C%2C+4172+h%2C+79+MPa_1;tEMProcess_5472;tEM;STEM_JEOL_JEM_2200_FS;JEOL;0.0225;190+%C2%B0C%2C+4172+h%2C+79+MPa_1_4;precipitateGeometryMeasurementProcess_5472;190+%C2%B0C%2C+4172+h%2C+79+MPa_1_4_6;11177;735.151;1220.665;461.772;170.092;83.666;8.9470311250;L_190+%C2%B0C%2C+4172+h%2C+79+MPa_1_4;ImageJ;;;
4172;190;79;190 °C, 4172 h, 79 MPa;190+%C2%B0C%2C+4172+h%2C+79+MPa_1;tEMProcess_5473;tEM;STEM_JEOL_JEM_2200_FS;JEOL;0.0225;190+%C2%B0C%2C+4172+h%2C+79+MPa_1_4;precipitateGeometryMeasurementProcess_5473;190+%C2%B0C%2C+4172+h%2C+79+MPa_1_4_7;1104;1950.665;1273.508;126.811;44.971;31.257;2.8119063947;L_190+%C2%B0C%2C+4172+h%2C+79+MPa_1_4;ImageJ;;;
4172;190;79;190 °C, 4172 h, 79 MPa;190+%C2%B0C%2C+4172+h%2C+79+MPa_1;tEMProcess_5474;tEM;STEM_JEOL_JEM_2200_FS;JEOL;0.0225;190+%C2%B0C%2C+4172+h%2C+79+MPa_1_4;precipitateGeometryMeasurementProcess_5474;190+%C2%B0C%2C+4172+h%2C+79+MPa_1_4_8;10724;316.888;1422.747;449.889;165.122;82.692;8.7638457561;L_190+%C2%B0C%2C+4172+h%2C+79+MPa_1_4;ImageJ;;;
4172;190;79;190 °C, 4172 h, 79 MPa;190+%C2%B0C%2C+4172+h%2C+79+MPa_1;tEMProcess_5475;tEM;STEM_JEOL_JEM_2200_FS;JEOL;0.0225;190+%C2%B0C%2C+4172+h%2C+79+MPa_1_4;precipitateGeometryMeasurementProcess_5475;190+%C2%B0C%2C+4172+h%2C+79+MPa_1_4_9;3462;248.402;1375.602;233.622;83.739;52.639;4.9794325565;L_190+%C2%B0C%2C+4172+h%2C+79+MPa_1_4;ImageJ;;;
4172;190;79;190 °C, 4172 h, 79 MPa;190+%C2%B0C%2C+4172+h%2C+79+MPa_1;tEMProcess_5476;tEM;STEM_JEOL_JEM_2200_FS;JEOL;0.0225;190+%C2%B0C%2C+4172+h%2C+79+MPa_1_4;precipitateGeometryMeasurementProcess_5476;190+%C2%B0C%2C+4172+h%2C+79+MPa_1_4_10;4155;1178.466;1567.412;251.664;87.536;60.436;5.4550889530;L_190+%C2%B0C%2C+4172+h%2C+79+MPa_1_4;ImageJ;;;
4172;190;79;190 °C, 4172 h, 79 MPa;190+%C2%B0C%2C+4172+h%2C+79+MPa_1;tEMProcess_5477;tEM;STEM_JEOL_JEM_2200_FS;JEOL;0.0225;190+%C2%B0C%2C+4172+h%2C+79+MPa_1_4;precipitateGeometryMeasurementProcess_5477;190+%C2%B0C%2C+4172+h%2C+79+MPa_1_4_11;386;1451.386;1566.578;77.941;30.959;15.875;1.6626849857;L_190+%C2%B0C%2C+4172+h%2C+79+MPa_1_4;ImageJ;;;
4172;190;79;190 °C, 4172 h, 79 MPa;190+%C2%B0C%2C+4172+h%2C+79+MPa_1;tEMProcess_5478;tEM;STEM_JEOL_JEM_2200_FS;JEOL;0.0225;190+%C2%B0C%2C+4172+h%2C+79+MPa_1_4;precipitateGeometryMeasurementProcess_5478;190+%C2%B0C%2C+4172+h%2C+79+MPa_1_4_12;3311;890.306;1684.357;228.208;83.42;50.536;4.8696294259;L_190+%C2%B0C%2C+4172+h%2C+79+MPa_1_4;ImageJ;;;
4172;190;79;190 °C, 4172 h, 79 MPa;190+%C2%B0C%2C+4172+h%2C+79+MPa_1;tEMProcess_5479;tEM;STEM_JEOL_JEM_2200_FS;JEOL;0.0225;190+%C2%B0C%2C+4172+h%2C+79+MPa_1_4;precipitateGeometryMeasurementProcess_5479;190+%C2%B0C%2C+4172+h%2C+79+MPa_1_4_13;519;505.531;1678.733;91.598;36.937;17.89;1.9279688006;L_190+%C2%B0C%2C+4172+h%2C+79+MPa_1_4;ImageJ;;;
4172;190;79;190 °C, 4172 h, 79 MPa;190+%C2%B0C%2C+4172+h%2C+79+MPa_1;tEMProcess_5480;tEM;STEM_JEOL_JEM_2200_FS;JEOL;0.0225;190+%C2%B0C%2C+4172+h%2C+79+MPa_1_4;precipitateGeometryMeasurementProcess_5480;190+%C2%B0C%2C+4172+h%2C+79+MPa_1_4_14;652;1781.842;1726.541;103.255;41.548;19.98;2.1609271229;L_190+%C2%B0C%2C+4172+h%2C+79+MPa_1_4;ImageJ;;;
4172;190;79;190 °C, 4172 h, 79 MPa;190+%C2%B0C%2C+4172+h%2C+79+MPa_1;tEMProcess_5481;tEM;STEM_JEOL_JEM_2200_FS;JEOL;0.0225;190+%C2%B0C%2C+4172+h%2C+79+MPa_1_4;precipitateGeometryMeasurementProcess_5481;190+%C2%B0C%2C+4172+h%2C+79+MPa_1_4_15;1492;454.14;1735.875;148.225;54.25;35.017;3.2688932193;L_190+%C2%B0C%2C+4172+h%2C+79+MPa_1_4;ImageJ;;;
4172;190;79;190 °C, 4172 h, 79 MPa;190+%C2%B0C%2C+4172+h%2C+79+MPa_1;tEMProcess_5482;tEM;STEM_JEOL_JEM_2200_FS;JEOL;0.0225;190+%C2%B0C%2C+4172+h%2C+79+MPa_1_4;precipitateGeometryMeasurementProcess_5482;190+%C2%B0C%2C+4172+h%2C+79+MPa_1_4_16;996;581.976;1769.253;117.296;38.264;33.142;2.6708284388;L_190+%C2%B0C%2C+4172+h%2C+79+MPa_1_4;ImageJ;;;
4172;190;79;190 °C, 4172 h, 79 MPa;190+%C2%B0C%2C+4172+h%2C+79+MPa_1;tEMProcess_5483;tEM;STEM_JEOL_JEM_2200_FS;JEOL;0.0225;190+%C2%B0C%2C+4172+h%2C+79+MPa_1_5;precipitateGeometryMeasurementProcess_5483;190+%C2%B0C%2C+4172+h%2C+79+MPa_1_5_1;2817;1941.947;87.145;203.966;62.075;57.781;4.4916897000;L_190+%C2%B0C%2C+4172+h%2C+79+MPa_1_5;ImageJ;;;
4172;190;79;190 °C, 4172 h, 79 MPa;190+%C2%B0C%2C+4172+h%2C+79+MPa_1;tEMProcess_5484;tEM;STEM_JEOL_JEM_2200_FS;JEOL;0.0225;190+%C2%B0C%2C+4172+h%2C+79+MPa_1_5;precipitateGeometryMeasurementProcess_5484;190+%C2%B0C%2C+4172+h%2C+79+MPa_1_5_2;11576;174.658;635.043;450.801;139.967;105.303;9.1053277237;L_190+%C2%B0C%2C+4172+h%2C+79+MPa_1_5;ImageJ;;;
4172;190;79;190 °C, 4172 h, 79 MPa;190+%C2%B0C%2C+4172+h%2C+79+MPa_1;tEMProcess_5485;tEM;STEM_JEOL_JEM_2200_FS;JEOL;0.0225;190+%C2%B0C%2C+4172+h%2C+79+MPa_1_5;precipitateGeometryMeasurementProcess_5485;190+%C2%B0C%2C+4172+h%2C+79+MPa_1_5_3;4793;1427.091;639.72;304.434;108.876;56.051;5.8589533110;L_190+%C2%B0C%2C+4172+h%2C+79+MPa_1_5;ImageJ;;;
4172;190;79;190 °C, 4172 h, 79 MPa;190+%C2%B0C%2C+4172+h%2C+79+MPa_1;tEMProcess_5486;tEM;STEM_JEOL_JEM_2200_FS;JEOL;0.0225;190+%C2%B0C%2C+4172+h%2C+79+MPa_1_5;precipitateGeometryMeasurementProcess_5486;190+%C2%B0C%2C+4172+h%2C+79+MPa_1_5_4;8105;1947.404;727.322;414.617;123.342;83.667;7.6189098052;L_190+%C2%B0C%2C+4172+h%2C+79+MPa_1_5;ImageJ;;;
4172;190;79;190 °C, 4172 h, 79 MPa;190+%C2%B0C%2C+4172+h%2C+79+MPa_1;tEMProcess_5487;tEM;STEM_JEOL_JEM_2200_FS;JEOL;0.0225;190+%C2%B0C%2C+4172+h%2C+79+MPa_1_5;precipitateGeometryMeasurementProcess_5487;190+%C2%B0C%2C+4172+h%2C+79+MPa_1_5_5;1215;1148.587;741.129;136.225;51.089;30.28;2.9498807626;L_190+%C2%B0C%2C+4172+h%2C+79+MPa_1_5;ImageJ;;;
4172;190;79;190 °C, 4172 h, 79 MPa;190+%C2%B0C%2C+4172+h%2C+79+MPa_1;tEMProcess_5488;tEM;STEM_JEOL_JEM_2200_FS;JEOL;0.0225;190+%C2%B0C%2C+4172+h%2C+79+MPa_1_5;precipitateGeometryMeasurementProcess_5488;190+%C2%B0C%2C+4172+h%2C+79+MPa_1_5_6;6961;1046.341;802.652;338.86;124.304;71.301;7.0607712149;L_190+%C2%B0C%2C+4172+h%2C+79+MPa_1_5;ImageJ;;;
4172;190;79;190 °C, 4172 h, 79 MPa;190+%C2%B0C%2C+4172+h%2C+79+MPa_1;tEMProcess_5489;tEM;STEM_JEOL_JEM_2200_FS;JEOL;0.0225;190+%C2%B0C%2C+4172+h%2C+79+MPa_1_5;precipitateGeometryMeasurementProcess_5489;190+%C2%B0C%2C+4172+h%2C+79+MPa_1_5_7;2588;768.844;938.481;200.794;71.089;46.352;4.3052508257;L_190+%C2%B0C%2C+4172+h%2C+79+MPa_1_5;ImageJ;;;
4172;190;79;190 °C, 4172 h, 79 MPa;190+%C2%B0C%2C+4172+h%2C+79+MPa_1;tEMProcess_5490;tEM;STEM_JEOL_JEM_2200_FS;JEOL;0.0225;190+%C2%B0C%2C+4172+h%2C+79+MPa_1_5;precipitateGeometryMeasurementProcess_5490;190+%C2%B0C%2C+4172+h%2C+79+MPa_1_5_8;462;82.835;926.541;83.497;29.138;20.188;1.8190193146;L_190+%C2%B0C%2C+4172+h%2C+79+MPa_1_5;ImageJ;;;
4172;190;79;190 °C, 4172 h, 79 MPa;190+%C2%B0C%2C+4172+h%2C+79+MPa_1;tEMProcess_5491;tEM;STEM_JEOL_JEM_2200_FS;JEOL;0.0225;190+%C2%B0C%2C+4172+h%2C+79+MPa_1_5;precipitateGeometryMeasurementProcess_5491;190+%C2%B0C%2C+4172+h%2C+79+MPa_1_5_9;967;1990.117;993.202;125.539;44.958;27.386;2.6316586687;L_190+%C2%B0C%2C+4172+h%2C+79+MPa_1_5;ImageJ;;;
4172;190;79;190 °C, 4172 h, 79 MPa;190+%C2%B0C%2C+4172+h%2C+79+MPa_1;tEMProcess_5492;tEM;STEM_JEOL_JEM_2200_FS;JEOL;0.0225;190+%C2%B0C%2C+4172+h%2C+79+MPa_1_5;precipitateGeometryMeasurementProcess_5492;190+%C2%B0C%2C+4172+h%2C+79+MPa_1_5_10;2198;748.904;1055.515;176.409;54.819;51.051;3.9676208767;L_190+%C2%B0C%2C+4172+h%2C+79+MPa_1_5;ImageJ;;;
4172;190;79;190 °C, 4172 h, 79 MPa;190+%C2%B0C%2C+4172+h%2C+79+MPa_1;tEMProcess_5493;tEM;STEM_JEOL_JEM_2200_FS;JEOL;0.0225;190+%C2%B0C%2C+4172+h%2C+79+MPa_1_5;precipitateGeometryMeasurementProcess_5493;190+%C2%B0C%2C+4172+h%2C+79+MPa_1_5_11;9445;1486.712;1234.676;405.889;141.505;84.985;8.2246476938;L_190+%C2%B0C%2C+4172+h%2C+79+MPa_1_5;ImageJ;;;
4172;190;79;190 °C, 4172 h, 79 MPa;190+%C2%B0C%2C+4172+h%2C+79+MPa_1;tEMProcess_5494;tEM;STEM_JEOL_JEM_2200_FS;JEOL;0.0225;190+%C2%B0C%2C+4172+h%2C+79+MPa_1_5;precipitateGeometryMeasurementProcess_5494;190+%C2%B0C%2C+4172+h%2C+79+MPa_1_5_12;1610;937.342;1211.54;154.368;54.174;37.84;3.3956995784;L_190+%C2%B0C%2C+4172+h%2C+79+MPa_1_5;ImageJ;;;
4172;190;79;190 °C, 4172 h, 79 MPa;190+%C2%B0C%2C+4172+h%2C+79+MPa_1;tEMProcess_5495;tEM;STEM_JEOL_JEM_2200_FS;JEOL;0.0225;190+%C2%B0C%2C+4172+h%2C+79+MPa_1_5;precipitateGeometryMeasurementProcess_5495;190+%C2%B0C%2C+4172+h%2C+79+MPa_1_5_13;2626;857.679;1221.654;199.865;66.024;50.641;4.3367429743;L_190+%C2%B0C%2C+4172+h%2C+79+MPa_1_5;ImageJ;;;
4172;190;79;190 °C, 4172 h, 79 MPa;190+%C2%B0C%2C+4172+h%2C+79+MPa_1;tEMProcess_5496;tEM;STEM_JEOL_JEM_2200_FS;JEOL;0.0225;190+%C2%B0C%2C+4172+h%2C+79+MPa_1_5;precipitateGeometryMeasurementProcess_5496;190+%C2%B0C%2C+4172+h%2C+79+MPa_1_5_14;1855;1248.681;1385.04;163.681;54.461;43.368;3.6449223414;L_190+%C2%B0C%2C+4172+h%2C+79+MPa_1_5;ImageJ;;;
4172;190;79;190 °C, 4172 h, 79 MPa;190+%C2%B0C%2C+4172+h%2C+79+MPa_1;tEMProcess_5497;tEM;STEM_JEOL_JEM_2200_FS;JEOL;0.0225;190+%C2%B0C%2C+4172+h%2C+79+MPa_1_5;precipitateGeometryMeasurementProcess_5497;190+%C2%B0C%2C+4172+h%2C+79+MPa_1_5_15;1002;1379.215;1457.407;133.74;53.79;23.718;2.6788610236;L_190+%C2%B0C%2C+4172+h%2C+79+MPa_1_5;ImageJ;;;
4172;190;79;190 °C, 4172 h, 79 MPa;190+%C2%B0C%2C+4172+h%2C+79+MPa_1;tEMProcess_5498;tEM;STEM_JEOL_JEM_2200_FS;JEOL;0.0225;190+%C2%B0C%2C+4172+h%2C+79+MPa_1_5;precipitateGeometryMeasurementProcess_5498;190+%C2%B0C%2C+4172+h%2C+79+MPa_1_5_16;3846;1008.078;1473.285;256.936;90.227;54.273;5.2483279243;L_190+%C2%B0C%2C+4172+h%2C+79+MPa_1_5;ImageJ;;;
4172;190;79;190 °C, 4172 h, 79 MPa;190+%C2%B0C%2C+4172+h%2C+79+MPa_1;tEMProcess_5499;tEM;STEM_JEOL_JEM_2200_FS;JEOL;0.0225;190+%C2%B0C%2C+4172+h%2C+79+MPa_1_5;precipitateGeometryMeasurementProcess_5499;190+%C2%B0C%2C+4172+h%2C+79+MPa_1_5_17;2822;837.369;1631.103;207.238;72.433;49.606;4.4956741678;L_190+%C2%B0C%2C+4172+h%2C+79+MPa_1_5;ImageJ;;;
4172;190;79;190 °C, 4172 h, 79 MPa;190+%C2%B0C%2C+4172+h%2C+79+MPa_1;tEMProcess_5500;tEM;STEM_JEOL_JEM_2200_FS;JEOL;0.0225;190+%C2%B0C%2C+4172+h%2C+79+MPa_1_5;precipitateGeometryMeasurementProcess_5500;190+%C2%B0C%2C+4172+h%2C+79+MPa_1_5_18;6786;1833.702;1798.833;360.777;110.219;78.391;6.9714521423;L_190+%C2%B0C%2C+4172+h%2C+79+MPa_1_5;ImageJ;;;
4172;190;79;190 °C, 4172 h, 79 MPa;190+%C2%B0C%2C+4172+h%2C+79+MPa_1;tEMProcess_5501;tEM;STEM_JEOL_JEM_2200_FS;JEOL;0.0225;190+%C2%B0C%2C+4172+h%2C+79+MPa_1_5;precipitateGeometryMeasurementProcess_5501;190+%C2%B0C%2C+4172+h%2C+79+MPa_1_5_19;208;617.322;1811.793;55.113;20.93;12.654;1.2205286835;L_190+%C2%B0C%2C+4172+h%2C+79+MPa_1_5;ImageJ;;;
4172;190;79;190 °C, 4172 h, 79 MPa;190+%C2%B0C%2C+4172+h%2C+79+MPa_1;tEMProcess_5502;tEM;STEM_JEOL_JEM_2200_FS;JEOL;0.0225;190+%C2%B0C%2C+4172+h%2C+79+MPa_1_5;precipitateGeometryMeasurementProcess_5502;190+%C2%B0C%2C+4172+h%2C+79+MPa_1_5_20;10621;1827.858;1914.21;467.203;149.737;90.312;8.7216574844;L_190+%C2%B0C%2C+4172+h%2C+79+MPa_1_5;ImageJ;;;
4172;190;79;190 °C, 4172 h, 79 MPa;190+%C2%B0C%2C+4172+h%2C+79+MPa_1;tEMProcess_5503;tEM;STEM_JEOL_JEM_2200_FS;JEOL;0.0225;190+%C2%B0C%2C+4172+h%2C+79+MPa_1_5;precipitateGeometryMeasurementProcess_5503;190+%C2%B0C%2C+4172+h%2C+79+MPa_1_5_21;1230;277.171;1878.349;133.095;44.871;34.902;2.9680340463;L_190+%C2%B0C%2C+4172+h%2C+79+MPa_1_5;ImageJ;;;
4172;190;79;190 °C, 4172 h, 79 MPa;190+%C2%B0C%2C+4172+h%2C+79+MPa_1;tEMProcess_5504;tEM;STEM_JEOL_JEM_2200_FS;JEOL;0.0225;190+%C2%B0C%2C+4172+h%2C+79+MPa_1_6;precipitateGeometryMeasurementProcess_5504;190+%C2%B0C%2C+4172+h%2C+79+MPa_1_6_1;1848;1490.214;58.867;163.439;55.321;42.533;3.6380386292;L_190+%C2%B0C%2C+4172+h%2C+79+MPa_1_6;ImageJ;;;
4172;190;79;190 °C, 4172 h, 79 MPa;190+%C2%B0C%2C+4172+h%2C+79+MPa_1;tEMProcess_5505;tEM;STEM_JEOL_JEM_2200_FS;JEOL;0.0225;190+%C2%B0C%2C+4172+h%2C+79+MPa_1_6;precipitateGeometryMeasurementProcess_5505;190+%C2%B0C%2C+4172+h%2C+79+MPa_1_6_2;8311;1544.908;349.63;358.191;120.812;87.589;7.7151249466;L_190+%C2%B0C%2C+4172+h%2C+79+MPa_1_6;ImageJ;;;
4172;190;79;190 °C, 4172 h, 79 MPa;190+%C2%B0C%2C+4172+h%2C+79+MPa_1;tEMProcess_5506;tEM;STEM_JEOL_JEM_2200_FS;JEOL;0.0225;190+%C2%B0C%2C+4172+h%2C+79+MPa_1_6;precipitateGeometryMeasurementProcess_5506;190+%C2%B0C%2C+4172+h%2C+79+MPa_1_6_3;263;1398.31;350.329;64.527;25.727;13.016;1.3724426223;L_190+%C2%B0C%2C+4172+h%2C+79+MPa_1_6;ImageJ;;;
4172;190;79;190 °C, 4172 h, 79 MPa;190+%C2%B0C%2C+4172+h%2C+79+MPa_1;tEMProcess_5507;tEM;STEM_JEOL_JEM_2200_FS;JEOL;0.0225;190+%C2%B0C%2C+4172+h%2C+79+MPa_1_6;precipitateGeometryMeasurementProcess_5507;190+%C2%B0C%2C+4172+h%2C+79+MPa_1_6_4;4035;1819.596;414.123;261.622;94.569;54.326;5.3757379765;L_190+%C2%B0C%2C+4172+h%2C+79+MPa_1_6;ImageJ;;;
4172;190;79;190 °C, 4172 h, 79 MPa;190+%C2%B0C%2C+4172+h%2C+79+MPa_1;tEMProcess_5508;tEM;STEM_JEOL_JEM_2200_FS;JEOL;0.0225;190+%C2%B0C%2C+4172+h%2C+79+MPa_1_6;precipitateGeometryMeasurementProcess_5508;190+%C2%B0C%2C+4172+h%2C+79+MPa_1_6_5;979;877.26;413.179;129.154;47.933;26.005;2.6479371250;L_190+%C2%B0C%2C+4172+h%2C+79+MPa_1_6;ImageJ;;;
4172;190;79;190 °C, 4172 h, 79 MPa;190+%C2%B0C%2C+4172+h%2C+79+MPa_1;tEMProcess_5509;tEM;STEM_JEOL_JEM_2200_FS;JEOL;0.0225;190+%C2%B0C%2C+4172+h%2C+79+MPa_1_6;precipitateGeometryMeasurementProcess_5509;190+%C2%B0C%2C+4172+h%2C+79+MPa_1_6_6;5233;1132.014;459.841;286.836;94.444;70.548;6.1219769498;L_190+%C2%B0C%2C+4172+h%2C+79+MPa_1_6;ImageJ;;;
4172;190;79;190 °C, 4172 h, 79 MPa;190+%C2%B0C%2C+4172+h%2C+79+MPa_1;tEMProcess_5510;tEM;STEM_JEOL_JEM_2200_FS;JEOL;0.0225;190+%C2%B0C%2C+4172+h%2C+79+MPa_1_6;precipitateGeometryMeasurementProcess_5510;190+%C2%B0C%2C+4172+h%2C+79+MPa_1_6_7;602;651.87;592.698;92.083;31.74;24.149;2.0764169640;L_190+%C2%B0C%2C+4172+h%2C+79+MPa_1_6;ImageJ;;;
4172;190;79;190 °C, 4172 h, 79 MPa;190+%C2%B0C%2C+4172+h%2C+79+MPa_1;tEMProcess_5511;tEM;STEM_JEOL_JEM_2200_FS;JEOL;0.0225;190+%C2%B0C%2C+4172+h%2C+79+MPa_1_6;precipitateGeometryMeasurementProcess_5511;190+%C2%B0C%2C+4172+h%2C+79+MPa_1_6_8;2133;343.672;659.347;179.681;64.104;42.366;3.9085147067;L_190+%C2%B0C%2C+4172+h%2C+79+MPa_1_6;ImageJ;;;
4172;190;79;190 °C, 4172 h, 79 MPa;190+%C2%B0C%2C+4172+h%2C+79+MPa_1;tEMProcess_5512;tEM;STEM_JEOL_JEM_2200_FS;JEOL;0.0225;190+%C2%B0C%2C+4172+h%2C+79+MPa_1_6;precipitateGeometryMeasurementProcess_5512;190+%C2%B0C%2C+4172+h%2C+79+MPa_1_6_9;2165;629.214;709.243;180.066;61.124;45.098;3.9377240039;L_190+%C2%B0C%2C+4172+h%2C+79+MPa_1_6;ImageJ;;;
4172;190;79;190 °C, 4172 h, 79 MPa;190+%C2%B0C%2C+4172+h%2C+79+MPa_1;tEMProcess_5513;tEM;STEM_JEOL_JEM_2200_FS;JEOL;0.0225;190+%C2%B0C%2C+4172+h%2C+79+MPa_1_6;precipitateGeometryMeasurementProcess_5513;190+%C2%B0C%2C+4172+h%2C+79+MPa_1_6_10;3382;1951.211;815.832;223.078;72.821;59.133;4.9215638560;L_190+%C2%B0C%2C+4172+h%2C+79+MPa_1_6;ImageJ;;;
4172;190;79;190 °C, 4172 h, 79 MPa;190+%C2%B0C%2C+4172+h%2C+79+MPa_1;tEMProcess_5514;tEM;STEM_JEOL_JEM_2200_FS;JEOL;0.0225;190+%C2%B0C%2C+4172+h%2C+79+MPa_1_6;precipitateGeometryMeasurementProcess_5514;190+%C2%B0C%2C+4172+h%2C+79+MPa_1_6_11;1152;910.614;849.139;135.64;50.951;28.788;2.8723844189;L_190+%C2%B0C%2C+4172+h%2C+79+MPa_1_6;ImageJ;;;
4172;190;79;190 °C, 4172 h, 79 MPa;190+%C2%B0C%2C+4172+h%2C+79+MPa_1;tEMProcess_5515;tEM;STEM_JEOL_JEM_2200_FS;JEOL;0.0225;190+%C2%B0C%2C+4172+h%2C+79+MPa_1_6;precipitateGeometryMeasurementProcess_5515;190+%C2%B0C%2C+4172+h%2C+79+MPa_1_6_12;9518;542.515;942.538;381.203;124.389;97.426;8.2563704905;L_190+%C2%B0C%2C+4172+h%2C+79+MPa_1_6;ImageJ;;;
