Repository: materialdigital/demo-orowan

# demo-orowan

This repository hosts a Jupyter notebook demonstrator that is based on an ontological framework. This framework is structured around the Platform MaterialDigital Core Ontology (PMDco), Tensile Test Ontology (TTO), and Precipitate Geometry Ontology (PGO). This approach allows for a nuanced exploration and demonstration of the Orowan correlation in materials science. This example is provided by the PMD core team.

For more information on these ontologies and the underlying framework, please visit:
- PMDco: [Platform MaterialDigital Core Ontology](https://github.com/materialdigital/core-ontology).

File: data/TEM_data.csv (part 41 of 41)
specimenAgingtime;specimenAgingT;specimenCreepStress;specimenMaterialStateName;specimen_ID;tEMProcess;transmissionElectronMicroscope;manufacturerSeries;tEMManufacturer;calibrationFactor;dFImage_ID;precipitateGeometryMeasurement;particleNumber;particleArea;weightedXPositionCentralPoint;weightedYPositionCentralPoint;perimeter;elipseFitMajorAxis;elipseFitMinorAxis;particleRadius_nm;labDFImage_ID;softwareAgent;;;
4172;190;79;190 °C, 4172 h, 79 MPa;190+%C2%B0C%2C+4172+h%2C+79+MPa_1;tEMProcess_5631;tEM;STEM_JEOL_JEM_2200_FS;JEOL;0.0225;190+%C2%B0C%2C+4172+h%2C+79+MPa_1_11;precipitateGeometryMeasurementProcess_5631;190+%C2%B0C%2C+4172+h%2C+79+MPa_1_11_18;767;1132.273;1362.114;111.841;44.833;21.783;2.3437646769;L_190+%C2%B0C%2C+4172+h%2C+79+MPa_1_11;ImageJ;;;
4172;190;79;190 °C, 4172 h, 79 MPa;190+%C2%B0C%2C+4172+h%2C+79+MPa_1;tEMProcess_5632;tEM;STEM_JEOL_JEM_2200_FS;JEOL;0.0225;190+%C2%B0C%2C+4172+h%2C+79+MPa_1_11;precipitateGeometryMeasurementProcess_5632;190+%C2%B0C%2C+4172+h%2C+79+MPa_1_11_19;1539;318.23;1665.846;155.196;52.789;37.12;3.3199812626;L_190+%C2%B0C%2C+4172+h%2C+79+MPa_1_11;ImageJ;;;
4172;190;79;190 °C, 4172 h, 79 MPa;190+%C2%B0C%2C+4172+h%2C+79+MPa_1;tEMProcess_5633;tEM;STEM_JEOL_JEM_2200_FS;JEOL;0.0225;190+%C2%B0C%2C+4172+h%2C+79+MPa_1_11;precipitateGeometryMeasurementProcess_5633;190+%C2%B0C%2C+4172+h%2C+79+MPa_1_11_20;2797;1269.026;1685.145;207.865;70.112;50.794;4.4757163574;L_190+%C2%B0C%2C+4172+h%2C+79+MPa_1_11;ImageJ;;;
4172;190;79;190 °C, 4172 h, 79 MPa;190+%C2%B0C%2C+4172+h%2C+79+MPa_1;tEMProcess_5634;tEM;STEM_JEOL_JEM_2200_FS;JEOL;0.0225;190+%C2%B0C%2C+4172+h%2C+79+MPa_1_11;precipitateGeometryMeasurementProcess_5634;190+%C2%B0C%2C+4172+h%2C+79+MPa_1_11_21;2382;830.506;1755.32;183.966;57.09;53.124;4.1303532960;L_190+%C2%B0C%2C+4172+h%2C+79+MPa_1_11;ImageJ;;;
4172;190;79;190 °C, 4172 h, 79 MPa;190+%C2%B0C%2C+4172+h%2C+79+MPa_1;tEMProcess_5635;tEM;STEM_JEOL_JEM_2200_FS;JEOL;0.0225;190+%C2%B0C%2C+4172+h%2C+79+MPa_1_11;precipitateGeometryMeasurementProcess_5635;190+%C2%B0C%2C+4172+h%2C+79+MPa_1_11_22;580;1607.324;1943.95;100.426;42.375;17.427;2.0381226692;L_190+%C2%B0C%2C+4172+h%2C+79+MPa_1_11;ImageJ;;;
4172;190;79;190 °C, 4172 h, 79 MPa;190+%C2%B0C%2C+4172+h%2C+79+MPa_1;tEMProcess_5636;tEM;STEM_JEOL_JEM_2200_FS;JEOL;0.0225;190+%C2%B0C%2C+4172+h%2C+79+MPa_1_12;precipitateGeometryMeasurementProcess_5636;190+%C2%B0C%2C+4172+h%2C+79+MPa_1_12_1;6442;618.73;114.215;320.434;108.26;75.764;6.7924536401;L_190+%C2%B0C%2C+4172+h%2C+79+MPa_1_12;ImageJ;;;
4172;190;79;190 °C, 4172 h, 79 MPa;190+%C2%B0C%2C+4172+h%2C+79+MPa_1;tEMProcess_5637;tEM;STEM_JEOL_JEM_2200_FS;JEOL;0.0225;190+%C2%B0C%2C+4172+h%2C+79+MPa_1_12;precipitateGeometryMeasurementProcess_5637;190+%C2%B0C%2C+4172+h%2C+79+MPa_1_12_2;8356;461.673;212.142;421.931;131.894;80.665;7.7359835639;L_190+%C2%B0C%2C+4172+h%2C+79+MPa_1_12;ImageJ;;;
4172;190;79;190 °C, 4172 h, 79 MPa;190+%C2%B0C%2C+4172+h%2C+79+MPa_1;tEMProcess_5638;tEM;STEM_JEOL_JEM_2200_FS;JEOL;0.0225;190+%C2%B0C%2C+4172+h%2C+79+MPa_1_12;precipitateGeometryMeasurementProcess_5638;190+%C2%B0C%2C+4172+h%2C+79+MPa_1_12_3;2042;1326.377;216.362;170.853;56.624;45.916;3.8242316510;L_190+%C2%B0C%2C+4172+h%2C+79+MPa_1_12;ImageJ;;;
4172;190;79;190 °C, 4172 h, 79 MPa;190+%C2%B0C%2C+4172+h%2C+79+MPa_1;tEMProcess_5639;tEM;STEM_JEOL_JEM_2200_FS;JEOL;0.0225;190+%C2%B0C%2C+4172+h%2C+79+MPa_1_12;precipitateGeometryMeasurementProcess_5639;190+%C2%B0C%2C+4172+h%2C+79+MPa_1_12_4;783;1912.003;242.155;122.912;52.182;19.105;2.3680845466;L_190+%C2%B0C%2C+4172+h%2C+79+MPa_1_12;ImageJ;;;
4172;190;79;190 °C, 4172 h, 79 MPa;190+%C2%B0C%2C+4172+h%2C+79+MPa_1;tEMProcess_5640;tEM;STEM_JEOL_JEM_2200_FS;JEOL;0.0225;190+%C2%B0C%2C+4172+h%2C+79+MPa_1_12;precipitateGeometryMeasurementProcess_5640;190+%C2%B0C%2C+4172+h%2C+79+MPa_1_12_5;8112;1185.8;285.452;355.546;118.079;87.472;7.6221991857;L_190+%C2%B0C%2C+4172+h%2C+79+MPa_1_12;ImageJ;;;
4172;190;79;190 °C, 4172 h, 79 MPa;190+%C2%B0C%2C+4172+h%2C+79+MPa_1;tEMProcess_5641;tEM;STEM_JEOL_JEM_2200_FS;JEOL;0.0225;190+%C2%B0C%2C+4172+h%2C+79+MPa_1_12;precipitateGeometryMeasurementProcess_5641;190+%C2%B0C%2C+4172+h%2C+79+MPa_1_12_6;4249;649.122;458.295;256.492;92.94;58.21;5.5164500264;L_190+%C2%B0C%2C+4172+h%2C+79+MPa_1_12;ImageJ;;;
4172;190;79;190 °C, 4172 h, 79 MPa;190+%C2%B0C%2C+4172+h%2C+79+MPa_1;tEMProcess_5642;tEM;STEM_JEOL_JEM_2200_FS;JEOL;0.0225;190+%C2%B0C%2C+4172+h%2C+79+MPa_1_12;precipitateGeometryMeasurementProcess_5642;190+%C2%B0C%2C+4172+h%2C+79+MPa_1_12_7;2441;607.643;556.634;208.125;83.782;37.096;4.1811929786;L_190+%C2%B0C%2C+4172+h%2C+79+MPa_1_12;ImageJ;;;
4172;190;79;190 °C, 4172 h, 79 MPa;190+%C2%B0C%2C+4172+h%2C+79+MPa_1;tEMProcess_5643;tEM;STEM_JEOL_JEM_2200_FS;JEOL;0.0225;190+%C2%B0C%2C+4172+h%2C+79+MPa_1_12;precipitateGeometryMeasurementProcess_5643;190+%C2%B0C%2C+4172+h%2C+79+MPa_1_12_8;1627;517.041;638.514;151.196;48.105;43.063;3.4135801087;L_190+%C2%B0C%2C+4172+h%2C+79+MPa_1_12;ImageJ;;;
4172;190;79;190 °C, 4172 h, 79 MPa;190+%C2%B0C%2C+4172+h%2C+79+MPa_1;tEMProcess_5644;tEM;STEM_JEOL_JEM_2200_FS;JEOL;0.0225;190+%C2%B0C%2C+4172+h%2C+79+MPa_1_12;precipitateGeometryMeasurementProcess_5644;190+%C2%B0C%2C+4172+h%2C+79+MPa_1_12_9;2405;204.018;711.887;210.953;87.79;34.88;4.1502462236;L_190+%C2%B0C%2C+4172+h%2C+79+MPa_1_12;ImageJ;;;
4172;190;79;190 °C, 4172 h, 79 MPa;190+%C2%B0C%2C+4172+h%2C+79+MPa_1;tEMProcess_5645;tEM;STEM_JEOL_JEM_2200_FS;JEOL;0.0225;190+%C2%B0C%2C+4172+h%2C+79+MPa_1_12;precipitateGeometryMeasurementProcess_5645;190+%C2%B0C%2C+4172+h%2C+79+MPa_1_12_10;9650;262.736;806.242;383.546;127.433;96.417;8.3134249283;L_190+%C2%B0C%2C+4172+h%2C+79+MPa_1_12;ImageJ;;;
4172;190;79;190 °C, 4172 h, 79 MPa;190+%C2%B0C%2C+4172+h%2C+79+MPa_1;tEMProcess_5646;tEM;STEM_JEOL_JEM_2200_FS;JEOL;0.0225;190+%C2%B0C%2C+4172+h%2C+79+MPa_1_12;precipitateGeometryMeasurementProcess_5646;190+%C2%B0C%2C+4172+h%2C+79+MPa_1_12_11;3365;1312.028;801.629;216.451;69.391;61.744;4.9091788782;L_190+%C2%B0C%2C+4172+h%2C+79+MPa_1_12;ImageJ;;;
4172;190;79;190 °C, 4172 h, 79 MPa;190+%C2%B0C%2C+4172+h%2C+79+MPa_1;tEMProcess_5647;tEM;STEM_JEOL_JEM_2200_FS;JEOL;0.0225;190+%C2%B0C%2C+4172+h%2C+79+MPa_1_12;precipitateGeometryMeasurementProcess_5647;190+%C2%B0C%2C+4172+h%2C+79+MPa_1_12_12;9582;1009.161;1035.26;383.931;130.925;93.185;8.2840823216;L_190+%C2%B0C%2C+4172+h%2C+79+MPa_1_12;ImageJ;;;
4172;190;79;190 °C, 4172 h, 79 MPa;190+%C2%B0C%2C+4172+h%2C+79+MPa_1;tEMProcess_5648;tEM;STEM_JEOL_JEM_2200_FS;JEOL;0.0225;190+%C2%B0C%2C+4172+h%2C+79+MPa_1_12;precipitateGeometryMeasurementProcess_5648;190+%C2%B0C%2C+4172+h%2C+79+MPa_1_12_13;10941;910.327;1087.429;424.517;152.695;91.231;8.8520698402;L_190+%C2%B0C%2C+4172+h%2C+79+MPa_1_12;ImageJ;;;
4172;190;79;190 °C, 4172 h, 79 MPa;190+%C2%B0C%2C+4172+h%2C+79+MPa_1;tEMProcess_5649;tEM;STEM_JEOL_JEM_2200_FS;JEOL;0.0225;190+%C2%B0C%2C+4172+h%2C+79+MPa_1_12;precipitateGeometryMeasurementProcess_5649;190+%C2%B0C%2C+4172+h%2C+79+MPa_1_12_14;3745;127.988;1513.466;239.765;80.924;58.923;5.1789561482;L_190+%C2%B0C%2C+4172+h%2C+79+MPa_1_12;ImageJ;;;
4172;190;79;190 °C, 4172 h, 79 MPa;190+%C2%B0C%2C+4172+h%2C+79+MPa_1;tEMProcess_5650;tEM;STEM_JEOL_JEM_2200_FS;JEOL;0.0225;190+%C2%B0C%2C+4172+h%2C+79+MPa_1_12;precipitateGeometryMeasurementProcess_5650;190+%C2%B0C%2C+4172+h%2C+79+MPa_1_12_15;6165;825.395;1864.912;344.049;137.726;56.994;6.6448145262;L_190+%C2%B0C%2C+4172+h%2C+79+MPa_1_12;ImageJ;;;
4172;190;79;190 °C, 4172 h, 79 MPa;190+%C2%B0C%2C+4172+h%2C+79+MPa_1;tEMProcess_5651;tEM;STEM_JEOL_JEM_2200_FS;JEOL;0.0225;190+%C2%B0C%2C+4172+h%2C+79+MPa_1_12;precipitateGeometryMeasurementProcess_5651;190+%C2%B0C%2C+4172+h%2C+79+MPa_1_12_16;8327;528.685;1920.59;369.12;112.055;94.617;7.7225477985;L_190+%C2%B0C%2C+4172+h%2C+79+MPa_1_12;ImageJ;;;
4172;190;79;190 °C, 4172 h, 79 MPa;190+%C2%B0C%2C+4172+h%2C+79+MPa_1;tEMProcess_5652;tEM;STEM_JEOL_JEM_2200_FS;JEOL;0.0225;190+%C2%B0C%2C+4172+h%2C+79+MPa_1_12;precipitateGeometryMeasurementProcess_5652;190+%C2%B0C%2C+4172+h%2C+79+MPa_1_12_17;9174;1031.742;1927.561;377.848;141.059;82.807;8.1057963925;L_190+%C2%B0C%2C+4172+h%2C+79+MPa_1_12;ImageJ;;;
4172;190;79;190 °C, 4172 h, 79 MPa;190+%C2%B0C%2C+4172+h%2C+79+MPa_1;tEMProcess_5653;tEM;STEM_JEOL_JEM_2200_FS;JEOL;0.0225;190+%C2%B0C%2C+4172+h%2C+79+MPa_1_13;precipitateGeometryMeasurementProcess_5653;190+%C2%B0C%2C+4172+h%2C+79+MPa_1_13_1;6571;1753.296;269.502;311.161;106.189;78.788;6.8601254287;L_190+%C2%B0C%2C+4172+h%2C+79+MPa_1_13;ImageJ;;;
4172;190;79;190 °C, 4172 h, 79 MPa;190+%C2%B0C%2C+4172+h%2C+79+MPa_1;tEMProcess_5654;tEM;STEM_JEOL_JEM_2200_FS;JEOL;0.0225;190+%C2%B0C%2C+4172+h%2C+79+MPa_1_13;precipitateGeometryMeasurementProcess_5654;190+%C2%B0C%2C+4172+h%2C+79+MPa_1_13_2;4544;1037.921;300.909;268.693;82.622;70.025;5.7047351177;L_190+%C2%B0C%2C+4172+h%2C+79+MPa_1_13;ImageJ;;;
4172;190;79;190 °C, 4172 h, 79 MPa;190+%C2%B0C%2C+4172+h%2C+79+MPa_1;tEMProcess_5655;tEM;STEM_JEOL_JEM_2200_FS;JEOL;0.0225;190+%C2%B0C%2C+4172+h%2C+79+MPa_1_13;precipitateGeometryMeasurementProcess_5655;190+%C2%B0C%2C+4172+h%2C+79+MPa_1_13_3;2826;872.439;366.105;220.451;76.688;46.92;4.4988592013;L_190+%C2%B0C%2C+4172+h%2C+79+MPa_1_13;ImageJ;;;
4172;190;79;190 °C, 4172 h, 79 MPa;190+%C2%B0C%2C+4172+h%2C+79+MPa_1;tEMProcess_5656;tEM;STEM_JEOL_JEM_2200_FS;JEOL;0.0225;190+%C2%B0C%2C+4172+h%2C+79+MPa_1_13;precipitateGeometryMeasurementProcess_5656;190+%C2%B0C%2C+4172+h%2C+79+MPa_1_13_4;5031;277.249;408.503;285.664;94.236;67.975;6.0026563571;L_190+%C2%B0C%2C+4172+h%2C+79+MPa_1_13;ImageJ;;;
4172;190;79;190 °C, 4172 h, 79 MPa;190+%C2%B0C%2C+4172+h%2C+79+MPa_1;tEMProcess_5657;tEM;STEM_JEOL_JEM_2200_FS;JEOL;0.0225;190+%C2%B0C%2C+4172+h%2C+79+MPa_1_13;precipitateGeometryMeasurementProcess_5657;190+%C2%B0C%2C+4172+h%2C+79+MPa_1_13_5;4601;1336.784;535.803;285.463;99.617;58.807;5.7404037482;L_190+%C2%B0C%2C+4172+h%2C+79+MPa_1_13;ImageJ;;;
4172;190;79;190 °C, 4172 h, 79 MPa;190+%C2%B0C%2C+4172+h%2C+79+MPa_1;tEMProcess_5658;tEM;STEM_JEOL_JEM_2200_FS;JEOL;0.0225;190+%C2%B0C%2C+4172+h%2C+79+MPa_1_13;precipitateGeometryMeasurementProcess_5658;190+%C2%B0C%2C+4172+h%2C+79+MPa_1_13_6;2913;1160.071;541.534;204.309;64.601;57.413;4.5675842319;L_190+%C2%B0C%2C+4172+h%2C+79+MPa_1_13;ImageJ;;;
4172;190;79;190 °C, 4172 h, 79 MPa;190+%C2%B0C%2C+4172+h%2C+79+MPa_1;tEMProcess_5659;tEM;STEM_JEOL_JEM_2200_FS;JEOL;0.0225;190+%C2%B0C%2C+4172+h%2C+79+MPa_1_13;precipitateGeometryMeasurementProcess_5659;190+%C2%B0C%2C+4172+h%2C+79+MPa_1_13_7;1311;433.038;568.002;144.225;55.196;30.241;3.0642039533;L_190+%C2%B0C%2C+4172+h%2C+79+MPa_1_13;ImageJ;;;
4172;190;79;190 °C, 4172 h, 79 MPa;190+%C2%B0C%2C+4172+h%2C+79+MPa_1;tEMProcess_5660;tEM;STEM_JEOL_JEM_2200_FS;JEOL;0.0225;190+%C2%B0C%2C+4172+h%2C+79+MPa_1_13;precipitateGeometryMeasurementProcess_5660;190+%C2%B0C%2C+4172+h%2C+79+MPa_1_13_8;4874;1060.874;744.703;301.12;87.934;70.573;5.9082530132;L_190+%C2%B0C%2C+4172+h%2C+79+MPa_1_13;ImageJ;;;
4172;190;79;190 °C, 4172 h, 79 MPa;190+%C2%B0C%2C+4172+h%2C+79+MPa_1;tEMProcess_5661;tEM;STEM_JEOL_JEM_2200_FS;JEOL;0.0225;190+%C2%B0C%2C+4172+h%2C+79+MPa_1_13;precipitateGeometryMeasurementProcess_5661;190+%C2%B0C%2C+4172+h%2C+79+MPa_1_13_9;3932;1179.59;753.949;262.492;93.744;53.405;5.3066821679;L_190+%C2%B0C%2C+4172+h%2C+79+MPa_1_13;ImageJ;;;
4172;190;79;190 °C, 4172 h, 79 MPa;190+%C2%B0C%2C+4172+h%2C+79+MPa_1;tEMProcess_5662;tEM;STEM_JEOL_JEM_2200_FS;JEOL;0.0225;190+%C2%B0C%2C+4172+h%2C+79+MPa_1_13;precipitateGeometryMeasurementProcess_5662;190+%C2%B0C%2C+4172+h%2C+79+MPa_1_13_10;10586;1135.431;807.883;437.487;139.313;96.75;8.7072751329;L_190+%C2%B0C%2C+4172+h%2C+79+MPa_1_13;ImageJ;;;
4172;190;79;190 °C, 4172 h, 79 MPa;190+%C2%B0C%2C+4172+h%2C+79+MPa_1;tEMProcess_5663;tEM;STEM_JEOL_JEM_2200_FS;JEOL;0.0225;190+%C2%B0C%2C+4172+h%2C+79+MPa_1_13;precipitateGeometryMeasurementProcess_5663;190+%C2%B0C%2C+4172+h%2C+79+MPa_1_13_11;15727;290.412;816.782;508.617;180.982;110.642;10.6130269269;L_190+%C2%B0C%2C+4172+h%2C+79+MPa_1_13;ImageJ;;;
4172;190;79;190 °C, 4172 h, 79 MPa;190+%C2%B0C%2C+4172+h%2C+79+MPa_1;tEMProcess_5664;tEM;STEM_JEOL_JEM_2200_FS;JEOL;0.0225;190+%C2%B0C%2C+4172+h%2C+79+MPa_1_13;precipitateGeometryMeasurementProcess_5664;190+%C2%B0C%2C+4172+h%2C+79+MPa_1_13_12;4907;1028.691;934.202;277.22;100.922;61.907;5.9282205390;L_190+%C2%B0C%2C+4172+h%2C+79+MPa_1_13;ImageJ;;;
4172;190;79;190 °C, 4172 h, 79 MPa;190+%C2%B0C%2C+4172+h%2C+79+MPa_1;tEMProcess_5665;tEM;STEM_JEOL_JEM_2200_FS;JEOL;0.0225;190+%C2%B0C%2C+4172+h%2C+79+MPa_1_13;precipitateGeometryMeasurementProcess_5665;190+%C2%B0C%2C+4172+h%2C+79+MPa_1_13_13;2828;1580.298;963.033;207.439;77.337;46.559;4.5004508727;L_190+%C2%B0C%2C+4172+h%2C+79+MPa_1_13;ImageJ;;;
4172;190;79;190 °C, 4172 h, 79 MPa;190+%C2%B0C%2C+4172+h%2C+79+MPa_1;tEMProcess_5666;tEM;STEM_JEOL_JEM_2200_FS;JEOL;0.0225;190+%C2%B0C%2C+4172+h%2C+79+MPa_1_13;precipitateGeometryMeasurementProcess_5666;190+%C2%B0C%2C+4172+h%2C+79+MPa_1_13_14;6297;1115.595;1037.167;331.889;95.203;84.216;6.7155744690;L_190+%C2%B0C%2C+4172+h%2C+79+MPa_1_13;ImageJ;;;
4172;190;79;190 °C, 4172 h, 79 MPa;190+%C2%B0C%2C+4172+h%2C+79+MPa_1;tEMProcess_5667;tEM;STEM_JEOL_JEM_2200_FS;JEOL;0.0225;190+%C2%B0C%2C+4172+h%2C+79+MPa_1_13;precipitateGeometryMeasurementProcess_5667;190+%C2%B0C%2C+4172+h%2C+79+MPa_1_13_15;6356;1107.253;1126.845;323.262;108.814;74.372;6.7469620440;L_190+%C2%B0C%2C+4172+h%2C+79+MPa_1_13;ImageJ;;;
4172;190;79;190 °C, 4172 h, 79 MPa;190+%C2%B0C%2C+4172+h%2C+79+MPa_1;tEMProcess_5668;tEM;STEM_JEOL_JEM_2200_FS;JEOL;0.0225;190+%C2%B0C%2C+4172+h%2C+79+MPa_1_13;precipitateGeometryMeasurementProcess_5668;190+%C2%B0C%2C+4172+h%2C+79+MPa_1_13_16;1647;1987.343;1303.303;163.882;64.835;32.344;3.4344968492;L_190+%C2%B0C%2C+4172+h%2C+79+MPa_1_13;ImageJ;;;
4172;190;79;190 °C, 4172 h, 79 MPa;190+%C2%B0C%2C+4172+h%2C+79+MPa_1;tEMProcess_5669;tEM;STEM_JEOL_JEM_2200_FS;JEOL;0.0225;190+%C2%B0C%2C+4172+h%2C+79+MPa_1_13;precipitateGeometryMeasurementProcess_5669;190+%C2%B0C%2C+4172+h%2C+79+MPa_1_13_17;1743;1768.628;1463.452;168.953;65.34;33.965;3.5331739218;L_190+%C2%B0C%2C+4172+h%2C+79+MPa_1_13;ImageJ;;;
4172;190;79;190 °C, 4172 h, 79 MPa;190+%C2%B0C%2C+4172+h%2C+79+MPa_1;tEMProcess_5670;tEM;STEM_JEOL_JEM_2200_FS;JEOL;0.0225;190+%C2%B0C%2C+4172+h%2C+79+MPa_1_13;precipitateGeometryMeasurementProcess_5670;190+%C2%B0C%2C+4172+h%2C+79+MPa_1_13_18;2973;1697.43;1516.476;206.693;62.43;60.634;4.6143844727;L_190+%C2%B0C%2C+4172+h%2C+79+MPa_1_13;ImageJ;;;
4172;190;79;190 °C, 4172 h, 79 MPa;190+%C2%B0C%2C+4172+h%2C+79+MPa_1;tEMProcess_5671;tEM;STEM_JEOL_JEM_2200_FS;JEOL;0.0225;190+%C2%B0C%2C+4172+h%2C+79+MPa_1_13;precipitateGeometryMeasurementProcess_5671;190+%C2%B0C%2C+4172+h%2C+79+MPa_1_13_19;1295;454.768;1570.643;144.811;56.354;29.259;3.0454481294;L_190+%C2%B0C%2C+4172+h%2C+79+MPa_1_13;ImageJ;;;
4172;190;79;190 °C, 4172 h, 79 MPa;190+%C2%B0C%2C+4172+h%2C+79+MPa_1;tEMProcess_5672;tEM;STEM_JEOL_JEM_2200_FS;JEOL;0.0225;190+%C2%B0C%2C+4172+h%2C+79+MPa_1_13;precipitateGeometryMeasurementProcess_5672;190+%C2%B0C%2C+4172+h%2C+79+MPa_1_13_20;7295;786.732;1675.256;331.505;116.988;79.395;7.2281801958;L_190+%C2%B0C%2C+4172+h%2C+79+MPa_1_13;ImageJ;;;
4172;190;79;190 °C, 4172 h, 79 MPa;190+%C2%B0C%2C+4172+h%2C+79+MPa_1;tEMProcess_5673;tEM;STEM_JEOL_JEM_2200_FS;JEOL;0.0225;190+%C2%B0C%2C+4172+h%2C+79+MPa_1_13;precipitateGeometryMeasurementProcess_5673;190+%C2%B0C%2C+4172+h%2C+79+MPa_1_13_21;9762;624.31;1778.697;395.688;140.859;88.24;8.3615294624;L_190+%C2%B0C%2C+4172+h%2C+79+MPa_1_13;ImageJ;;;
4172;190;79;190 °C, 4172 h, 79 MPa;190+%C2%B0C%2C+4172+h%2C+79+MPa_1;tEMProcess_5674;tEM;STEM_JEOL_JEM_2200_FS;JEOL;0.0225;190+%C2%B0C%2C+4172+h%2C+79+MPa_1_13;precipitateGeometryMeasurementProcess_5674;190+%C2%B0C%2C+4172+h%2C+79+MPa_1_13_22;2271;1488.139;1777.744;182.167;62.316;46.401;4.0329690563;L_190+%C2%B0C%2C+4172+h%2C+79+MPa_1_13;ImageJ;;;
4172;190;79;190 °C, 4172 h, 79 MPa;190+%C2%B0C%2C+4172+h%2C+79+MPa_1;tEMProcess_5675;tEM;STEM_JEOL_JEM_2200_FS;JEOL;0.0225;190+%C2%B0C%2C+4172+h%2C+79+MPa_1_13;precipitateGeometryMeasurementProcess_5675;190+%C2%B0C%2C+4172+h%2C+79+MPa_1_13_23;8864;1351.077;1847.536;366.375;121.949;92.546;7.9676673939;L_190+%C2%B0C%2C+4172+h%2C+79+MPa_1_13;ImageJ;;;
4172;190;79;190 °C, 4172 h, 79 MPa;190+%C2%B0C%2C+4172+h%2C+79+MPa_1;tEMProcess_5676;tEM;STEM_JEOL_JEM_2200_FS;JEOL;0.0225;190+%C2%B0C%2C+4172+h%2C+79+MPa_1_14;precipitateGeometryMeasurementProcess_5676;190+%C2%B0C%2C+4172+h%2C+79+MPa_1_14_1;8330;1891.176;207.121;361.262;120.545;87.984;7.7239387891;L_190+%C2%B0C%2C+4172+h%2C+79+MPa_1_14;ImageJ;;;
4172;190;79;190 °C, 4172 h, 79 MPa;190+%C2%B0C%2C+4172+h%2C+79+MPa_1;tEMProcess_5677;tEM;STEM_JEOL_JEM_2200_FS;JEOL;0.0225;190+%C2%B0C%2C+4172+h%2C+79+MPa_1_14;precipitateGeometryMeasurementProcess_5677;190+%C2%B0C%2C+4172+h%2C+79+MPa_1_14_2;1044;599.893;445.39;129.74;50.969;26.08;2.7344285009;L_190+%C2%B0C%2C+4172+h%2C+79+MPa_1_14;ImageJ;;;
4172;190;79;190 °C, 4172 h, 79 MPa;190+%C2%B0C%2C+4172+h%2C+79+MPa_1;tEMProcess_5678;tEM;STEM_JEOL_JEM_2200_FS;JEOL;0.0225;190+%C2%B0C%2C+4172+h%2C+79+MPa_1_14;precipitateGeometryMeasurementProcess_5678;190+%C2%B0C%2C+4172+h%2C+79+MPa_1_14_3;1575;1805.24;634.64;169.196;68.408;29.315;3.3585869933;L_190+%C2%B0C%2C+4172+h%2C+79+MPa_1_14;ImageJ;;;
4172;190;79;190 °C, 4172 h, 79 MPa;190+%C2%B0C%2C+4172+h%2C+79+MPa_1;tEMProcess_5679;tEM;STEM_JEOL_JEM_2200_FS;JEOL;0.0225;190+%C2%B0C%2C+4172+h%2C+79+MPa_1_14;precipitateGeometryMeasurementProcess_5679;190+%C2%B0C%2C+4172+h%2C+79+MPa_1_14_4;3706;816.143;769.04;231.865;70.13;67.284;5.1519190463;L_190+%C2%B0C%2C+4172+h%2C+79+MPa_1_14;ImageJ;;;
4172;190;79;190 °C, 4172 h, 79 MPa;190+%C2%B0C%2C+4172+h%2C+79+MPa_1;tEMProcess_5680;tEM;STEM_JEOL_JEM_2200_FS;JEOL;0.0225;190+%C2%B0C%2C+4172+h%2C+79+MPa_1_14;precipitateGeometryMeasurementProcess_5680;190+%C2%B0C%2C+4172+h%2C+79+MPa_1_14_5;1878;1829.391;838.289;168.409;54.246;44.08;3.6674492826;L_190+%C2%B0C%2C+4172+h%2C+79+MPa_1_14;ImageJ;;;
4172;190;79;190 °C, 4172 h, 79 MPa;190+%C2%B0C%2C+4172+h%2C+79+MPa_1;tEMProcess_5681;tEM;STEM_JEOL_JEM_2200_FS;JEOL;0.0225;190+%C2%B0C%2C+4172+h%2C+79+MPa_1_14;precipitateGeometryMeasurementProcess_5681;190+%C2%B0C%2C+4172+h%2C+79+MPa_1_14_6;7566;1449.507;962.17;337.806;117.741;81.818;7.3612148097;L_190+%C2%B0C%2C+4172+h%2C+79+MPa_1_14;ImageJ;;;
4172;190;79;190 °C, 4172 h, 79 MPa;190+%C2%B0C%2C+4172+h%2C+79+MPa_1;tEMProcess_5682;tEM;STEM_JEOL_JEM_2200_FS;JEOL;0.0225;190+%C2%B0C%2C+4172+h%2C+79+MPa_1_14;precipitateGeometryMeasurementProcess_5682;190+%C2%B0C%2C+4172+h%2C+79+MPa_1_14_7;7693;556.053;990.194;359.688;134.891;72.614;7.4227389806;L_190+%C2%B0C%2C+4172+h%2C+79+MPa_1_14;ImageJ;;;
4172;190;79;190 °C, 4172 h, 79 MPa;190+%C2%B0C%2C+4172+h%2C+79+MPa_1;tEMProcess_5683;tEM;STEM_JEOL_JEM_2200_FS;JEOL;0.0225;190+%C2%B0C%2C+4172+h%2C+79+MPa_1_14;precipitateGeometryMeasurementProcess_5683;190+%C2%B0C%2C+4172+h%2C+79+MPa_1_14_8;2855;357.044;961.404;204.894;71.938;50.531;4.5218836024;L_190+%C2%B0C%2C+4172+h%2C+79+MPa_1_14;ImageJ;;;
4172;190;79;190 °C, 4172 h, 79 MPa;190+%C2%B0C%2C+4172+h%2C+79+MPa_1;tEMProcess_5684;tEM;STEM_JEOL_JEM_2200_FS;JEOL;0.0225;190+%C2%B0C%2C+4172+h%2C+79+MPa_1_14;precipitateGeometryMeasurementProcess_5684;190+%C2%B0C%2C+4172+h%2C+79+MPa_1_14_9;11837;1091.63;1120.185;460.843;174.9;86.171;9.2074028782;L_190+%C2%B0C%2C+4172+h%2C+79+MPa_1_14;ImageJ;;;
4172;190;79;190 °C, 4172 h, 79 MPa;190+%C2%B0C%2C+4172+h%2C+79+MPa_1;tEMProcess_5685;tEM;STEM_JEOL_JEM_2200_FS;JEOL;0.0225;190+%C2%B0C%2C+4172+h%2C+79+MPa_1_14;precipitateGeometryMeasurementProcess_5685;190+%C2%B0C%2C+4172+h%2C+79+MPa_1_14_10;2545;1503.113;1230.259;203.137;65.543;49.439;4.2693348261;L_190+%C2%B0C%2C+4172+h%2C+79+MPa_1_14;ImageJ;;;
4172;190;79;190 °C, 4172 h, 79 MPa;190+%C2%B0C%2C+4172+h%2C+79+MPa_1;tEMProcess_5686;tEM;STEM_JEOL_JEM_2200_FS;JEOL;0.0225;190+%C2%B0C%2C+4172+h%2C+79+MPa_1_14;precipitateGeometryMeasurementProcess_5686;190+%C2%B0C%2C+4172+h%2C+79+MPa_1_14_11;3555;371.353;1456.544;231.48;71.532;63.278;5.0458707892;L_190+%C2%B0C%2C+4172+h%2C+79+MPa_1_14;ImageJ;;;
4172;190;79;190 °C, 4172 h, 79 MPa;190+%C2%B0C%2C+4172+h%2C+79+MPa_1;tEMProcess_5687;tEM;STEM_JEOL_JEM_2200_FS;JEOL;0.0225;190+%C2%B0C%2C+4172+h%2C+79+MPa_1_14;precipitateGeometryMeasurementProcess_5687;190+%C2%B0C%2C+4172+h%2C+79+MPa_1_14_12;3624;1143.931;1477.075;228.208;75.75;60.914;5.0946038236;L_190+%C2%B0C%2C+4172+h%2C+79+MPa_1_14;ImageJ;;;
4172;190;79;190 °C, 4172 h, 79 MPa;190+%C2%B0C%2C+4172+h%2C+79+MPa_1;tEMProcess_5688;tEM;STEM_JEOL_JEM_2200_FS;JEOL;0.0225;190+%C2%B0C%2C+4172+h%2C+79+MPa_1_14;precipitateGeometryMeasurementProcess_5688;190+%C2%B0C%2C+4172+h%2C+79+MPa_1_14_13;5791;1641.815;1566.915;289.664;100.472;73.387;6.4401073279;L_190+%C2%B0C%2C+4172+h%2C+79+MPa_1_14;ImageJ;;;
4172;190;79;190 °C, 4172 h, 79 MPa;190+%C2%B0C%2C+4172+h%2C+79+MPa_1;tEMProcess_5689;tEM;STEM_JEOL_JEM_2200_FS;JEOL;0.0225;190+%C2%B0C%2C+4172+h%2C+79+MPa_1_14;precipitateGeometryMeasurementProcess_5689;190+%C2%B0C%2C+4172+h%2C+79+MPa_1_14_14;1776;295.274;1627.468;168.995;62.817;35.998;3.5664636619;L_190+%C2%B0C%2C+4172+h%2C+79+MPa_1_14;ImageJ;;;
4172;190;79;190 °C, 4172 h, 79 MPa;190+%C2%B0C%2C+4172+h%2C+79+MPa_1;tEMProcess_5690;tEM;STEM_JEOL_JEM_2200_FS;JEOL;0.0225;190+%C2%B0C%2C+4172+h%2C+79+MPa_1_15;precipitateGeometryMeasurementProcess_5690;190+%C2%B0C%2C+4172+h%2C+79+MPa_1_15_1;8691;1070.055;132.537;382.919;145.404;76.104;7.8895311945;L_190+%C2%B0C%2C+4172+h%2C+79+MPa_1_15;ImageJ;;;
4172;190;79;190 °C, 4172 h, 79 MPa;190+%C2%B0C%2C+4172+h%2C+79+MPa_1;tEMProcess_5691;tEM;STEM_JEOL_JEM_2200_FS;JEOL;0.0225;190+%C2%B0C%2C+4172+h%2C+79+MPa_1_15;precipitateGeometryMeasurementProcess_5691;190+%C2%B0C%2C+4172+h%2C+79+MPa_1_15_2;4203;1803.914;118.635;254.208;85.915;62.287;5.4865080116;L_190+%C2%B0C%2C+4172+h%2C+79+MPa_1_15;ImageJ;;;
4172;190;79;190 °C, 4172 h, 79 MPa;190+%C2%B0C%2C+4172+h%2C+79+MPa_1;tEMProcess_5692;tEM;STEM_JEOL_JEM_2200_FS;JEOL;0.0225;190+%C2%B0C%2C+4172+h%2C+79+MPa_1_15;precipitateGeometryMeasurementProcess_5692;190+%C2%B0C%2C+4172+h%2C+79+MPa_1_15_3;3766;1766.76;450.459;248.451;82.734;57.957;5.1934562871;L_190+%C2%B0C%2C+4172+h%2C+79+MPa_1_15;ImageJ;;;
4172;190;79;190 °C, 4172 h, 79 MPa;190+%C2%B0C%2C+4172+h%2C+79+MPa_1;tEMProcess_5693;tEM;STEM_JEOL_JEM_2200_FS;JEOL;0.0225;190+%C2%B0C%2C+4172+h%2C+79+MPa_1_15;precipitateGeometryMeasurementProcess_5693;190+%C2%B0C%2C+4172+h%2C+79+MPa_1_15_4;1305;1661.576;461.098;144.711;54.517;30.478;3.0571840038;L_190+%C2%B0C%2C+4172+h%2C+79+MPa_1_15;ImageJ;;;
4172;190;79;190 °C, 4172 h, 79 MPa;190+%C2%B0C%2C+4172+h%2C+79+MPa_1;tEMProcess_5694;tEM;STEM_JEOL_JEM_2200_FS;JEOL;0.0225;190+%C2%B0C%2C+4172+h%2C+79+MPa_1_15;precipitateGeometryMeasurementProcess_5694;190+%C2%B0C%2C+4172+h%2C+79+MPa_1_15_5;1264;493.723;472.627;146.225;58.601;27.463;3.0087760241;L_190+%C2%B0C%2C+4172+h%2C+79+MPa_1_15;ImageJ;;;
4172;190;79;190 °C, 4172 h, 79 MPa;190+%C2%B0C%2C+4172+h%2C+79+MPa_1;tEMProcess_5695;tEM;STEM_JEOL_JEM_2200_FS;JEOL;0.0225;190+%C2%B0C%2C+4172+h%2C+79+MPa_1_15;precipitateGeometryMeasurementProcess_5695;190+%C2%B0C%2C+4172+h%2C+79+MPa_1_15_6;4200;949.959;549.801;282.777;92.494;57.816;5.4845495936;L_190+%C2%B0C%2C+4172+h%2C+79+MPa_1_15;ImageJ;;;
4172;190;79;190 °C, 4172 h, 79 MPa;190+%C2%B0C%2C+4172+h%2C+79+MPa_1;tEMProcess_5696;tEM;STEM_JEOL_JEM_2200_FS;JEOL;0.0225;190+%C2%B0C%2C+4172+h%2C+79+MPa_1_15;precipitateGeometryMeasurementProcess_5696;190+%C2%B0C%2C+4172+h%2C+79+MPa_1_15_7;8907;1181.886;764.411;419.647;165.204;68.647;7.9869699208;L_190+%C2%B0C%2C+4172+h%2C+79+MPa_1_15;ImageJ;;;
4172;190;79;190 °C, 4172 h, 79 MPa;190+%C2%B0C%2C+4172+h%2C+79+MPa_1;tEMProcess_5697;tEM;STEM_JEOL_JEM_2200_FS;JEOL;0.0225;190+%C2%B0C%2C+4172+h%2C+79+MPa_1_15;precipitateGeometryMeasurementProcess_5697;190+%C2%B0C%2C+4172+h%2C+79+MPa_1_15_8;4434;1477.947;926.952;254.392;84.906;66.491;5.6352627086;L_190+%C2%B0C%2C+4172+h%2C+79+MPa_1_15;ImageJ;;;
4172;190;79;190 °C, 4172 h, 79 MPa;190+%C2%B0C%2C+4172+h%2C+79+MPa_1;tEMProcess_5698;tEM;STEM_JEOL_JEM_2200_FS;JEOL;0.0225;190+%C2%B0C%2C+4172+h%2C+79+MPa_1_15;precipitateGeometryMeasurementProcess_5698;190+%C2%B0C%2C+4172+h%2C+79+MPa_1_15_9;2534;1734.995;979.205;191.723;59.306;54.402;4.2600983745;L_190+%C2%B0C%2C+4172+h%2C+79+MPa_1_15;ImageJ;;;
4172;190;79;190 °C, 4172 h, 79 MPa;190+%C2%B0C%2C+4172+h%2C+79+MPa_1;tEMProcess_5699;tEM;STEM_JEOL_JEM_2200_FS;JEOL;0.0225;190+%C2%B0C%2C+4172+h%2C+79+MPa_1_15;precipitateGeometryMeasurementProcess_5699;190+%C2%B0C%2C+4172+h%2C+79+MPa_1_15_10;9717;1095.565;1416.775;400.86;144.574;85.576;8.3422350837;L_190+%C2%B0C%2C+4172+h%2C+79+MPa_1_15;ImageJ;;;
4172;190;79;190 °C, 4172 h, 79 MPa;190+%C2%B0C%2C+4172+h%2C+79+MPa_1;tEMProcess_5700;tEM;STEM_JEOL_JEM_2200_FS;JEOL;0.0225;190+%C2%B0C%2C+4172+h%2C+79+MPa_1_15;precipitateGeometryMeasurementProcess_5700;190+%C2%B0C%2C+4172+h%2C+79+MPa_1_15_11;904;879.037;1407.687;119.64;40.877;28.158;2.5444887669;L_190+%C2%B0C%2C+4172+h%2C+79+MPa_1_15;ImageJ;;;
4172;190;79;190 °C, 4172 h, 79 MPa;190+%C2%B0C%2C+4172+h%2C+79+MPa_1;tEMProcess_5701;tEM;STEM_JEOL_JEM_2200_FS;JEOL;0.0225;190+%C2%B0C%2C+4172+h%2C+79+MPa_1_15;precipitateGeometryMeasurementProcess_5701;190+%C2%B0C%2C+4172+h%2C+79+MPa_1_15_12;2142;637.667;1652.303;177.782;60.241;45.273;3.9167518385;L_190+%C2%B0C%2C+4172+h%2C+79+MPa_1_15;ImageJ;;;
4172;190;79;190 °C, 4172 h, 79 MPa;190+%C2%B0C%2C+4172+h%2C+79+MPa_1;tEMProcess_5702;tEM;STEM_JEOL_JEM_2200_FS;JEOL;0.0225;190+%C2%B0C%2C+4172+h%2C+79+MPa_1_15;precipitateGeometryMeasurementProcess_5702;190+%C2%B0C%2C+4172+h%2C+79+MPa_1_15_13;7070;263.701;1784.296;343.321;129.911;69.292;7.1158376278;L_190+%C2%B0C%2C+4172+h%2C+79+MPa_1_15;ImageJ;;;
4172;190;79;190 °C, 4172 h, 79 MPa;190+%C2%B0C%2C+4172+h%2C+79+MPa_1;tEMProcess_5703;tEM;STEM_JEOL_JEM_2200_FS;JEOL;0.0225;190+%C2%B0C%2C+4172+h%2C+79+MPa_1_16;precipitateGeometryMeasurementProcess_5703;190+%C2%B0C%2C+4172+h%2C+79+MPa_1_16_1;2853;75.65;67.206;250.208;89.197;40.725;4.5202994778;L_190+%C2%B0C%2C+4172+h%2C+79+MPa_1_16;ImageJ;;;
4172;190;79;190 °C, 4172 h, 79 MPa;190+%C2%B0C%2C+4172+h%2C+79+MPa_1;tEMProcess_5704;tEM;STEM_JEOL_JEM_2200_FS;JEOL;0.0225;190+%C2%B0C%2C+4172+h%2C+79+MPa_1_16;precipitateGeometryMeasurementProcess_5704;190+%C2%B0C%2C+4172+h%2C+79+MPa_1_16_2;2493;1002.068;75.652;209.723;66.133;47.997;4.2254937334;L_190+%C2%B0C%2C+4172+h%2C+79+MPa_1_16;ImageJ;;;
4172;190;79;190 °C, 4172 h, 79 MPa;190+%C2%B0C%2C+4172+h%2C+79+MPa_1;tEMProcess_5705;tEM;STEM_JEOL_JEM_2200_FS;JEOL;0.0225;190+%C2%B0C%2C+4172+h%2C+79+MPa_1_16;precipitateGeometryMeasurementProcess_5705;190+%C2%B0C%2C+4172+h%2C+79+MPa_1_16_3;6676;344.652;323.146;322.576;109.309;77.763;6.9147182158;L_190+%C2%B0C%2C+4172+h%2C+79+MPa_1_16;ImageJ;;;
4172;190;79;190 °C, 4172 h, 79 MPa;190+%C2%B0C%2C+4172+h%2C+79+MPa_1;tEMProcess_5706;tEM;STEM_JEOL_JEM_2200_FS;JEOL;0.0225;190+%C2%B0C%2C+4172+h%2C+79+MPa_1_16;precipitateGeometryMeasurementProcess_5706;190+%C2%B0C%2C+4172+h%2C+79+MPa_1_16_4;11697;710.978;338.592;497.387;196.668;75.727;9.1527914660;L_190+%C2%B0C%2C+4172+h%2C+79+MPa_1_16;ImageJ;;;
4172;190;79;190 °C, 4172 h, 79 MPa;190+%C2%B0C%2C+4172+h%2C+79+MPa_1;tEMProcess_5707;tEM;STEM_JEOL_JEM_2200_FS;JEOL;0.0225;190+%C2%B0C%2C+4172+h%2C+79+MPa_1_16;precipitateGeometryMeasurementProcess_5707;190+%C2%B0C%2C+4172+h%2C+79+MPa_1_16_5;3081;1337.363;464.569;222.693;81.311;48.245;4.6974500620;L_190+%C2%B0C%2C+4172+h%2C+79+MPa_1_16;ImageJ;;;
4172;190;79;190 °C, 4172 h, 79 MPa;190+%C2%B0C%2C+4172+h%2C+79+MPa_1;tEMProcess_5708;tEM;STEM_JEOL_JEM_2200_FS;JEOL;0.0225;190+%C2%B0C%2C+4172+h%2C+79+MPa_1_16;precipitateGeometryMeasurementProcess_5708;190+%C2%B0C%2C+4172+h%2C+79+MPa_1_16_6;951;840.18;640.777;132.811;53.241;22.743;2.6097961203;L_190+%C2%B0C%2C+4172+h%2C+79+MPa_1_16;ImageJ;;;
4172;190;79;190 °C, 4172 h, 79 MPa;190+%C2%B0C%2C+4172+h%2C+79+MPa_1;tEMProcess_5709;tEM;STEM_JEOL_JEM_2200_FS;JEOL;0.0225;190+%C2%B0C%2C+4172+h%2C+79+MPa_1_16;precipitateGeometryMeasurementProcess_5709;190+%C2%B0C%2C+4172+h%2C+79+MPa_1_16_7;2943;552.904;711.695;207.581;65.029;57.622;4.5910439868;L_190+%C2%B0C%2C+4172+h%2C+79+MPa_1_16;ImageJ;;;
4172;190;79;190 °C, 4172 h, 79 MPa;190+%C2%B0C%2C+4172+h%2C+79+MPa_1;tEMProcess_5710;tEM;STEM_JEOL_JEM_2200_FS;JEOL;0.0225;190+%C2%B0C%2C+4172+h%2C+79+MPa_1_16;precipitateGeometryMeasurementProcess_5710;190+%C2%B0C%2C+4172+h%2C+79+MPa_1_16_8;641;980.425;883.213;94.912;31.871;25.608;2.1426209029;L_190+%C2%B0C%2C+4172+h%2C+79+MPa_1_16;ImageJ;;;
4172;190;79;190 °C, 4172 h, 79 MPa;190+%C2%B0C%2C+4172+h%2C+79+MPa_1;tEMProcess_5711;tEM;STEM_JEOL_JEM_2200_FS;JEOL;0.0225;190+%C2%B0C%2C+4172+h%2C+79+MPa_1_16;precipitateGeometryMeasurementProcess_5711;190+%C2%B0C%2C+4172+h%2C+79+MPa_1_16_9;1100;1698.917;886.548;135.154;52.844;26.504;2.8068077389;L_190+%C2%B0C%2C+4172+h%2C+79+MPa_1_16;ImageJ;;;
4172;190;79;190 °C, 4172 h, 79 MPa;190+%C2%B0C%2C+4172+h%2C+79+MPa_1;tEMProcess_5712;tEM;STEM_JEOL_JEM_2200_FS;JEOL;0.0225;190+%C2%B0C%2C+4172+h%2C+79+MPa_1_16;precipitateGeometryMeasurementProcess_5712;190+%C2%B0C%2C+4172+h%2C+79+MPa_1_16_10;2710;1367.293;1052.195;198.066;65.529;52.656;4.4055584561;L_190+%C2%B0C%2C+4172+h%2C+79+MPa_1_16;ImageJ;;;
4172;190;79;190 °C, 4172 h, 79 MPa;190+%C2%B0C%2C+4172+h%2C+79+MPa_1;tEMProcess_5713;tEM;STEM_JEOL_JEM_2200_FS;JEOL;0.0225;190+%C2%B0C%2C+4172+h%2C+79+MPa_1_16;precipitateGeometryMeasurementProcess_5713;190+%C2%B0C%2C+4172+h%2C+79+MPa_1_16_11;5577;1002.4;1114.144;296.593;106.097;66.928;6.3199936941;L_190+%C2%B0C%2C+4172+h%2C+79+MPa_1_16;ImageJ;;;
4172;190;79;190 °C, 4172 h, 79 MPa;190+%C2%B0C%2C+4172+h%2C+79+MPa_1;tEMProcess_5714;tEM;STEM_JEOL_JEM_2200_FS;JEOL;0.0225;190+%C2%B0C%2C+4172+h%2C+79+MPa_1_16;precipitateGeometryMeasurementProcess_5714;190+%C2%B0C%2C+4172+h%2C+79+MPa_1_16_12;679;504.805;1122.4;103.598;40.348;21.427;2.2052163808;L_190+%C2%B0C%2C+4172+h%2C+79+MPa_1_16;ImageJ;;;
4172;190;79;190 °C, 4172 h, 79 MPa;190+%C2%B0C%2C+4172+h%2C+79+MPa_1;tEMProcess_5715;tEM;STEM_JEOL_JEM_2200_FS;JEOL;0.0225;190+%C2%B0C%2C+4172+h%2C+79+MPa_1_16;precipitateGeometryMeasurementProcess_5715;190+%C2%B0C%2C+4172+h%2C+79+MPa_1_16_13;1885;1168.004;1268.474;176.61;68.191;35.196;3.6742778947;L_190+%C2%B0C%2C+4172+h%2C+79+MPa_1_16;ImageJ;;;
4172;190;79;190 °C, 4172 h, 79 MPa;190+%C2%B0C%2C+4172+h%2C+79+MPa_1;tEMProcess_5716;tEM;STEM_JEOL_JEM_2200_FS;JEOL;0.0225;190+%C2%B0C%2C+4172+h%2C+79+MPa_1_16;precipitateGeometryMeasurementProcess_5716;190+%C2%B0C%2C+4172+h%2C+79+MPa_1_16_14;6464;168.373;1311.202;315.605;106.689;77.142;6.8040421697;L_190+%C2%B0C%2C+4172+h%2C+79+MPa_1_16;ImageJ;;;
4172;190;79;190 °C, 4172 h, 79 MPa;190+%C2%B0C%2C+4172+h%2C+79+MPa_1;tEMProcess_5717;tEM;STEM_JEOL_JEM_2200_FS;JEOL;0.0225;190+%C2%B0C%2C+4172+h%2C+79+MPa_1_16;precipitateGeometryMeasurementProcess_5717;190+%C2%B0C%2C+4172+h%2C+79+MPa_1_16_15;1191;1233.081;1540.288;133.64;48.479;31.28;2.9206008243;L_190+%C2%B0C%2C+4172+h%2C+79+MPa_1_16;ImageJ;;;
4172;190;79;190 °C, 4172 h, 79 MPa;190+%C2%B0C%2C+4172+h%2C+79+MPa_1;tEMProcess_5718;tEM;STEM_JEOL_JEM_2200_FS;JEOL;0.0225;190+%C2%B0C%2C+4172+h%2C+79+MPa_1_16;precipitateGeometryMeasurementProcess_5718;190+%C2%B0C%2C+4172+h%2C+79+MPa_1_16_16;3906;426.818;1653.044;238.007;81.153;61.283;5.2891080862;L_190+%C2%B0C%2C+4172+h%2C+79+MPa_1_16;ImageJ;;;
4172;190;79;190 °C, 4172 h, 79 MPa;190+%C2%B0C%2C+4172+h%2C+79+MPa_1;tEMProcess_5719;tEM;STEM_JEOL_JEM_2200_FS;JEOL;0.0225;190+%C2%B0C%2C+4172+h%2C+79+MPa_1_16;precipitateGeometryMeasurementProcess_5719;190+%C2%B0C%2C+4172+h%2C+79+MPa_1_16_17;9295;1218.939;1770.71;380.576;136.727;86.558;8.1590767751;L_190+%C2%B0C%2C+4172+h%2C+79+MPa_1_16;ImageJ;;;
4172;190;79;190 °C, 4172 h, 79 MPa;190+%C2%B0C%2C+4172+h%2C+79+MPa_1;tEMProcess_5720;tEM;STEM_JEOL_JEM_2200_FS;JEOL;0.0225;190+%C2%B0C%2C+4172+h%2C+79+MPa_1_16;precipitateGeometryMeasurementProcess_5720;190+%C2%B0C%2C+4172+h%2C+79+MPa_1_16_18;10633;982.963;1817.504;413.931;139.053;97.361;8.7265831197;L_190+%C2%B0C%2C+4172+h%2C+79+MPa_1_16;ImageJ;;;
4172;190;79;190 °C, 4172 h, 79 MPa;190+%C2%B0C%2C+4172+h%2C+79+MPa_1;tEMProcess_5721;tEM;STEM_JEOL_JEM_2200_FS;JEOL;0.0225;190+%C2%B0C%2C+4172+h%2C+79+MPa_1_16;precipitateGeometryMeasurementProcess_5721;190+%C2%B0C%2C+4172+h%2C+79+MPa_1_16_19;60;26.817;2027.8;29.799;10.195;7.493;0.6555290584;L_190+%C2%B0C%2C+4172+h%2C+79+MPa_1_16;ImageJ;;;
4172;190;79;190 °C, 4172 h, 79 MPa;190+%C2%B0C%2C+4172+h%2C+79+MPa_1;tEMProcess_5722;tEM;STEM_JEOL_JEM_2200_FS;JEOL;0.0225;190+%C2%B0C%2C+4172+h%2C+79+MPa_1_16;precipitateGeometryMeasurementProcess_5722;190+%C2%B0C%2C+4172+h%2C+79+MPa_1_16_20;126;203.444;2039.571;43.213;17.415;9.212;0.9499518553;L_190+%C2%B0C%2C+4172+h%2C+79+MPa_1_16;ImageJ;;;
